Repository: misapoe05-cell/sgc-estandares2026

File: www/assets/data/c083.json (part 1 of 4)
{"id":"NMX-C-083","slug":"c083","metadata":{"subtitle":"Guía NMX-C-083 · Aprendizaje profundo","kind":"GUÍA DE APRENDIZAJE PROFUNDO","code":"NMX-C-083-ONNCCE-2014","category":"","title":"Determinación de la Resistencia a la Compresión de Especímenes","validity":"","intro_callout":"<strong>Para quién es esta guía</strong> Este es el ensayo más importante en todo el ciclo del concreto. Es el momento de la verdad: después de meses de muestreo, moldeo, curado y cabeceo, la prensa aplica miles de toneladas hasta que el cilindro o cubo se rompe. Ese instante decide si una estructura se acepta o se rechaza, si una losa se cuela o se demuele, si un proyecto avanza o se paraliza. Si vas a ser laboratorista, supervisor de calidad, ingeniero estructural o cualquier profesional que tome decisiones basadas en valores de resistencia, esta guía es para ti. Aprenderás no solo CÓMO ejecutar el ensayo, sino POR QUÉ cada detalle (la velocidad de carga 0.25 MPa/s, la esbeltez 1.8, los 6 tipos de falla, los factores de corrección de la Tabla 1) está ahí."},"intro_blocks":[{"type":"subtitle","text":"<em>Guía NMX-C-083 · Aprendizaje profundo</em>"},{"type":"p","text":"<strong>GUÍA DE APRENDIZAJE PROFUNDO</strong>"},{"type":"p","text":"<strong>NMX-C-083-ONNCCE-2014</strong>"},{"type":"subtitle","text":"<em>Industria de la Construcción · Concreto</em>"},{"type":"p","text":"<strong>Determinación de la Resistencia a la Compresión de Especímenes</strong>"},{"type":"subtitle","text":"<em>Método de Ensayo · Declaratoria de Vigencia D.O.F. 06 de abril de 2015</em>"},{"type":"callout","text":"<strong>Para quién es esta guía</strong> Este es el ensayo más importante en todo el ciclo del concreto. Es el momento de la verdad: después de meses de muestreo, moldeo, curado y cabeceo, la prensa aplica miles de toneladas hasta que el cilindro o cubo se rompe. Ese instante decide si una estructura se acepta o se rechaza, si una losa se cuela o se demuele, si un proyecto avanza o se paraliza. Si vas a ser laboratorista, supervisor de calidad, ingeniero estructural o cualquier profesional que tome decisiones basadas en valores de resistencia, esta guía es para ti. Aprenderás no solo CÓMO ejecutar el ensayo, sino POR QUÉ cada detalle (la velocidad de carga 0.25 MPa/s, la esbeltez 1.8, los 6 tipos de falla, los factores de corrección de la Tabla 1) está ahí."}],"parts":[{"title":"Mapa de la guía","blocks":[{"type":"p","text":"Cada parte construye sobre la anterior. Recórrelas en orden la primera vez."},{"type":"table","rows":[["<strong>Parte</strong>","<strong>Contenido</strong>","<strong>Objetivo de aprendizaje</strong>"],["0","Glosario visual","Dominar términos antes del detalle técnico."],["1","Panorama: el momento de la verdad","Entender el papel del ensayo en la cadena del concreto."],["2","Objetivo y campo de aplicación","Saber qué especímenes cubre y cuáles no."],["3","Referencias y definiciones","Conexiones con NMX-C-109, 159, 160, 169, 251, 469."],["4","La máquina de ensayo · sección 5.1","Características críticas: 2 bloques, asiento esférico, planicidad."],["5","Geometría del bloque superior · Figura 1","T, R, r, esfera 75 % del diámetro, giro 4°."],["6","Dispositivos de lectura, verificación, escala","Tolerancia ± 3 %, calibración anual o cada 40 000 ensayos."],["7","Preparación de muestras · sección 6","Medición de dimensiones (cilindros y cubos), aproximación 1 mm."],["8","Esbeltez y la Tabla 1 (factores de corrección)","La regla de 1.8, los factores 0.910–1.000, interpolación lineal."],["9","Cabeceo previo · sección 6.2","Conexión con NMX-C-109 y NMX-C-469 (neopreno)."],["10","Procedimiento · colocación en la máquina","Centrado, alineación, contacto suave."],["11","La velocidad de carga · Tabla 2 completa","0.25 ± 0.05 MPa/s, cargas mínima y máxima por geometría."],["12","Tolerancias de edad · Tabla 3","± 0.5 h a 24 h hasta ± 48 h a 90 días."],["13","Tipos de falla en cilindros · Figura 2 (6 tipos)","Reconocer T1 a T6, qué indican."],["14","Tipos de falla en cubos · Figura 3 (3 tipos satisfactorios)","Aceptación de fallas en cubos."],["15","Cálculo y expresión de los resultados (sección 9)","fc = F/A, factor de corrección, aproximación 0.1 MPa."],["16","Precisión · cilindros y cubos","Coeficientes de repetibilidad y reproducibilidad."],["17","Informe del ensayo · datos obligatorios","Datos completos vs informe al cliente."],["18","Concordancia con ISO 1920-4 y diferencias","Comparación con ASTM C39, UNE-EN 12390-3."],["19","Apéndice A · ecuación de interpolación","Cómo se generaron los valores de la Tabla 1."],["20","Errores frecuentes y autoevaluación SOLO","Cerrar con el aprendizaje integrado."]]}]},{"title":"Parte 0 · Glosario visual para principiantes","blocks":[{"type":"p","text":"Léelos sin presión. Volverán a aparecer con sentido más adelante."},{"type":"table","rows":[["<strong>Término</strong>","<strong>Explicación sencilla</strong>","<strong>Analogía</strong>"],["Resistencia a compresión","La fuerza máxima que un cilindro o cubo puede aguantar antes de romperse, dividida entre su área.","Cuántos kilos por cm² aguanta una galleta antes de partirse."],["Espécimen","El cilindro, cubo o núcleo que se va a ensayar.","El \"paciente\" que va a la prensa."],["Máquina de ensayo / Prensa","El equipo que aplica fuerza creciente al espécimen hasta romperlo.","Como un torno de carpintero gigante con sistema hidráulico."],["Bloques de carga","Las dos placas de acero entre las que se aprieta el espécimen (uno arriba, otro abajo).","Las dos páginas del libro entre las que aprietas una flor para prensarla."],["Asiento esférico","Articulación tipo \"rótula\" en el bloque superior que permite ajustarse al espécimen.","Como una bola en una cuchara: puede girar en cualquier dirección."],["Esbeltez (h/d)","Relación altura / diámetro del cilindro. Idealmente 2.0.","Si el cilindro fuera un cuerpo: relación entre altura y ancho."],["Factor de corrección por esbeltez","Número (< 1) que multiplica el resultado cuando el cilindro NO es 2:1.","Como un \"descuento\" en la resistencia por la geometría no ideal."],["Carga máxima (F)","La carga (en kN o toneladas) en el momento de la falla.","El \"peso máximo aguantado\" antes de quebrarse."],["Área transversal (A)","El área de la base circular o cuadrada del espécimen.","El área que recibe la presión de la prensa."],["fc = F/A","La fórmula básica: resistencia = carga / área.","Como dividir el peso aguantado entre la huella del pie."],["Velocidad de carga","Qué tan rápido la prensa aumenta la fuerza (MPa por segundo).","Como llenar un balde con una manguera: rápido o lento."],["Tipos de falla","Patrones característicos de cómo se rompen los cilindros (6 tipos en la Figura 2).","Como diferentes formas en que se quiebra un vidrio según el golpe."],["Cono de falla","Forma típica de un cilindro que falla bien: dos conos opuestos con grietas verticales.","Como dos sombreros mexicanos pegados base con base."],["Cabeceo","La preparación de las caras del cilindro antes del ensayo (NMX-C-109).","Ponerle \"tapas planas\" al cilindro para que la prensa apriete uniformemente."],["Repetibilidad y reproducibilidad","Indicadores estadísticos de qué tan precisos son los resultados.","Como el \"margen de error\" entre dos mediciones del mismo concreto."]]}]},{"title":"Parte 1 · Panorama: el momento de la verdad","blocks":[{"type":"h2","text":"<strong>1.1 La cadena completa que llega a este ensayo</strong>"},{"type":"p","text":"Cuando un cilindro entra a la prensa de compresión, lleva semanas o meses de trabajo previo:"},{"type":"list","items":["<strong>Diseño de la mezcla: </strong>calculista define f'c (ej: 250 kg/cm²)."]},{"type":"list","items":["<strong>Producción: </strong>planta dosifica cemento, agregados, agua, aditivos."]},{"type":"list","items":["<strong>Transporte: </strong>camión revolvedor lleva el concreto a obra."]},{"type":"list","items":["<strong>Muestreo (NMX-C-161): </strong>se toma muestra entre 15–85 % de la descarga."]},{"type":"list","items":["<strong>Revenimiento (NMX-C-156): </strong>verificación rápida de consistencia."]},{"type":"list","items":["<strong>Moldeo de cilindros (NMX-C-159): </strong>compactación en 3 capas, enrasado."]},{"type":"list","items":["<strong>Curado: </strong>28 días en cámara húmeda a 23 ± 2 °C (NMX-C-148)."]},{"type":"list","items":["<strong>Cabeceo (NMX-C-109): </strong>preparar las caras del cilindro."]},{"type":"list","items":["<strong>COMPRESIÓN (NMX-C-083): </strong><strong>esta norma. El momento de la verdad. Resultado: f</strong><strong>'</strong><strong>c real.</strong>"]},{"type":"list","items":["<strong>Decisión: </strong>comparar f'c real vs f'c diseño. Aceptación o rechazo de un colado."]},{"type":"h2","text":"<strong>1.2 Por qué este ensayo es </strong><strong>\"</strong><strong>el momento de la verdad</strong><strong>\"</strong>"},{"type":"p","text":"Si cualquier paso del 1 al 8 estuvo mal hecho, el ensayo de compresión TODAVÍA puede dar un resultado correcto: un cilindro mal moldeado, mal curado o mal cabeceado, simplemente dará una resistencia falsa baja. Pero si el ENSAYO de compresión está mal hecho, NO HAY MANERA de detectarlo después: el resultado se reporta y se toman decisiones basadas en él."},{"type":"callout","text":"<strong>¿POR QUÉ?</strong> Los errores en el ensayo son INVISIBLES porque: • El cilindro queda destruido tras el ensayo (no se puede repetir). • El número reportado entra a la base de datos y se promedia con otros. • Si la prensa estaba descalibrada (lectura 5 % alta), TODOS los cilindros del laboratorio dan valores 5 % altos. La obra confía en que el concreto cumple cuando en realidad NO cumple. Por eso esta norma es estricta: calibración anual o cada 40 000 ensayos, tolerancia ± 3 % en la lectura, velocidad de carga controlada, geometría estricta de la prensa."},{"type":"h2","text":"<strong>1.3 La fórmula simple, la complejidad detrás</strong>"},{"type":"p","text":"La fórmula del ensayo es engañosamente simple:"},{"type":"p","text":"<strong>fc = F / A</strong>"},{"type":"p","text":"Pero detrás de esa fórmula hay muchísima precisión:"},{"type":"list","items":["F (carga máxima) debe medirse con prensa calibrada a ± 3 %."]},{"type":"list","items":["A (área) se calcula del promedio de 2 mediciones perpendiculares con aproximación de 1 mm."]},{"type":"list","items":["La carga DEBE aplicarse a velocidad controlada (Tabla 2)."]},{"type":"list","items":["Si la esbeltez no es 2.0, hay que multiplicar por un factor (Tabla 1)."]},{"type":"list","items":["Si la falla es de un tipo \"raro\", hay que reportarlo (Figura 2)."]},{"type":"h2","text":"<strong>1.4 Lo que NO mide este ensayo</strong>"},{"type":"p","text":"La resistencia a compresión es UN indicador, no la única propiedad mecánica del concreto. NO mide:"},{"type":"list","items":["Resistencia a tensión (típicamente 10 % de la compresión)."]},{"type":"list","items":["Resistencia a flexión (NMX-C-191, módulo de ruptura)."]},{"type":"list","items":["Módulo de elasticidad (NMX-C-128)."]},{"type":"list","items":["Durabilidad (carbonatación, ataque por sulfatos, congelamiento)."]},{"type":"list","items":["Permeabilidad."]},{"type":"p","text":"Sin embargo, la resistencia a compresión es el mejor PROXY de la calidad general del concreto: si f'c cumple, generalmente las demás propiedades cumplen también (con un buen diseño de mezcla)."}]},{"title":"Parte 2 · Objetivo y campo de aplicación","blocks":[{"type":"h2","text":"<strong>2.1 Objetivo (sección 1)</strong>"},{"type":"callout","text":"<strong>Texto literal</strong> <em>\"<strong>Esta norma mexicana establece el método de ensayo para la determinación de la resistencia a la compresión del concreto.</strong>\"</em>"},{"type":"p","text":"Es un objetivo conciso pero contundente: determinar la resistencia a compresión. No es resistencia a flexión, ni tracción, ni adherencia: es COMPRESIÓN, la más básica y la más importante."},{"type":"h2","text":"<strong>2.2 Campo de aplicación (sección 2)</strong>"},{"type":"callout","text":"<strong>Texto literal</strong> <em>\"<strong>Esta norma mexicana es aplicable a especímenes cilíndricos moldeados, corazones de concreto y cubos, con masa unitaria mayor a 900 kg/m³.</strong>\"</em>"},{"type":"h2","text":"<strong>2.3 Los tres tipos de especímenes cubiertos</strong>"},{"type":"table","rows":[["<strong>Tipo</strong>","<strong>Descripción</strong>","<strong>Norma de origen</strong>"],["Cilíndricos moldeados","Cilindros hechos en obra al momento del muestreo, típicamente 15 × 30 cm o 10 × 20 cm.","NMX-C-159 (laboratorio) o NMX-C-160 (obra)"],["Corazones (núcleos extraídos)","Cilindros taladrados de estructuras existentes con bróker (corazonadora).","NMX-C-169"],["Cubos","Cubos de concreto moldeados (50 mm para mortero, 100 o 150 mm para concreto).","NMX-C-159 / NMX-C-061 para mortero"]]},{"type":"h2","text":"<strong>2.4 La restricción de masa unitaria </strong><strong>></strong><strong> 900 kg/m³</strong>"},{"type":"callout","text":"<strong>¿POR QUÉ?</strong> ¿Por qué excluir concretos de masa unitaria ≤ 900 kg/m³? Los concretos típicos tienen masa unitaria de 2 200–2 400 kg/m³ (concreto normal). Concretos especiales: • Concreto pesado (con barita, magnetita): 2 500–3 800 kg/m³. Cubierto por la norma. • Concreto normal: 2 200–2 400 kg/m³. Cubierto. • Concreto ligero (con agregados de pómez, perlita): 1 400–2 000 kg/m³. Cubierto. • Concreto ULTRA-LIGERO o aireado: 300–800 kg/m³ (block AAC, espuma de cemento). NO cubierto. Los concretos ultra-ligeros (< 900 kg/m³) tienen comportamientos mecánicos muy distintos: deformaciones grandes antes de la falla, comportamiento más plástico, sensibilidad a la velocidad de carga distinta. Requieren normas especializadas (no esta)."}]},{"title":"Parte 3 · Referencias y definiciones","blocks":[{"type":"h2","text":"<strong>3.1 Referencias normativas (sección 3)</strong>"},{"type":"p","text":"La norma cita 6 normas que se aplican en conjunto:"},{"type":"table","rows":[["<strong>Norma</strong>","<strong>Tema</strong>","<strong>Cuándo se aplica</strong>"],["NMX-C-109-ONNCCE-2013","Cabeceo de especímenes cilíndricos.","ANTES del ensayo, para preparar las caras del cilindro."],["NMX-C-159-ONNCCE-2004","Elaboración y curado en laboratorio.","Para los cilindros que se ensayan, si se elaboraron en lab."],["NMX-C-160-ONNCCE-2004","Elaboración y curado en obra.","Para los cilindros que se ensayan, si se elaboraron en obra. (La 160 fue unificada con la 159 en 2016.)"],["NMX-C-169-ONNCCE-2009","Extracción de especímenes (núcleos).","Para corazones extraídos de estructuras."],["NMX-C-251-1997-ONNCCE","Terminología.","Para definiciones técnicas."],["NMX-C-469-ONNCCE-2013","Casquetes no adheridos (neopreno).","Alternativa al cabeceo con azufre."]]},{"type":"h2","text":"<strong>3.2 Definiciones (sección 4)</strong>"},{"type":"callout","text":"<strong>Texto literal</strong> <em>\"<strong>Para la correcta aplicación de esta norma es necesario consultar las definiciones especificadas en la norma NMX-C-251-ONNCCE.</strong>\"</em>"},{"type":"p","text":"Esta norma NO define términos por sí misma. Toda la terminología técnica de concreto está en la NMX-C-251 (Terminología). Esto evita duplicación entre normas y asegura que todos los términos se usen consistentemente en todo el sistema NMX."},{"type":"h2","text":"<strong>3.3 Términos esenciales (de NMX-C-251 y de uso común)</strong>"},{"type":"table","rows":[["<strong>Término</strong>","<strong>Definición operativa</strong>"],["Espécimen","Probeta de concreto preparada para ensayo (cilindro, cubo, núcleo)."],["Resistencia a la compresión (fc)","Carga máxima por unidad de área que el espécimen soporta antes de fallar."],["f'c","Resistencia a compresión ESPECIFICADA por el calculista (valor de diseño)."],["fc real / fc obtenida","Resistencia a compresión MEDIDA en el ensayo."],["Esbeltez","Relación altura / diámetro del cilindro (h/d). Estándar: 2.0."],["Cabeceo","Preparación de las caras planas del espécimen para garantizar planicidad y perpendicularidad."],["Falla","Ruptura del espécimen al alcanzar la carga máxima."],["Carga máxima","Valor máximo de fuerza aplicada antes de la falla, registrado por la prensa."]]}]},{"title":"Parte 4 · La máquina de ensayo · sección 5.1","blocks":[{"type":"h2","text":"<strong>4.1 Texto literal (sección 5.1)</strong>"},{"type":"callout","text":"<strong>Texto literal</strong> <em>\"<strong>Con la capacidad y características necesaria para la resistencia de los especímenes a ensayar.</strong>\"</em>"},{"type":"h2","text":"<strong>4.2 Capacidad apropiada</strong>"},{"type":"callout","text":"<strong>¿POR QUÉ?</strong> La capacidad de la prensa debe ser suficiente para romper el espécimen, pero NO tan grande que el espécimen sea solo un \"juguete\": • Para un cilindro de 15 × 30 cm (área 176.7 cm²) con f'c = 250 kg/cm²: carga esperada ≈ 44 toneladas (430 kN). • Una prensa de 100 toneladas (1000 kN) es ideal: el cilindro fallará en el rango 30–50 % de la capacidad, donde la lectura es más precisa. • Una prensa de 1 000 toneladas usada para el mismo cilindro: la falla ocurriría en 4 % de la capacidad, donde la precisión de la prensa es POBRE (la incertidumbre relativa crece). Recomendación general: usar prensas en el rango 25–80 % de su capacidad nominal. Por eso laboratorios profesionales tienen varias prensas de distintas capacidades."},{"type":"h2","text":"<strong>4.3 Los dos bloques de carga (sección 5.1.1)</strong>"},{"type":"callout","text":"<strong>Texto literal</strong> <em>\"<strong>Equipada con dos bloques de acero para la aplicación de la carga, con superficie de contacto que no se deforme al aplicar las cargas requeridas. Uno de los bloques debe tener asiento esférico y apoyarse en la parte superior del espécimen y el otro bloque rígido sobre el cual debe descansar el mismo.</strong>\"</em>"},{"type":"h3","text":"<strong>4.3.1 Bloque inferior · rígido</strong>"},{"type":"p","text":"El bloque inferior es FIJO y RÍGIDO. Es la \"base\" sobre la cual descansa el espécimen. No tiene articulación porque no necesita ajustarse: el espécimen se coloca firmemente sobre él."},{"type":"h3","text":"<strong>4.3.2 Bloque superior · con asiento esférico</strong>"},{"type":"p","text":"El bloque superior tiene una ARTICULACIÓN tipo rótula (asiento esférico). Esto permite que el bloque GIRE para acomodarse perfectamente a la cara superior del espécimen, incluso si esa cara no está perfectamente perpendicular al eje."},{"type":"callout","text":"<strong>¿POR QUÉ?</strong> ¿Por qué un bloque articulado? Aunque el cabeceo (NMX-C-109) busca dejar las caras perfectamente planas y perpendiculares, en la práctica siempre hay pequeñas imperfecciones (residuales de hasta 0.5°). Si AMBOS bloques fueran rígidos, esas imperfecciones generarían: • Concentración de tensiones en una esquina del cilindro. • Falla prematura del cilindro a una carga menor. • Resultado bajo, NO representativo del concreto. El asiento esférico permite que el bloque superior se INCLINE hasta 4° (sección 5.1.4.4) para acomodarse a la cara, distribuyendo la carga uniformemente. Es como una \"junta universal\" que asegura la verticalidad efectiva de la carga."},{"type":"h2","text":"<strong>4.4 Centrado del espécimen · círculos concéntricos</strong>"},{"type":"callout","text":"<strong>Texto literal</strong> <em>\"<strong>Para facilitar el centrado, se pueden grabar círculos concéntricos que no tengan más de 1.2 mm de ancho.</strong>\"</em>"},{"type":"p","text":"Es común que los bloques de carga tengan grabados círculos concéntricos a 100 mm, 150 mm, 200 mm de diámetro. Esto permite:"},{"type":"list","items":["Centrar visualmente el cilindro sobre el bloque."]},{"type":"list","items":["Verificar que el espécimen está alineado con el eje de carga."]},{"type":"list","items":["Identificar el tamaño de espécimen apropiado para cada bloque."]},{"type":"p","text":"La restricción de \"no más de 1.2 mm de ancho\" garantiza que las marcas no afecten significativamente la planicidad de la superficie de carga."},{"type":"h2","text":"<strong>4.5 Tolerancia de planicidad: 0.05 mm en 150 mm</strong>"},{"type":"callout","text":"<strong>Texto literal</strong> <em>\"<strong>Con excepción de los círculos concéntricos, la superficie de apoyo no debe diferir de un plano en más de 0.05 mm en una longitud de 150 mm.</strong>\"</em>"},{"type":"callout","text":"<strong>¿POR QUÉ?</strong> La tolerancia 0.05 mm en 150 mm es la MISMA que la NMX-C-109 exige al cabeceo de los cilindros. Esto es lógico: si el cabeceo es plano a 0.05 mm, los bloques de la prensa también deben serlo, para que no introduzcan irregularidades adicionales. Una prensa con bloques desgastados (rayados, picados, deformados) introduce errores sistemáticos: TODOS los cilindros darán resistencias bajas. Por eso es importante: • Inspeccionar visualmente los bloques antes de cada serie de ensayos. • Verificar la planicidad con regla y laminilla periódicamente. • Reemplazar o rectificar los bloques cuando se desgastan."}]},{"title":"Parte 5 · Geometría del bloque superior · Figura 1","blocks":[{"type":"h2","text":"<strong>5.1 La geometría del asiento esférico (sección 5.1.3 a 5.1.4)</strong>"},{"type":"p","text":"La Figura 1 de la norma muestra el bloque superior con tres parámetros geométricos:"},{"type":"table","rows":[["<strong>Parámetro</strong>","<strong>Significado</strong>","<strong>Restricción</strong>"],["R","Radio (la mitad del diámetro) del bloque superior de carga.","Define el área de carga superior."],["r","Radio de la esfera del asiento esférico.","Determina la flexibilidad del articulación."],["T","Espesor del bloque superior.","T no debe ser menor que (R − r) según NOTA 1."]]},{"type":"h2","text":"<strong>5.2 Los apoyos · sección 5.1.3 (bloque inferior adicional)</strong>"},{"type":"callout","text":"<strong>Texto literal (5.1.3 y 5.1.3.1)</strong> <em>\"<strong>El apoyo inferior debe ser un bloque (platina) adicional que puede o no estar fijo a la platina.</em> <em>En caso de existir un bloque adicional, éste debe tener las misma condiciones especificas de superficies y debe ser por lo menos 3 % mayor que el diámetro o diagonal del espécimen que se va a ensayar, el uso de círculos concéntricos es opcional.</strong>\"</em>"},{"type":"p","text":"Por qué \"3 % mayor que el diámetro del espécimen\":"},{"type":"callout","text":"<strong>¿POR QUÉ?</strong> Un cilindro de 150 mm de diámetro requiere un bloque de apoyo de al menos 154.5 mm de diámetro (3 % más). Esto es para: • Asegurar que el cilindro APOYE COMPLETAMENTE sobre el bloque sin sobresalir. • Permitir un margen para pequeños desplazamientos durante el centrado. • Evitar que un borde del cilindro QUEDE FUERA del bloque (lo que generaría una concentración de carga catastrófica). Para cubos, la dimensión de referencia es la DIAGONAL (no el lado), porque al colocar el cubo en la prensa, las esquinas son el punto más alejado del centro."},{"type":"h2","text":"<strong>5.3 Espesor mínimo del bloque · 22.5 mm (sección 5.1.4)</strong>"},{"type":"callout","text":"<strong>Texto literal</strong> <em>\"<strong>El bloque de apoyo inferior debe tener como mínimo 22.5 mm de espesor.</strong>\"</em>"},{"type":"p","text":"Este espesor mínimo es para:"},{"type":"list","items":["Resistir las cargas sin deformarse."]},{"type":"list","items":["Aislar térmicamente: si el cilindro está caliente o frío, el bloque grueso reduce la transferencia."]},{"type":"list","items":["Distribuir la carga uniformemente sobre la platina inferior."]},{"type":"h2","text":"<strong>5.4 Bloque superior · ancho y diámetro (sección 5.1.4.1)</strong>"},{"type":"callout","text":"<strong>Texto literal</strong> <em>\"<strong>El bloque superior de carga, con asiento esférico, debe de ser por lo menos 3 % más ancho que el diámetro (o diagonal en caso de cubos) que el espécimen a ensayar y de un ancho máximo de 100 mm mayor que el diámetro (o diagonal en caso de cubos) que el espécimen a ensayar. Los bloques de apoyo con asiento esférico pueden tener caras cuadradas, siempre y cuando se cumpla con lo antes descrito.</strong>\"</em>"},{"type":"p","text":"La regla:"},{"type":"p","text":"<strong>Diámetro_bloque_sup ≥ Diámetro_espécimen × 1.03</strong>"},{"type":"p","text":"<strong>Diámetro_bloque_sup ≤ Diámetro_espécimen + 100 mm</strong>"},{"type":"p","text":"Para un cilindro de 150 mm de diámetro:"},{"type":"list","items":["Diámetro mínimo del bloque superior: 154.5 mm."]},{"type":"list","items":["Diámetro máximo del bloque superior: 250 mm."]},{"type":"callout","text":"<strong>¿POR QUÉ?</strong> ¿Por qué un MÁXIMO de 100 mm más grande? Si el bloque superior fuera DEMASIADO grande (ej: 500 mm para un cilindro de 150 mm): • El asiento esférico tendría más \"juego\" lateral. • El centrado del cilindro sería menos preciso. • Habría más superficie de contacto que crearía fricción adicional. La regla de máximo 100 mm más grande mantiene una proporción razonable entre el bloque y el espécimen."},{"type":"h2","text":"<strong>5.5 La esfera · 75 % del diámetro (sección 5.1.4.3)</strong>"},{"type":"callout","text":"<strong>Texto literal</strong> <em>\"<strong>El centro de la esfera debe coincidir con el centro de la superficie de la cara de apoyo con una tolerancia de ± 5 % del radio de la esfera y el diámetro de la esfera debe ser cuando menos 75 % del diámetro del espécimen que se va a ensayar.</strong>\"</em>"},{"type":"p","text":"Para un cilindro de 150 mm:"},{"type":"list","items":["Diámetro mínimo de la esfera: 150 × 0.75 = 112.5 mm."]},{"type":"callout","text":"<strong>¿POR QUÉ?</strong> ¿Por qué la esfera debe ser al menos 75 % del diámetro del cilindro? La esfera grande: • Distribuye mejor la carga sobre el bloque. • Tiene un centro de rotación más estable. • Permite el ajuste angular sin deformación. Una esfera demasiado pequeña (ej: 50 mm para cilindro de 150 mm): • Concentraría toda la carga en un punto pequeño del bloque. • Podría causar deformación local del bloque. • El bloque oscilaría con menor estabilidad."},{"type":"h2","text":"<strong>5.6 Giro libre · 4° en cualquier dirección (sección 5.1.4.4)</strong>"},{"type":"callout","text":"<strong>Texto literal</strong> <em>\"<strong>La porción móvil del bloque de carga debe girar libremente por lo menos 4° en cualquier dirección.</strong>\"</em>"},{"type":"p","text":"Este giro de 4° permite:"},{"type":"list","items":["Acomodarse a caras cabeceadas con desviación angular hasta el límite de NMX-C-109 (0.5°), con margen de seguridad."]},{"type":"list","items":["Adaptarse a especímenes con caras ligeramente desniveladas."]},{"type":"list","items":["Mantener la articulación funcional incluso con polvo o residuos en el asiento esférico."]},{"type":"p","text":"Si el bloque NO gira libremente (asiento corroído, sucio o lubricación seca), introduce torsión adicional al cilindro y los resultados son inválidos."}]},{"title":"Parte 6 · Dispositivos de lectura, verificación y escala","blocks":[{"type":"h2","text":"<strong>6.1 Dispositivos de lectura de carga (sección 5.2)</strong>"},{"type":"callout","text":"<strong>Texto literal</strong> <em>\"<strong>Si la carga se registra en una carátula, debe tener una graduación que inicie en forma progresiva cuando menos en el 10 % de su capacidad. La aguja indicadora debe tener la longitud suficiente para coincidir con las marcas de graduación y el ancho de su extremo no debe ser mayor que el claro libre entre dos divisiones mínimas. Debe tener una aguja de arrastre de la misma longitud que la aguja indicadora.</strong>\"</em>"},{"type":"h2","text":"<strong>6.2 Los dos tipos de prensa</strong>"},{"type":"table","rows":[["<strong>Tipo</strong>","<strong>Lectura</strong>","<strong>Aguja de arrastre</strong>"],["Analógica (con carátula)","Aguja indicadora sobre escala graduada.","Sí, requerida. Marca la carga máxima alcanzada."],["Digital","Pantalla numérica.","No aplica. Debe haber dispositivo electrónico que registre la carga máxima."]]},{"type":"callout","text":"<strong>¿POR QUÉ?</strong> ¿Por qué la AGUJA DE ARRASTRE es obligatoria en prensas analógicas? Cuando un cilindro falla, la carga cae bruscamente de su valor máximo a casi cero (la prensa pierde resistencia mecánica). La aguja indicadora regresa rápidamente a 0, pero la AGUJA DE ARRASTRE queda EN EL VALOR MÁXIMO alcanzado, permitiendo leerlo después con calma. Sin aguja de arrastre, sería casi imposible registrar la carga máxima a tiempo: el operador tendría que estar mirando exactamente el momento de la falla. En prensas digitales, esto se resuelve con un \"peak hold\" electrónico que congela la lectura máxima."},{"type":"h2","text":"<strong>6.3 Verificación de carga · ± 3 % (sección 5.3)</strong>"},{"type":"callout","text":"<strong>Texto literal</strong> <em>\"<strong>El error de exactitud tolerado en la máquina de ensayo debe ser como máximo de ± 3 % de la carga aplicada.</em> <em>La máquina debe calibrarse o verificarse antes de ser puesta en operación, posteriormente cada año o cada 40 000 ensayos y si no se detectan desviaciones en 3 años puede ampliarse el período. Así mismo, se debe verificar después de que se cambie de sitio, de que se efectúen reparaciones o ajustes en los mecanismos de medición; o calibrarla si se tiene duda de los resultados...</strong>\"</em>"},{"type":"h2","text":"<strong>6.4 La tolerancia ± 3 % en contexto</strong>"},{"type":"callout","text":"<strong>¿POR QUÉ?</strong> ¿Cuánto importa el ± 3 % en la práctica? Para un cilindro que debería dar f'c = 250 kg/cm²: • Una prensa con error +3 %: marcaría 257.5 kg/cm² → ACEPTACIÓN falsa. • Una prensa con error -3 %: marcaría 242.5 kg/cm² → RECHAZO falso. Para concretos cerca del límite de aceptación, este 3 % puede ser la diferencia entre aceptar o rechazar lotes completos. Por eso la calibración es crítica. Las prensas modernas suelen tener tolerancia menor (± 1 % es común). El ± 3 % es el MÁXIMO permitido, no el deseable."},{"type":"h2","text":"<strong>6.5 Cuándo verificar la prensa</strong>"},{"type":"p","text":"La norma establece varios disparadores para verificación:"},{"type":"list","items":["<strong>ANTES de ponerse en operación: </strong>verificación inicial obligatoria."]},{"type":"list","items":["<strong>Cada AÑO o cada 40 000 ensayos: </strong>lo que ocurra primero."]},{"type":"list","items":["<strong>Después de CAMBIAR DE SITIO: </strong>los manómetros y celdas de carga son sensibles a vibraciones del transporte."]},{"type":"list","items":["<strong>Después de REPARACIONES o AJUSTES: </strong>cualquier intervención puede cambiar la calibración."]},{"type":"list","items":["<strong>Si hay DUDA de los resultados: </strong>criterio del operador."]},{"type":"p","text":"Si en 3 años NO se detectan desviaciones, el período puede ampliarse. Pero esto requiere documentación rigurosa de cada calibración."},{"type":"h2","text":"<strong>6.6 Calibración por sitio · regla específica</strong>"},{"type":"p","text":"Una nota sutil pero importante: \"Las calibraciones o verificaciones de los manómetros deben de hacerse colocados en la prensa con la que se van a utilizar, si se usan en otra prensa, debe realizarse su calibración o verificación nuevamente antes de ser usados\"."},{"type":"callout","text":"<strong>¿POR QUÉ?</strong> Un manómetro NO es un dispositivo independiente: forma sistema con el circuito hidráulico de la prensa. Si se desmonta y se monta en otra prensa, las lecturas pueden variar por: • Diferencias en la presión atmosférica local (altitud). • Diferencias en la longitud del circuito hidráulico. • Variaciones en la temperatura del aceite hidráulico. Por eso, mover un manómetro = recalibrar."},{"type":"h2","text":"<strong>6.7 Escala graduada (sección 5.4)</strong>"},{"type":"callout","text":"<strong>Texto literal</strong> <em>\"<strong>Con capacidad para medir por lo menos una distancia de 310 mm y división mínima de 1 mm.</strong>\"</em>"},{"type":"p","text":"Es la regla o flexómetro para medir las dimensiones del cilindro o cubo:"},{"type":"list","items":["Capacidad ≥ 310 mm: para medir cilindros de 30 cm de altura."]},{"type":"list","items":["División mínima 1 mm: aproximación requerida en la medición de dimensiones."]}]},{"title":"Parte 7 · Preparación de muestras · sección 6","blocks":[{"type":"h2","text":"<strong>7.1 Texto literal (introducción de la sección 6)</strong>"},{"type":"callout","text":"<strong>Texto literal</strong> <em>\"<strong>Los especímenes moldeados deben elaborarse de acuerdo a las normas mexicanas NMX-C-159-ONNCCE o NMX-C-160-ONNCCE (véase 3 referencias) y los núcleos extraídos, de acuerdo a la norma mexicana NMX-C-169-ONNCCE (véase 3 referencias), en caso de ser proporcionados por el cliente, se debe anotar en el informe de resultados.</strong>\"</em>"},{"type":"p","text":"Tres caminos posibles para los especímenes:"},{"type":"list","items":["<strong>Elaborados por el laboratorio (NMX-C-159 o NMX-C-160): </strong>trazabilidad completa, lo recomendable."]},{"type":"list","items":["<strong>Núcleos extraídos por el laboratorio (NMX-C-169): </strong>para evaluar concreto en estructuras existentes."]},{"type":"list","items":["<strong>Proporcionados por el cliente: </strong>se acepta, pero se DEBE anotar esta condición en el informe (porque la trazabilidad es parcial)."]},{"type":"h2","text":"<strong>7.2 Medición de dimensiones · sección 6.1</strong>"},{"type":"callout","text":"<strong>Texto literal</strong> <em>\"<strong>En caso de cilindros se determinan el diámetro y la altura del espécimen de ensayo, promediando según sea el caso, 2 medidas perpendiculares entre sí a la altura media del espécimen y 2 alturas opuestas con una aproximación de 1 mm.</em> <em>En caso de cubos se miden dos lados opuestos y dos alturas.</strong>\"</em>"},{"type":"h2","text":"<strong>7.3 Cómo medir un cilindro correctamente</strong>"},{"type":"h3","text":"<strong>7.3.1 Diámetro</strong>"},{"type":"list","items":["Tomar el calibrador (vernier) o regla."]},{"type":"list","items":["Medir el diámetro en la altura MEDIA del cilindro (ni arriba ni abajo)."]},{"type":"list","items":["Tomar 2 mediciones PERPENDICULARES entre sí (rotando el cilindro 90°)."]},{"type":"list","items":["Promediar las 2 mediciones."]},{"type":"list","items":["Aproximación: 1 mm."]},{"type":"h3","text":"<strong>7.3.2 Altura</strong>"},{"type":"list","items":["Medir la altura del cilindro YA CABECEADO (NOTA 2 de la norma)."]},{"type":"list","items":["Tomar 2 alturas OPUESTAS (en lados diametralmente opuestos)."]},{"type":"list","items":["Promediar las 2 mediciones."]},{"type":"list","items":["Aproximación: 1 mm."]},{"type":"h2","text":"<strong>7.4 Cubos · medición</strong>"},{"type":"p","text":"Para cubos, el procedimiento es similar pero adaptado a la geometría cúbica:"},{"type":"list","items":["<strong>Lados: </strong>medir DOS lados opuestos (los dos que estarán en contacto con la prensa). Promediar."]},{"type":"list","items":["<strong>Altura: </strong>medir DOS alturas (a la mitad del cubo, en dirección de la carga). Promediar."]},{"type":"p","text":"Esto permite calcular el área de la sección transversal:"},{"type":"p","text":"<strong>A_cubo = lado_promedio × altura_promedio (cuando es cuadrado)</strong>"},{"type":"h2","text":"<strong>7.5 Esbeltez · NOTA 2</strong>"},{"type":"callout","text":"<strong>Texto literal NOTA 2</strong> <em>\"<strong>NOTA 2: La relación de esbeltez se mide con el cilindro ya cabeceado (en caso de cabeceo con mortero de azufre). Cuando son placas no adheridas, la altura es sólo del espécimen.</strong>\"</em>"},{"type":"callout","text":"<strong>¿POR QUÉ?</strong> Esta nota es crítica: • Si cabeceaste con AZUFRE: el cabeceo está ADHERIDO al cilindro y forma parte de la altura. Mide el cilindro CON el cabeceo (la altura total). • Si usaste PLACAS NO ADHERIDAS (almohadillas de neopreno NMX-C-469): el neopreno NO se adhiere y se quita después. Mide solo la altura del cilindro SIN las almohadillas. Esto afecta el cálculo de esbeltez (h/d) y, por tanto, la aplicación de los factores de la Tabla 1."},{"type":"h2","text":"<strong>7.6 La regla 1.8 de esbeltez (sección 6.1)</strong>"},{"type":"callout","text":"<strong>Texto literal</strong> <em>\"<strong>Cuando la altura promedio del espécimen es menor de 1.8 veces el diámetro (en caso de cilindros), el resultado de la resistencia debe corregirse por esbeltez de acuerdo a la tabla 1, no deben ensayarse especímenes con relación diámetro a altura menor de 1:1; en caso de cubos, la relación debe ser de 1:1 con una variación aceptable del 1 % de diferencia en las dimensiones nominales.</strong>\"</em>"},{"type":"p","text":"Reglas resumidas:"},{"type":"table","rows":[["<strong>Espécimen</strong>","<strong>Esbeltez (h/d)</strong>","<strong>Acción</strong>"],["Cilindro estándar","2.0","Sin corrección. Reportar fc = F/A directo."],["Cilindro con esbeltez 1.8 a 2.0","1.8 ≤ h/d < 2.0","Sin corrección (factor = 1.000 hasta 0.992)."],["Cilindro con esbeltez < 1.8","1.0 ≤ h/d < 1.8","Aplicar factor de corrección de la Tabla 1."],["Cilindro con esbeltez < 1.0","h/d < 1.0","NO ENSAYAR (la geometría es inválida)."],["Cubo estándar","1.0 ± 1 %","Sin corrección. Aceptable hasta 1.01 o 0.99."]]}]},{"title":"Parte 8 · Esbeltez y la Tabla 1 (factores de corrección)","blocks":[{"type":"h2","text":"<strong>8.1 Por qué la esbeltez afecta la resistencia</strong>"},{"type":"callout","text":"<strong>¿POR QUÉ?</strong> Cuando un cilindro de relación 2:1 (altura = 2 × diámetro) se comprime, la zona central del cilindro está LEJOS de las caras de carga. La fricción entre el cilindro y los bloques solo afecta a las zonas cercanas a las caras (los \"conos de confinamiento\"). Si el cilindro fuera más CORTO (esbeltez < 2): • Los \"conos de confinamiento\" superpuestos en el centro. • La FRICCIÓN entre la cara y el bloque CONFINA al concreto. • El concreto puede soportar MÁS carga porque está \"contenido\". • Resultado: resistencia APARENTE más alta que la real. Por eso, para esbelteces menores a 1.8, se aplica un FACTOR < 1 que CORRIGE el valor hacia abajo. Esto da el valor \"equivalente\" como si el cilindro fuera 2:1."},{"type":"h2","text":"<strong>8.2 La Tabla 1 completa</strong>"},{"type":"p","text":"La norma incluye una Tabla 1 con 60+ valores de relación h/d desde 2.00 hasta 1.00, con factores de corrección desde 1.000 hasta 0.910."},{"type":"p","text":"Para hacerla más manejable, presento la tabla en bloques:"},{"type":"h3","text":"<strong>8.2.1 Bloque 1 · Esbelteces 1.40 a 2.00 (más comunes)</strong>"},{"type":"table","rows":[["<strong>h/d</strong>","<strong>Factor</strong>","<strong>h/d</strong>","<strong>Factor</strong>"],["2.00","1.000","1.69","0.985"],["1.99","0.992","1.68","0.984"],["1.98","0.992","1.67","0.981"],["1.97","0.991","1.66","0.983"],["1.96","0.991","1.65","0.982"],["1.95","0.990","1.64","0.981"],["1.94","0.990","1.63","0.980"],["1.93","0.989","1.62","0.980"],["1.92","0.988","1.61","0.979"],["1.91","0.988","1.60","0.978"],["1.90","0.987","1.59","0.977"],["1.89","0.987","1.58","0.976"],["1.88","0.986","1.57","0.976"],["1.87","0.986","1.56","0.975"],["1.86","0.985","1.55","0.974"],["1.85","0.985","1.54","0.973"],["1.84","0.984","1.53","0.972"],["1.83","0.984","1.52","0.972"],["1.82","0.983","1.51","0.971"],["1.81","0.983","1.50","0.970"],["1.80","0.992","1.49","0.969"],["1.79","0.992","1.48","0.968"],["1.78","0.991","1.47","0.966"],["1.77","0.991","1.46","0.965"],["1.76","0.990","1.45","0.964"],["1.75","0.990","1.44","0.963"],["1.74","0.989","1.43","0.962"],["1.73","0.988","1.42","0.960"],["1.72","0.988","1.41","0.959"],["1.71","0.987","1.40","0.958"],["1.70","0.986","—","—"]]},{"type":"h3","text":"<strong>8.2.2 Bloque 2 · Esbelteces 1.00 a 1.39</strong>"},{"type":"table","rows":[["<strong>h/d</strong>","<strong>Factor</strong>","<strong>h/d</strong>","<strong>Factor</strong>"],["1.39","0.957","1.19","0.933"],["1.38","0.956","1.18","0.932"],["1.37","0.954","1.17","0.930"],["1.36","0.953","1.16","0.929"],["1.35","0.952","1.15","0.928"],["1.34","0.951","1.14","0.927"],["1.33","0.950","1.13",
