Repository: misapoe05-cell/sgc-estandares2026

File: www/assets/data/c109_1.json (part 1 of 4)
{"id":"NMX-C-109-1","slug":"c109_1","metadata":{"subtitle":"Guía NMX-C-109 · Aprendizaje profundo","kind":"GUÍA DE APRENDIZAJE PROFUNDO","code":"NMX-C-109-ONNCCE-2013","category":"","title":"Cabeceo de Especímenes","validity":"","intro_callout":"<strong>Para quién es esta guía</strong> El cabeceo es probablemente la operación más subestimada en todo el ciclo del concreto. Después de moldear, curar y esperar 28 días por un cilindro, todo el trabajo previo puede arruinarse en los 30 minutos que tardas en cabecearlo mal. Una capa de cabeceo torcida 1°, una superficie irregular de 0.1 mm, una resistencia del azufre baja, y tu cilindro reventará 10–20 % por debajo de su resistencia real. Si vas a ser laboratorista, supervisor de calidad, ingeniero estructural o cualquier profesional que interprete resultados de resistencia a la compresión, esta guía es para ti. El cabeceo es lo que distingue una resistencia ENSAYADA de una resistencia REAL del concreto."},"intro_blocks":[{"type":"subtitle","text":"<em>Guía NMX-C-109 · Aprendizaje profundo</em>"},{"type":"p","text":"<strong>GUÍA DE APRENDIZAJE PROFUNDO</strong>"},{"type":"p","text":"<strong>NMX-C-109-ONNCCE-2013</strong>"},{"type":"subtitle","text":"<em>Industria de la Construcción · Concreto Hidráulico</em>"},{"type":"p","text":"<strong>Cabeceo de Especímenes</strong>"},{"type":"subtitle","text":"<em>Declaratoria de Vigencia publicada en el D.O.F. el 31 de enero de 2014</em>"},{"type":"callout","text":"<strong>Para quién es esta guía</strong> El cabeceo es probablemente la operación más subestimada en todo el ciclo del concreto. Después de moldear, curar y esperar 28 días por un cilindro, todo el trabajo previo puede arruinarse en los 30 minutos que tardas en cabecearlo mal. Una capa de cabeceo torcida 1°, una superficie irregular de 0.1 mm, una resistencia del azufre baja, y tu cilindro reventará 10–20 % por debajo de su resistencia real. Si vas a ser laboratorista, supervisor de calidad, ingeniero estructural o cualquier profesional que interprete resultados de resistencia a la compresión, esta guía es para ti. El cabeceo es lo que distingue una resistencia ENSAYADA de una resistencia REAL del concreto."}],"parts":[{"title":"Mapa de la guía","blocks":[{"type":"p","text":"Cada parte construye sobre la anterior. Recórrelas en orden la primera vez."},{"type":"table","rows":[["<strong>Parte</strong>","<strong>Contenido</strong>","<strong>Objetivo de aprendizaje</strong>"],["0","Glosario visual","Dominar términos antes del detalle técnico."],["1","Panorama: por qué cabecear y la cadena de calidad","Entender el papel del cabeceo en la resistencia."],["2","Objetivo y campo de aplicación","Saber cuándo y para qué aplica la norma."],["3","Definiciones · cabeceo y compuesto para cabeceo","Comprender los conceptos clave."],["4","Equipo · placas y platos cabeceadores (Figura 1)","Conocer requisitos de planicidad y espesor."],["5","Alineadores y dispositivos de perpendicularidad","Garantizar el ángulo de 90° crítico."],["6","Recipientes para fundir azufre y equipo auxiliar","Manejar el azufre con seguridad."],["7","Placas y dispositivos para especímenes prismáticos","Cabecear bloques, tabiques, adoquines."],["8","Moldes para cubos de mortero (Figura 3)","Verificar la resistencia del compuesto."],["9","Materiales auxiliares y condiciones ambientales","Preparar el sitio correctamente."],["10","Preparación · cilíndricos recién moldeados","Cabeceo con pasta de cemento (sección 6.1)."],["11","Preparación · cilíndricos endurecidos curados en húmedo","Cabeceo, corte o pulido (sección 6.2)."],["12","Compuesto para cabeceo · Tabla 1 y reúso","Resistencia mínima vs resistencia del concreto."],["13","Resistencia a compresión del compuesto (sección 6.3)","Ensayo de cubos a 20–80 segundos."],["14","Procedimiento de cabeceo · sección 8 completa","Aplicación detallada con compuesto y pasta."],["15","Cabeceo con pasta de cemento (sección 8.3 y 8.4)","Alternativa para cilindros recién moldeados o endurecidos."],["16","La temperatura del azufre · 130–150 °C","Justificación química del rango térmico."],["17","Verificación de planicidad y perpendicularidad","Controles de calidad sobre el cabeceo."],["18","Apéndice A · seguridad y cubos de cabeceo","Punto de ignición 227 °C, dureza Rockwell, baquelita."],["19","Errores frecuentes y autoevaluación SOLO","Cerrar con el aprendizaje integrado."]]}]},{"title":"Parte 0 · Glosario visual para principiantes","blocks":[{"type":"p","text":"Léelos sin presión. Volverán a aparecer con sentido más adelante."},{"type":"table","rows":[["<strong>Término</strong>","<strong>Explicación sencilla</strong>","<strong>Analogía</strong>"],["Cabeceo","Preparar las dos caras planas del cilindro para que la prensa apriete uniformemente al medir resistencia.","Como ponerle tapas planas a un tubo torcido para que se apoye recto sobre la mesa."],["Espécimen","El cilindro o bloque de concreto que se va a ensayar.","El \"paciente\" del laboratorio."],["Compuesto para cabeceo","Mezcla de azufre con aditivos (cenizas, sílice) que se calienta y se solidifica formando una capa lisa.","Como cera derretida que al enfriarse queda dura y plana."],["Pasta de cemento","Cemento + agua aplicado como cabeceo en cilindros recién moldeados o endurecidos curados en húmedo.","Una capa fina de \"masilla\" para nivelar la cara del cilindro."],["Placa cabeceadora","Superficie plana sobre la que se vierte el compuesto fundido para que el cilindro lo presione.","Como una mesa muy lisa para hacer una galleta plana."],["Plato metálico para cabeceo","Plato con pared baja (~12 mm) y diámetro 5 mm mayor que el cilindro; contiene el azufre fundido.","Como un molde de pastel pequeño y bajo."],["Planicidad","Qué tan plana es una superficie (qué tanto se aparta de un plano perfecto).","Si pones una regla y mides los huecos: ese es el grado de imperfección."],["Perpendicularidad","Que la cara cabeceada forme ángulo de 90° EXACTO con el eje del cilindro.","Como una mesa cuyas patas están paralelas al techo, no inclinadas."],["Tolerancia 0.05 mm en 150 mm","Que la cara cabeceada esté plana con desviación máxima de 0.05 mm en 150 mm de longitud.","Un grosor de hoja de papel sobre la longitud de un cilindro grande."],["Tolerancia 0.5°","Que la cara cabeceada NO se desvíe más de 0.5° de la perpendicular al eje (≈ 3 mm en 300 mm).","Como una mesa que apenas se inclina al ojo desnudo."],["Espesor de capa","Grosor del compuesto o pasta sobre la cara del cilindro (mm).","Qué tan gruesa es la \"tapa\" puesta al tubo."],["Aceite mineral","Aceite que se aplica al plato antes de verter el azufre para que NO se pegue.","Como engrasar un molde antes de hornear un pastel."],["Cubos de mortero","Cubos de 50 × 50 × 50 mm de COMPUESTO PARA CABECEO solidificado, para verificar su resistencia.","Cubitos de cera para probar qué tan dura está la cera."],["Azufre","Elemento químico que es la base del compuesto para cabeceo (mezclado con aditivos).","Como un \"pegamento sólido a baja temperatura\"."],["Punto de ignición del azufre","Temperatura a la que el azufre se INCENDIA (227 °C). Crítico para seguridad.","El \"umbral de fuego\" del azufre."]]}]},{"title":"Parte 1 · Panorama: por qué cabecear y la cadena de calidad","blocks":[{"type":"h2","text":"<strong>1.1 Dónde encaja el cabeceo en la cadena del concreto</strong>"},{"type":"p","text":"El concreto que llega al ensayo de compresión ha pasado por un largo camino:"},{"type":"list","items":["<strong>Diseño de la mezcla: </strong>calculista define f'c (ej: 250 kg/cm²)."]},{"type":"list","items":["<strong>Producción: </strong>planta dosifica cemento, agregados, agua, aditivos."]},{"type":"list","items":["<strong>Transporte: </strong>camión revolvedor lleva el concreto a obra."]},{"type":"list","items":["<strong>Muestreo (NMX-C-161): </strong>se toma muestra entre 15–85 % de la descarga."]},{"type":"list","items":["<strong>Revenimiento (NMX-C-156): </strong>verificación rápida de consistencia."]},{"type":"list","items":["<strong>Moldeo de cilindros (NMX-C-159): </strong>compactación en 3 capas, enrasado."]},{"type":"list","items":["<strong>Curado: </strong>28 días en cámara húmeda a 23 ± 2 °C."]},{"type":"list","items":["<strong>CABECEO (NMX-C-109): </strong><strong>esta norma. Preparar las caras del cilindro.</strong>"]},{"type":"list","items":["<strong>Compresión (NMX-C-083): </strong>rotura del cilindro en la prensa. Resultado: f'c real."]},{"type":"list","items":["<strong>Reporte: </strong>se compara f'c real vs f'c diseño. Aceptación o rechazo."]},{"type":"h2","text":"<strong>1.2 ¿Por qué hay que cabecear?</strong>"},{"type":"p","text":"Cuando moldeas un cilindro de concreto, su cara INFERIOR (la que tocó el fondo del molde metálico) queda razonablemente plana. Pero la cara SUPERIOR (la que enrasaste con la varilla) NUNCA queda perfectamente plana ni perpendicular al eje. Tiene:"},{"type":"list","items":["Pequeñas ondulaciones (huellas del enrase)."]},{"type":"list","items":["Burbujas de aire emergentes."]},{"type":"list","items":["Inclinación residual del molde."]},{"type":"list","items":["A veces hasta una pequeña pendiente (1–3°) que no se nota a simple vista."]},{"type":"h2","text":"<strong>1.3 Lo que pasa si NO cabeceas</strong>"},{"type":"callout","text":"<strong>¿POR QUÉ?</strong> Cuando la prensa de compresión presiona el cilindro entre sus dos platos: • Si la cara está PERFECTAMENTE plana: la carga se distribuye uniformemente sobre toda el área. La medición es real. • Si la cara tiene una IRREGULARIDAD de solo 0.1 mm: la carga se CONCENTRA en los puntos altos. Esos puntos se trituran primero y propagan grietas. El cilindro revienta antes de alcanzar su resistencia real. • Si la cara está INCLINADA solo 1°: la prensa aplica un par TORSIONAL además de compresión. El cilindro falla por una combinación de compresión y cortante, dando un valor sistemáticamente bajo. Investigaciones del ACI muestran que un cabeceo deficiente puede subestimar la resistencia real entre 10 % y 30 %. En obras donde se especifica f'c = 250 kg/cm², esto puede significar reportar 200 kg/cm² (RECHAZO) cuando el concreto en realidad alcanza los 250 (ACEPTACIÓN)."},{"type":"h2","text":"<strong>1.4 Las dos opciones del cabeceo</strong>"},{"type":"p","text":"La norma reconoce DOS familias de procedimientos:"},{"type":"table","rows":[["<strong>Tipo</strong>","<strong>Material</strong>","<strong>Cuándo se usa</strong>"],["Cabeceo con compuesto (mortero de azufre)","Azufre + aditivos calentado a 130–150 °C","El más usado. Cilindros endurecidos curados en húmedo. Aplicación rápida (minutos)."],["Cabeceo con pasta de cemento","Cemento Portland + agua (relación a/c 0.25–0.35)","Cilindros recién moldeados (2–4 h después). Cilindros endurecidos pero curados continuamente en húmedo."]]},{"type":"p","text":"La elección depende del momento del cabeceo y de las condiciones de curado del cilindro. Cada tipo tiene sus propias reglas (Partes 14 y 15 de esta guía)."},{"type":"h2","text":"<strong>1.5 Las dos propiedades críticas que el cabeceo debe lograr</strong>"},{"type":"callout","text":"<strong>Las dos propiedades obligatorias</strong> <strong>PLANICIDAD: la superficie cabeceada NO debe apartarse de un plano en más de 0.05 mm en una longitud de 150 mm.</strong> <strong>PERPENDICULARIDAD: la superficie cabeceada NO debe apartarse de la perpendicular al eje del espécimen en más de 0.5° (aproximadamente 3 mm por cada 300 mm de altura).</strong>"},{"type":"p","text":"Estos dos números son los que tendrás que verificar repetidamente durante todo el proceso. Toda la norma está construida para garantizarlos."}]},{"title":"Parte 2 · Objetivo y campo de aplicación","blocks":[{"type":"h2","text":"<strong>2.1 Objetivo (sección 1)</strong>"},{"type":"callout","text":"<strong>Texto literal</strong> <em>\"<strong>Esta norma mexicana determina los procedimientos de cabeceo en especímenes con el fin de obtener la planicidad y perpendicularidad en sus bases para su ensayo</strong>\"</em>"},{"type":"p","text":"Las dos palabras clave son PLANICIDAD y PERPENDICULARIDAD. Toda la norma gira alrededor de estos dos conceptos físicos."},{"type":"h2","text":"<strong>2.2 Campo de aplicación (sección 2)</strong>"},{"type":"callout","text":"<strong>Texto literal</strong> <em>\"<strong>Esta norma mexicana es aplicable a especímenes de concreto hidráulico, moldeados o extraídos y a especímenes prefabricados.</strong>\"</em>"},{"type":"p","text":"Cubre tres tipos de especímenes:"},{"type":"table","rows":[["<strong>Tipo</strong>","<strong>Descripción</strong>","<strong>Ejemplo</strong>"],["Moldeados","Cilindros hechos en obra al momento del muestreo del concreto fresco.","Cilindros 15 × 30 cm de NMX-C-159."],["Extraídos","Núcleos cilíndricos taladrados de estructuras existentes.","Corazones de losa para evaluar resistencia in situ."],["Prefabricados","Piezas fabricadas en planta para ensayos directos.","Tabiques, blocks, adoquines, ladrillos."]]},{"type":"callout","text":"<strong>¿POR QUÉ?</strong> ¿Por qué incluye especímenes prefabricados? Porque la propiedad de resistencia a la compresión es relevante para todos ellos. Un block de concreto que va a recibir cargas de muros superiores debe ensayarse igual que un cilindro: necesita superficies planas y perpendiculares. La norma cubre AMBOS escenarios (cilíndrico y prismático) porque las prensas de compresión se usan para los dos, y ambos requieren cabeceo correcto."}]},{"title":"Parte 3 · Definiciones · cabeceo y compuesto para cabeceo","blocks":[{"type":"h2","text":"<strong>3.1 Cabeceo (sección 3.1)</strong>"},{"type":"callout","text":"<strong>Texto literal</strong> <em>\"<strong>Cabeceo. Es la preparación de las bases de los especímenes con el fin de obtener la planicidad y perpendicularidad requerida para su ensayo.</strong>\"</em>"},{"type":"p","text":"Tres puntos importantes de la definición:"},{"type":"list","items":["<strong>\"</strong><strong>Preparación de las BASES</strong><strong>\"</strong><strong>: </strong>el cabeceo afecta las dos caras planas del cilindro (superior e inferior). En la práctica, casi siempre se cabecea solo la cara superior porque la inferior queda plana del molde, pero la norma reconoce que ambas pueden necesitar cabeceo."]},{"type":"list","items":["<strong>\"</strong><strong>Planicidad y perpendicularidad REQUERIDA</strong><strong>\"</strong><strong>: </strong>no es planicidad cualquiera, es la planicidad ESPECÍFICA que la norma define (0.05 mm en 150 mm) y la perpendicularidad ESPECÍFICA (0.5°)."]},{"type":"list","items":["<strong>\"</strong><strong>Para su ensayo</strong><strong>\"</strong><strong>: </strong>el cabeceo es el último paso ANTES del ensayo de compresión. Su único propósito es habilitar el ensayo correcto."]},{"type":"h2","text":"<strong>3.2 Compuesto para cabeceo / Mortero (sección 3.2)</strong>"},{"type":"callout","text":"<strong>Texto literal</strong> <em>\"<strong>Compuesto para cabeceo (Mortero). Es una mezcla de material de azufre y una adición de otros materiales para mejorar sus propiedades de resistencia a compresión, adherencia y plasticidad.</strong>\"</em> <em>NOTA 1: Estos materiales pueden ser: Cenizas, silicios, puzolanas, etc.</em>"},{"type":"h2","text":"<strong>3.3 Por qué azufre y no solo cemento</strong>"},{"type":"callout","text":"<strong>¿POR QUÉ?</strong> ¿Por qué el azufre es el material BASE? Porque tiene propiedades únicas que lo hacen ideal para cabeceo: • PUNTO DE FUSIÓN BAJO: el azufre se funde a unos 115 °C, lo que permite manejarlo con equipos térmicos sencillos. • ENDURECIMIENTO RÁPIDO: al enfriarse vuelve a sólido en pocos minutos. Esto agiliza el ensayo (no hay que esperar 24 h como con cemento). • ALTA RESISTENCIA A COMPRESIÓN: el azufre puro alcanza ~25 MPa; con aditivos llega a 35–55 MPa o más. • NO REACCIONA con el concreto. ¿Por qué los aditivos? El azufre puro tiene problemas: es FRÁGIL (se rompe al manejarlo), tiene poca ADHERENCIA (se desprende del concreto), y baja PLASTICIDAD (al enfriarse se contrae y agrieta). Las cenizas, sílice y puzolanas: • Aumentan resistencia a compresión. • Mejoran adherencia con el concreto. • Reducen la contracción y agrietamiento al enfriar. Por eso los compuestos comerciales (Forney, Vertex, etc.) son mezclas patentadas de azufre con varios aditivos."}]},{"title":"Parte 4 · Equipo · placas y platos cabeceadores (Figura 1)","blocks":[{"type":"h2","text":"<strong>4.1 Placas cabeceadoras para especímenes con pasta de cemento (sección 4.1.1)</strong>"},{"type":"callout","text":"<strong>Texto literal</strong> <em>\"<strong>Placa de vidrio o de metal pulido; de por lo menos 6 mm de espesor, o placas de acrílico, plástico, granito u otro material pétreo pulido, de por lo menos 12 mm de espesor.</strong>\"</em>"},{"type":"p","text":"Las dos opciones de espesor:"},{"type":"table","rows":[["<strong>Material</strong>","<strong>Espesor mínimo</strong>","<strong>Comentario</strong>"],["Vidrio o metal pulido","6 mm","Materiales muy rígidos: pueden ser delgados sin deformarse."],["Acrílico, plástico, granito, otro material pétreo","12 mm","Materiales menos rígidos: requieren más espesor para no flexionarse bajo el peso del cilindro."]]},{"type":"callout","text":"<strong>¿POR QUÉ?</strong> La placa debe permanecer PERFECTAMENTE PLANA mientras el cilindro presiona contra la pasta de cemento que está endureciendo. Si la placa se flexiona aunque sea milésimas de mm, la cara cabeceada copia esa flexión y queda curva en vez de plana. El vidrio y el metal pulido son tan rígidos que 6 mm bastan. El acrílico y plásticos son más flexibles, por eso necesitan 12 mm o más."},{"type":"h2","text":"<strong>4.2 Platos metálicos para cabeceo con compuesto (sección 4.1.2)</strong>"},{"type":"callout","text":"<strong>Texto literal</strong> <em>\"<strong>De diámetro de por lo menos 5 mm mayor que el del espécimen por cabecear.</em> <em>La planicidad de la superficie del asiento del plato, no debe diferir en más de 0.05 mm en 150 mm. La superficie de los platos debe estar libre de estrías, ranuras o depresiones que afecten la planicidad de la capa cabeceada con la tolerancia indicada.</em> <em>El espesor de la placa base del plato para cilindros de 15 cm de diámetro no debe ser menor de 11 mm (véase figura 1); para diámetros diferentes el espesor debe ser tal que no afecte el cabeceo por choques térmicos al enfriarse rápidamente, un espesor adecuado de placa no provoca contracciones ni fracturas en el azufre, en caso contrario debe aumentarse el espesor.</strong>\"</em> <em>NOTA 2: Se recomienda que la altura del borde sea aproximadamente de 12 mm.</em>"},{"type":"h2","text":"<strong>4.3 Las cuatro especificaciones críticas del plato (Figura 1)</strong>"},{"type":"table","rows":[["<strong>Especificación</strong>","<strong>Valor</strong>","<strong>Razón</strong>"],["Diámetro (vs cilindro)","≥ 5 mm mayor que el del espécimen","Para que el cilindro entre con holgura sin tocar las paredes."],["Planicidad de la superficie de asiento","0.05 mm en 150 mm (mismo nivel exigido al cabeceo)","El plato es la superficie 'maestra' que define la planicidad final del cabeceo."],["Espesor de la placa base (cilindros 15 cm)","≥ 11 mm","Resistencia al choque térmico del azufre fundido (130–150 °C) que se vierte y solidifica."],["Altura del borde","≈ 12 mm (recomendado, NOTA 2)","Suficiente para contener el azufre líquido pero permitir que el cilindro se sumerja parcialmente."]]},{"type":"callout","text":"<strong>¿POR QUÉ?</strong> ¿Por qué el espesor importa para CHOQUES TÉRMICOS? Cuando viertes el azufre fundido a 130–150 °C sobre el plato (que está a temperatura ambiente, ~25 °C), hay un brusco gradiente térmico: • Si el plato es DELGADO: se calienta rápidamente con el azufre, después se enfría rápido cuando el azufre solidifica. La contracción térmica DESIGUAL entre la parte central (más caliente) y los bordes (más fríos) causa que el azufre se AGRIETE al enfriar. • Si el plato es GRUESO (≥ 11 mm para cilindros de 15 cm): tiene suficiente MASA TÉRMICA para que el azufre se enfríe gradualmente y no se agriete. Por eso, para cilindros más grandes (15 × 30 cm o más), se necesita placa ≥ 11 mm. Para cilindros más pequeños (10 × 20 cm) puede ser un poco menor; para cilindros más grandes (20 × 40 cm) debe ser proporcionalmente mayor."}]},{"title":"Parte 5 · Alineadores y dispositivos de perpendicularidad","blocks":[{"type":"h2","text":"<strong>5.1 Alineador para cabeceo de especímenes cilíndricos (sección 4.2)</strong>"},{"type":"callout","text":"<strong>Texto literal</strong> <em>\"<strong>Deben emplearse una alineación en unión con las placas de cabeceo, para que las capas no se aparten de la perpendicularidad en relación al eje del espécimen cilíndrico con más de 0.5° (aproximadamente 3 mm en 300 mm).</strong>\"</em>"},{"type":"h2","text":"<strong>5.2 La matemática de los 0.5°</strong>"},{"type":"p","text":"La norma da una equivalencia: 0.5° ≈ 3 mm en 300 mm. Verifiquemos:"},{"type":"p","text":"<strong>tan(0.5°) ≈ 0.00873</strong>"},{"type":"p","text":"<strong>Desviación en 300 mm = 300 × 0.00873 ≈ 2.62 mm ≈ 3 mm</strong>"},{"type":"p","text":"La aproximación de la norma (3 mm) es ligeramente más generosa que el cálculo exacto (2.62 mm), pero es aceptable como guía práctica."},{"type":"h2","text":"<strong>5.3 ¿Qué es un </strong><strong>\"</strong><strong>alineador</strong><strong>\"</strong><strong>?</strong>"},{"type":"p","text":"Es un dispositivo mecánico (típicamente una barra guía o un sistema de rieles) que asegura que el cilindro descienda PERFECTAMENTE VERTICAL sobre el plato cabeceador. Sin alineador, el operador podría inclinar el cilindro al colocarlo y la capa de cabeceo quedaría torcida."},{"type":"p","text":"Tipos comunes de alineadores en laboratorios:"},{"type":"list","items":["<strong>Guía vertical fija: </strong>una columna metálica con un anillo que abraza el cilindro, manteniéndolo perfectamente vertical mientras desciende."]},{"type":"list","items":["<strong>Marco con barras paralelas: </strong>el cilindro se desliza entre dos barras verticales que limitan su movimiento lateral."]},{"type":"list","items":["<strong>Cabeceadora vertical comercial: </strong>equipo dedicado con guías incorporadas (Forney, Humboldt, ELE, etc.)."]},{"type":"h2","text":"<strong>5.4 Recipiente para fundir azufre (sección 4.3)</strong>"},{"type":"callout","text":"<strong>Texto literal</strong> <em>\"<strong>- Recipientes equipados con dispositivos que controlen automáticamente la temperatura o recipientes para someter a calor.</em> <em>En ambos casos los recipientes no deben ser reactivos con el compuesto para cabeceo fundido.</strong>\"</em>"},{"type":"p","text":"Hay dos opciones:"},{"type":"list","items":["<strong>Recipiente con CONTROL AUTOMÁTICO de temperatura: </strong>típicamente una olla térmica con termostato (\"melting pot\" o crisol). Mantiene el azufre a la temperatura programada (130–150 °C) automáticamente. Es la opción profesional."]},{"type":"list","items":["<strong>Recipiente para someter a calor: </strong>un recipiente metálico (de acero, no aluminio) que se calienta sobre placa eléctrica o estufa. Requiere termómetro para verificar manualmente. Es la opción económica pero más riesgosa."]},{"type":"callout","text":"<strong>PRECAUCIÓN</strong> \"No deben ser reactivos con el compuesto fundido\": • PROHIBIDO: aluminio (reacciona con el azufre formando sulfuro de aluminio). • PROHIBIDO: zinc galvanizado (también reacciona). • RECOMENDADO: acero al carbono, hierro fundido."},{"type":"h2","text":"<strong>5.5 Equipo auxiliar (sección 4.4)</strong>"},{"type":"p","text":"La norma especifica un solo elemento aquí: ESCUADRA METÁLICA DE 90°."},{"type":"p","text":"Es la herramienta para verificar la perpendicularidad de la cara cabeceada con respecto al eje del cilindro. Una escuadra de albañil, larga, calibrada, sin desgaste."},{"type":"h2","text":"<strong>5.6 La escuadra (sección 6.2 después de la Figura 4)</strong>"},{"type":"p","text":"La norma describe cómo usar la escuadra:"},{"type":"callout","text":"<strong>Texto literal</strong> <em>\"<strong>Para verificar la perpendicularidad en los especímenes cabeceados y pulidos se requiere una escuadra metálica (véase figura 4) de albañil a noventa grados, que tenga una muesca que libre las orillas del cabeceo, colocar sobre la superficie cabeceada o pulida en dos lados opuestos y verificar que la escuadra no se aparte en más de 0.5° (3 mm aproximadamente en los 300 mm de altura del espécimen).</strong>\"</em>"},{"type":"p","text":"Verificación práctica:"},{"type":"list","items":["Apoyar un brazo de la escuadra sobre la cara cabeceada."]},{"type":"list","items":["El otro brazo debe quedar paralelo al eje del cilindro (las paredes laterales del cilindro)."]},{"type":"list","items":["Medir el huelgo entre el brazo vertical de la escuadra y la pared del cilindro."]},{"type":"list","items":["Si en 300 mm de altura el huelgo es ≤ 3 mm: PERPENDICULARIDAD CORRECTA."]},{"type":"list","items":["Repetir en el lado OPUESTO del cilindro."]},{"type":"list","items":["Repetir nuevamente girando 90° (otros dos lados opuestos)."]}]},{"title":"Parte 6 · Recipientes para fundir azufre y equipo auxiliar","blocks":[{"type":"p","text":"La sección 4.3 establece los requisitos de los recipientes para el azufre. Esta es la zona más PELIGROSA del laboratorio de cabeceo: trabajamos con azufre líquido a 130–150 °C, vapores tóxicos y materiales inflamables."},{"type":"h2","text":"<strong>6.1 Tipos de recipientes (revisión)</strong>"},{"type":"p","text":"Como vimos en la Parte 5, hay dos opciones:"},{"type":"table","rows":[["<strong>Tipo</strong>","<strong>Ventajas</strong>","<strong>Desventajas</strong>"],["Con control AUTOMÁTICO de temperatura (olla térmica con termostato)","Temperatura constante, seguro, eficiencia energética, puede dejarse encendido sin supervisión continua.","Costo más alto. Requiere mantenimiento del termostato."],["Con calentamiento manual (recipiente sobre placa eléctrica)","Costo bajo, simplicidad, fácil de reemplazar.","Requiere termómetro, supervisión constante, riesgo de sobrecalentamiento."]]},{"type":"h2","text":"<strong>6.2 Materiales prohibidos y recomendados (revisión)</strong>"},{"type":"callout","text":"<strong>PRECAUCIÓN</strong> PROHIBIDOS por reactividad química con azufre fundido: • Aluminio (forma Al₂S₃, sulfuro de aluminio). • Zinc / galvanizado (forma ZnS). • Cobre y bronce (forman sulfuros que contaminan). RECOMENDADOS: • Acero al carbono. • Hierro fundido. • Acero inoxidable (premium)."},{"type":"h2","text":"<strong>6.3 Seguridad con azufre · APÉNDICE A</strong>"},{"type":"p","text":"La norma incluye en el Apéndice A (informativo) tres recomendaciones de seguridad CRÍTICAS:"},{"type":"h3","text":"<strong>6.3.1 Captación de gases</strong>"},{"type":"callout","text":"<strong>Texto literal (Apéndice A)</strong> <em>\"<strong>Cuando se realice el fundido de compuesto para cabeceo en un espacio con poca ventilación es conveniente usar una campana de captación de gases.</strong>\"</em>"},{"type":"callout","text":"<strong>¿POR QUÉ?</strong> Al calentar el compuesto para cabeceo (azufre + aditivos), se liberan VAPORES TÓXICOS: • Dióxido de azufre (SO₂): irritante respiratorio, en concentraciones altas puede ser letal. • Sulfuro de hidrógeno (H₂S) si hay impurezas: tóxico, olor a huevo podrido. • Vapores de azufre puro: irritan ojos, mucosas, pulmones. Una campana de captación con extractor (encima del recipiente) succiona estos vapores y los expulsa al exterior. Es indispensable en laboratorios cerrados."},{"type":"h3","text":"<strong>6.3.2 Punto de ignición del azufre · 227 °C</strong>"},{"type":"callout","text":"<strong>Texto literal (Apéndice A)</strong> <em>\"<strong>Calentar el azufre mediante flama directa es peligroso debido a que el punto de ignición del azufre es de 227 °C y el mortero puede encenderse por sobrecalentamiento.</strong>\"</em>"},{"type":"callout","text":"<strong>¿POR QUÉ?</strong> El azufre tiene un comportamiento térmico de tres etapas: • 115 °C → punto de fusión (sólido a líquido amarillo claro). • 130–150 °C → temperatura ideal de trabajo para cabeceo (líquido fluido). • 159 °C → empieza a aumentar viscosidad (líquido más espeso, más oscuro). • 187 °C → viscosidad máxima (casi sólido, muy denso, color rojo oscuro). • 227 °C → PUNTO DE IGNICIÓN. El azufre se inflama espontáneamente generando llamas azules y SO₂ tóxico. Si calientas con llama DIRECTA, fácilmente puedes superar los 227 °C y el azufre se INCENDIA dentro del recipiente. Por eso se PROHÍBE flama directa: hay que usar baño térmico, placa eléctrica con termostato, o equipo dedicado de cabeceo."},{"type":"h3","text":"<strong>6.3.3 Dureza Rockwell C-48 mínimo</strong>"},{"type":"callout","text":"<strong>Texto literal (Apéndice A)</strong> <em>\"<strong>Se sugiere que los platos empleados para el cabeceo con compuesto para cabeceo tengan una dureza Rockwell C-48 mínimo, esto es con objeto de aumentar su durabilidad.</strong>\"</em>"},{"type":"p","text":"La dureza Rockwell C-48 (HRC 48) corresponde a un acero templado, resistente a:"},{"type":"list","items":["Rayaduras por uso repetido."]},{"type":"list","items":["Deformación al recibir cargas."]},{"type":"list","items":["Choques térmicos repetidos."]},{"type":"p","text":"Un plato de acero suave (HRC 20–30) se rayaría y deformaría rápidamente. Un plato HRC 48+ puede durar miles de cabeceos manteniendo su planicidad."}]},{"title":"Parte 7 · Placas y dispositivos para especímenes prismáticos","blocks":[{"type":"h2","text":"<strong>7.1 Placa cabeceadora para especímenes prismáticos (sección 4.5)</strong>"},{"type":"callout","text":"<strong>Texto literal</strong> <em>\"<strong>Debe ser metálica de mínimo 11 mm de espesor, con dos fronteras fijas y dos desmontable. Lo más recomendable es fabricar escuadras a partir de un cuadrado de 12 mm × 12 mm para formar las fronteras con las características mostradas en la figura 2, una escuadra para cada tamaño de especímenes prefabricados (tabique, bloque, etc.).</em> <em>La superficie de la placa cabeceadora debe estar libre de ranuras, estrías o depresiones mayores de 0.25 mm de profundidad en un área geométrica regular de 35 mm² y su superficie de asiento no debe apartarse de un plano en más de 0.05 mm en 150 mm.</strong>\"</em>"},{"type":"h2","text":"<strong>7.2 Especímenes prismáticos · qué son</strong>"},{"type":"p","text":"Son piezas con caras planas paralelas, NO cilíndricas. Ejemplos:"},{"type":"list","items":["<strong>Tabiques: </strong>piezas de barro o concreto, generalmente 12 × 12 × 24 cm."]},{"type":"list","items":["<strong>Blocks de concreto: </strong>12, 15 o 20 cm de espesor, 20 cm de altura, 40 cm de largo."]},{"type":"list","items":["<strong>Bloques: </strong>variantes de blocks."]},{"type":"list","items":["<strong>Adoquines: </strong>piezas para pavimentos, ~6–10 cm de espesor."]},{"type":"list","items":["<strong>Ladrillos: </strong>piezas más pequeñas."]},{"type":"h2","text":"<strong>7.3 Por qué </strong><strong>\"</strong><strong>dos fronteras fijas y dos desmontables</strong><strong>\"</strong>"},{"type":"callout","text":"<strong>¿POR QUÉ?</strong> La placa cabeceadora para prismáticos debe contener el compuesto líquido durante el cabeceo. Para esto se forman ESCUADRAS (paredes verticales) alrededor de la pieza: • Dos fronteras FIJAS (que no se mueven): son las dos paredes que definen las ESQUINAS de la pieza. • Dos fronteras DESMONTABLES: las paredes que se quitan después del cabeceo para liberar la pieza. La razón es práctica: una vez que el azufre solidifica, no puedes simplemente \"deslizar\" la pieza horizontalmente fuera de la placa porque las cuatro paredes la atraparían. Necesitas que dos paredes se desmonten para liberarla."},{"type":"h2","text":"<strong>7.4 Tolerancia ESPECÍFICA: 0.25 mm en 35 mm²</strong>"},{"type":"p","text":"Esta tolerancia es DIFERENTE a la del cilindro:"},{"type":"table","rows":[["<strong>Especímenes</strong>","<strong>Tolerancia de planicidad</strong>"],["Cilíndricos (sección 4.1.2)","0.05 mm en 150 mm"],["Prismáticos (sección 4.5)","0.25 mm en 35 mm² (área geométrica regular)"]]},{"type":"callout","text":"<strong>¿POR QUÉ?</strong> La tolerancia es MÁS GENEROSA para prismáticos (0.25 mm vs 0.05 mm). Esto se debe a que: • Las piezas prismáticas tienen áreas de carga MÁS GRANDES que los cilindros típicos. • Las cargas de ensayo en prismáticos son MENORES (resistencia típicamente 80–250 kg/cm² vs 250–500 en concretos estructurales). • Las piezas prismáticas frecuentemente tienen tolerancia natural mayor (block manufacturado vs cilindro de laboratorio). Pero la PERPENDICULARIDAD sigue siendo la misma: 0.05 mm en 150 mm en \"dos longitudes ortogonales\" (en sección 8.2 lo veremos)."},{"type":"h2","text":"<strong>7.5 Dispositivos de alineamiento para prismáticos (sección 4.6)</strong>"},{"type":"callout","text":"<strong>Texto literal</strong> <em>\"<strong>Deben emplearse dispositivos de alineación tales como barras de guía o niveles de burbuja en unión con las placas de cabeceo, para asegurar que ninguna placa se aparte de la perpendicularidad al eje del espécimen en más de 0.5° (aproximadamente 1 mm vertical por cada 100 mm horizontales).</strong>\"</em>"},{"type":"p","text":"Aquí la equivalencia es 0.5° ≈ 1 mm vertical por 100 mm horizontales. Verifiquemos:"},{"type":"p","text":"<strong>tan(0.5°) × 100 mm = 0.873 mm ≈ 1 mm</strong>"},{"type":"p","text":"La equivalencia es exacta. Para una pieza de 100 mm de altura, una desviación de 1 mm en la cara cabeceada equivale a 0.5° de inclinación."}]},{"title":"Parte 8 · Moldes para cubos de mortero (Figura 3)","blocks":[{"type":"h2","text":"<strong>8.1 Texto literal (sección 4.7)</strong>"},{"type":"callout","text":"<strong>Texto literal</strong> <em>\"<strong>Tres moldes o un molde con tres compartimientos cúbicos de 50 mm por lado ± 1 mm por lado, con una placa como base y una cubierta perforada, deben ser como el ejemplo dado a continuación:</strong>\"</em>"},{"type":"h2","text":"<strong>8.2 Para qué sirven los cubos</strong>"},{"type":"p","text":"Los cubos NO son los especímenes que se cabecearán; son cubos de COMPUESTO PARA CABECEO solidificado, usados para verificar la RESISTENCIA del compuesto."},{"type":"p","text":"La idea es:"},{"type":"list","items":["Antes de usar un compuesto en cabecear cilindros, debes verificar que su resistencia sea adecuada (Tabla 1 de la norma)."]},{"type":"list","items":["Si el compuesto se reúsa varias veces, su resistencia puede degradarse. Hay que ensayarlo periódicamente."]},{"type":"list","items":["Para ensayar la resistencia: fundes el compuesto, lo viertes en los moldes cúbicos, lo dejas solidificar, y comprimes los cubos en una prensa."]},{"type":"h2","text":"<strong>8.3 La regla de los tres cubos</strong>"},{"type":"p","text":"La norma exige TRES cubos por ensayo. Esto se debe a:"},{"type":"list","items":["Variabilidad estadística: tres mediciones permiten promediar y detectar valores anómalos."]},{"type":"list","items":["Si uno de los tres se daña al desmoldar, queda un duplicado válido."]},{"type":"list","items":["Es el mismo principio que en el ensayo de cubos de mortero de cemento (NMX-C-061 / ASTM C-109)."]},{"type":"h2","text":"<strong>8.4 ¿Por qué exactamente 50 mm × 50 mm × 50 mm?</strong>"},{"type":"callout","text":"<strong>¿POR QUÉ?</strong> Las dimensiones de 50 mm (2 pulgadas) están armonizadas con la norma estadounidense ASTM C-109 (\"Standard Test Method for Compressive Strength of Hydraulic Cement Mortars Using 2-in. or [50-mm] Cube Specimens\"), que la NMX-C-109 cita en su bibliografía. Las razones para esa medida específica son: • Suficientemente grande para tener una zona central libre de efectos de borde. • Suficientemente pequeña para que prensas comunes (capacidad 50–100 toneladas) puedan ensayarla. • Compatibilidad mundial: cualquier cubo de 50 mm puede ensayarse en cualquier prensa estándar."},{"type":"h2","text":"<strong>8.5 Tolerancia de ± 1 mm por lado</strong>"},{"type":"p","text":"Si una arista mide 50 ± 1 mm = entre 49 y 51 mm, el área de la cara mide:"},{"type":"p","text":"<strong>Área mínima = 49 × 49 = 2 401 mm²</strong>"},{"type":"p","text":"<strong>Área máxima = 51 × 51 = 2 601 mm²</strong>"},{"type":"p","text":"Variación: ~8 % entre extremos. Para que la resistencia (carga / área) no varíe más de un 4 % por error de medida, se calibra al cubo individualmente con calibrador antes de cada ensayo."},{"type":"h2","text":"<strong>8.6 La cubierta perforada</strong>"},{"type":"p","text":"La Figura 3 muestra una cubierta plana con tres agujeros (uno por compartimiento). Esos agujeros sirven para:"},{"type":"list","items":["Verter el compuesto fundido sin abrir el molde."]},{"type":"list","items":["Permitir la salida de aire mientras se rellena (evitar burbujas atrapadas)."]},{"type":"list","items":["Asegurar que la cara superior del cubo quede plana al solidificar."]}]},{"title":"Parte 9 · Materiales auxiliares y condiciones ambientales","blocks":[{"type":"h2","text":"<strong>9.1 Materiales auxiliares (sección 5)</strong>"},{"type":"p","text":"La norma lista tres elementos:"},{"type":"table","rows":[["<strong>Material</strong>","<strong>Función</strong>","<strong>Comentario</strong>"],["Aceite mineral","Lubricar el plato cabeceador antes de verter el azufre, para que NO se pegue al solidificar.","Aceite ligero, no reactivo. Se aplica una capa muy delgada con paño o brocha."],["Paño","Limpiar superficies, secar, distribuir el aceite uniformemente.","Paño no abrasivo, libre de pelusas que puedan contaminar."],["Tapa o placa de polietileno","Cubrir las superficies cabeceadas con pasta de cemento para evitar pérdida de humedad mientras endurece.","Cualquier polietileno limpio (bolsa, lámina). Sobre el polietileno se pone un paño húmedo (sección 8.3)."]]},{"type":"callout","text":"<strong>¿POR QUÉ?</strong> ¿Por qué el ACEITE en el plato? Cuando viertes azufre fundido sobre un plato seco y no engrasado, el azufre se ADHIERE al plato al solidificar. Cuando intentes despegarlo, romperás la capa cabeceada del cilindro o dañarás el plato. El aceite forma una película microscópica que IMPIDE la adhesión. El azufre solidifica, se enfría, y se desprende limpiamente del plato. La cantidad de aceite debe ser MÍNIMA: una capa apenas perceptible. Demasiado aceite contamina el azufre y reduce su adherencia al cilindro."},{"type":"h2","text":"<strong>9.2 Condiciones ambientales (sección 7)</strong>"},{"type":"callout","text":"<strong>Texto literal</strong> <em>\"<strong>El cabeceo debe realizarse en un sitio cubierto sin cambios bruscos de clima.</strong>\"</em>"},{"type":"p","text":"Las dos condiciones críticas:"},{"type":"list","items":["<strong>SITIO CUBIERTO: </strong>para protegerlo de lluvia, viento con polvo, sol directo. El cabeceo siempre se hace en laboratorio o en una zona techada del campo."]},{"type":"list","items":["<strong>SIN CAMBIOS BRUSCOS DE CLIMA: </strong>el azufre fundido se enfría rápidamente con corrientes de aire frío. Los cambios térmicos pueden generar grietas o contracciones en el cabeceo."]},{"type":"callout","text":"<strong>PRECAUCIÓN</strong> Adicionalmente, deben mantenerse condiciones de seguridad: • Ventilación adecuada (vapores de azufre). • Lejos de materiales inflamables (azufre a > 200 °C es riesgo de incendio). • Equipos de protección personal: guantes térmicos, lentes de seguridad, mandil resistente al calor. • Extintor de polvo químico cerca (NO de agua: el agua + azufre líquido genera explosiones de vapor)."}]},{"title":"Parte 10 · Preparación · cilíndricos recién moldeados","blocks":[{"type":"h2","text":"<strong>10.1 Texto literal (sección 6.1)</strong>"},{"type":"callout","text":"<strong>Texto literal</strong> <em>\"<strong>La superficie superior de los especímenes recién moldeados, cuando van a ser cabeceados con pasta de cemento, se cubre con una capa delgada de una pasta de cemento portland de acuerdo a 8.3.</strong>\"</em>"},
