Repository: misapoe05-cell/sgc-estandares2026

File: www/assets/data/c148.json (part 1 of 4)
{"id":"NMX-C-148","slug":"c148","metadata":{"subtitle":"Guía NMX-C-148 · Aprendizaje profundo","kind":"GUÍA DE APRENDIZAJE PROFUNDO","code":"NMX-C-148-ONNCCE-2010","category":"","title":"Gabinetes, Cuartos Húmedos y Tanques de Almacenamiento","validity":"","intro_callout":"<strong>Para quién es esta guía</strong> Esta es una norma INFRAESTRUCTURAL: no describe un ensayo, sino las CONDICIONES en las que los especímenes deben curarse para que los ensayos posteriores sean válidos. Sin un cuarto húmedo correctamente diseñado y operado, todos los ensayos de resistencia a la compresión (NMX-C-083) están comprometidos desde el origen. Si vas a ser laboratorista, supervisor de control de calidad, ingeniero responsable de un laboratorio, o si vas a diseñar o auditar un laboratorio nuevo, esta guía es para ti. Aprenderás no solo CÓMO operar correctamente un cuarto húmedo o tanque de almacenamiento, sino POR QUÉ cada parámetro (23 ± 2 °C, ≥ 95 % HR, 3 g/L de Ca(OH)₂, 12 meses de limpieza) está ahí."},"intro_blocks":[{"type":"subtitle","text":"<em>Guía NMX-C-148 · Aprendizaje profundo</em>"},{"type":"p","text":"<strong>GUÍA DE APRENDIZAJE PROFUNDO</strong>"},{"type":"p","text":"<strong>NMX-C-148-ONNCCE-2010</strong>"},{"type":"subtitle","text":"<em>Industria de la Construcción · Cementos y Concretos Hidráulicos</em>"},{"type":"p","text":"<strong>Gabinetes, Cuartos Húmedos y Tanques de Almacenamiento</strong>"},{"type":"p","text":"<strong>Condiciones de Diseño y Operación</strong>"},{"type":"subtitle","text":"<em>Declaratoria de Vigencia D.O.F. 25 de octubre de 2010 · Ratificada en 2020</em>"},{"type":"callout","text":"<strong>Para quién es esta guía</strong> Esta es una norma INFRAESTRUCTURAL: no describe un ensayo, sino las CONDICIONES en las que los especímenes deben curarse para que los ensayos posteriores sean válidos. Sin un cuarto húmedo correctamente diseñado y operado, todos los ensayos de resistencia a la compresión (NMX-C-083) están comprometidos desde el origen. Si vas a ser laboratorista, supervisor de control de calidad, ingeniero responsable de un laboratorio, o si vas a diseñar o auditar un laboratorio nuevo, esta guía es para ti. Aprenderás no solo CÓMO operar correctamente un cuarto húmedo o tanque de almacenamiento, sino POR QUÉ cada parámetro (23 ± 2 °C, ≥ 95 % HR, 3 g/L de Ca(OH)₂, 12 meses de limpieza) está ahí."}],"parts":[{"title":"Mapa de la guía","blocks":[{"type":"p","text":"Cada parte construye sobre la anterior. Recórrelas en orden la primera vez."},{"type":"table","rows":[["<strong>Parte</strong>","<strong>Contenido</strong>","<strong>Objetivo de aprendizaje</strong>"],["0","Glosario visual","Dominar términos antes del detalle técnico."],["1","Panorama: la infraestructura del curado","Entender el papel del cuarto húmedo en el ciclo del concreto."],["2","Objetivo y campo de aplicación","Saber qué cubre y qué no la norma."],["3","Definiciones · cuarto, gabinete, tanque (sección 2)","Distinguir los 3 tipos de instalaciones de curado."],["4","Cuarto / cámara húmeda · diseño (sección 3.1.1)","Construcción, control térmico, anaqueles."],["5","Gabinete húmedo · diseño (sección 3.1.2)","Para laboratorios pequeños sin acceso interior."],["6","Tanque de almacenamiento · diseño (sección 3.1.3)","Las 6 reglas geométricas y operativas."],["7","La química del agua saturada de cal","Por qué 3 g/L de Ca(OH)₂ y NO agua corriente."],["8","Condiciones de operación · temperatura (sección 3.2.1)","23 ± 2 °C en aire y agua."],["9","Verificación de temperatura y humedad (sección 3.2.2)","Las 3 lecturas diarias y sus variantes."],["10","Humedad relativa · ≥ 95 % (sección 3.2.3)","Por qué este umbral y cómo se logra."],["11","Equipo de medición (secciones 3.2.4 y 3.2.5)","Termómetros, higrómetros, psicrómetros."],["12","Equipo para CEMENTO (sección 4)","Diferencias con el equipo para concreto."],["13","Mantenimiento · limpieza y mezclado de agua","12 meses, 1 mes, sin agua corriente."],["14","Apéndice A · operación práctica","Rociadores, registradores, bombas."],["15","Errores frecuentes y autoevaluación SOLO","Cerrar con el aprendizaje integrado."]]}]},{"title":"Parte 0 · Glosario visual para principiantes","blocks":[{"type":"p","text":"Léelos sin presión. Volverán a aparecer con sentido más adelante."},{"type":"table","rows":[["<strong>Término</strong>","<strong>Explicación sencilla</strong>","<strong>Analogía</strong>"],["Curado","Mantener el concreto hidratado y a temperatura controlada para que desarrolle resistencia.","Como dejar reposar un pan en un horno tibio para que crezca bien."],["Cuarto / cámara húmeda","Habitación en la que se puede entrar, controlada en temperatura y humedad.","Una sauna fría: temperatura suave, ambiente saturado de vapor."],["Gabinete húmedo","Compartimiento cerrado donde NO se puede entrar; almacena pocos especímenes.","Una nevera de laboratorio, pero cálida y húmeda."],["Tanque de almacenamiento","Recipiente o pileta con agua a temperatura controlada donde los especímenes están SUMERGIDOS.","Una alberca pequeña con agua a 23 °C."],["Humedad relativa (HR)","Cuánta agua hay en el aire respecto al máximo posible (a esa temperatura).","Si el aire fuera una esponja: qué tan llena de agua está."],["95 % HR","Aire casi saturado: las superficies se ven mojadas (brillo acuoso).","Como entrar a un baño después de bañarte con agua caliente."],["Temperatura","Qué tan caliente o frío está el aire o el agua.","El número del termómetro."],["23 ± 2 °C","Temperatura ideal del cuarto húmedo: entre 21 y 25 °C.","Temperatura agradable de oficina."],["Lixiviación del calcio","Pérdida de hidróxido de calcio del concreto cuando se sumerge en agua poco mineralizada.","Como dejar una galleta de sal en agua dulce: se le va la sal."],["Ca(OH)₂ · hidróxido de calcio","Compuesto químico básico (cal hidratada) presente en el cemento curado.","El \"calcio\" del cemento."],["Agua saturada de cal","Agua con 3 g/L de Ca(OH)₂ disuelto, que ya no puede absorber más calcio del concreto.","Una limonada que ya tiene tanto azúcar que no acepta más."],["Termohigrómetro","Instrumento que mide AMBOS: temperatura y humedad.","Como un reloj con dos manecillas: una para cada cosa."],["Psicrómetro","Instrumento clásico que mide humedad con dos termómetros (seco y húmedo).","Versión \"manual\" del termohigrómetro."],["Tirante de agua","Profundidad del agua sobre los especímenes en el tanque (mínimo 2 cm).","Cuánta agua tiene encima un cilindro sumergido."],["Saturación · brillo acuoso","Estado del aire 100 % cargado de humedad: superficies con gotitas finas.","Como un espejo recién empañado en el baño."]]}]},{"title":"Parte 1 · Panorama: la infraestructura del curado","blocks":[{"type":"h2","text":"<strong>1.1 ¿Por qué necesitamos esta norma?</strong>"},{"type":"p","text":"La NMX-C-148 NO describe un ensayo. Describe la INFRAESTRUCTURA en la que los especímenes deben curarse antes del ensayo. Sin esa infraestructura correctamente diseñada y operada, todos los ensayos posteriores son inválidos."},{"type":"callout","text":"<strong>¿POR QUÉ?</strong> El concreto NO se vuelve fuerte solo por dejar pasar el tiempo. Necesita HIDRATACIÓN: el cemento Portland reacciona con el agua para formar silicatos de calcio hidratados (los productos que dan resistencia). Si el concreto se SECA (pierde humedad): • La hidratación se DETIENE. • La resistencia final NUNCA alcanza la de diseño. • Aparecen contracciones y agrietamientos. Si el concreto se ENFRÍA o CALIENTA fuera del rango ideal: • La velocidad de hidratación cambia (acelera con calor, retarda con frío). • La estructura interna del cemento curado es distinta. • La resistencia a 28 días NO refleja la del concreto en obra. Por eso, todos los especímenes que van a ensayarse para verificar la resistencia del concreto deben curarse en CONDICIONES IDÉNTICAS controladas. La NMX-C-148 define qué son esas condiciones."},{"type":"h2","text":"<strong>1.2 La cadena del concreto y dónde encaja esta norma</strong>"},{"type":"p","text":"Recordemos la cadena que ya hemos visto en otras guías:"},{"type":"list","items":["<strong>Diseño y producción</strong>"]},{"type":"list","items":["<strong>Muestreo (NMX-C-161)</strong>"]},{"type":"list","items":["<strong>Revenimiento (NMX-C-156)</strong>"]},{"type":"list","items":["<strong>Moldeo (NMX-C-159)</strong>"]},{"type":"list","items":["<strong>CURADO en cuarto húmedo (NMX-C-148): </strong><strong>esta norma. 28 días en cámara controlada.</strong>"]},{"type":"list","items":["<strong>Cabeceo (NMX-C-109)</strong>"]},{"type":"list","items":["<strong>Compresión (NMX-C-083)</strong>"]},{"type":"h2","text":"<strong>1.3 Las tres categorías de instalaciones</strong>"},{"type":"p","text":"La norma define TRES tipos distintos de instalación de curado:"},{"type":"table","rows":[["<strong>Tipo</strong>","<strong>Tamaño</strong>","<strong>Acceso</strong>","<strong>Aplicación típica</strong>"],["Cuarto / cámara húmeda","Habitación grande","Se puede ENTRAR caminando","Laboratorio profesional con muchos especímenes."],["Gabinete húmedo / de niebla","Compartimiento cerrado","NO se puede entrar; se abre puerta","Laboratorios pequeños, obra, supervisión."],["Tanque de almacenamiento","Recipiente con agua","Especímenes SUMERGIDOS","Curado bajo agua, alternativa al cuarto húmedo."]]},{"type":"h2","text":"<strong>1.4 Lo que esta norma NO cubre</strong>"},{"type":"p","text":"La NMX-C-148 cubre las CONDICIONES de las instalaciones, no:"},{"type":"list","items":["Diseño arquitectónico detallado del laboratorio."]},{"type":"list","items":["Especificaciones de los moldes para los especímenes (eso es NMX-C-159)."]},{"type":"list","items":["Procedimientos de elaboración de especímenes (NMX-C-159, 160)."]},{"type":"list","items":["Curado en obra (otras normas como NMX-C-160 sobre curado en obra)."]},{"type":"p","text":"Por eso, la NMX-C-148 se aplica al laboratorio y entra en sistema con las normas de elaboración (159), cabeceo (109) y compresión (083) que ya hemos visto."}]},{"title":"Parte 2 · Objetivo y campo de aplicación","blocks":[{"type":"h2","text":"<strong>2.1 Texto literal (sección 1)</strong>"},{"type":"callout","text":"<strong>Texto literal</strong> <em>\"<strong>Esta norma mexicana establece las condiciones de diseño y operación aplicables a los gabinetes, cuartos húmedos y tanques de almacenamiento que se utilizan para conservar especímenes de ensayo de pasta, mortero o concreto, elaborados con cementantes hidráulicos.</strong>\"</em>"},{"type":"h2","text":"<strong>2.2 Las palabras clave del objetivo</strong>"},{"type":"list","items":["<strong>\"</strong><strong>Condiciones de diseño Y operación</strong><strong>\"</strong><strong>: </strong>no es solo cómo construir las instalaciones, sino también cómo OPERARLAS día a día."]},{"type":"list","items":["<strong>\"</strong><strong>Gabinetes, cuartos húmedos y tanques</strong><strong>\"</strong><strong>: </strong>los tres tipos de instalación cubiertos por la norma."]},{"type":"list","items":["<strong>\"</strong><strong>Conservar especímenes de ensayo</strong><strong>\"</strong><strong>: </strong>el propósito es CONSERVAR (no elaborar), durante el tiempo que dure el curado."]},{"type":"list","items":["<strong>\"</strong><strong>Pasta, mortero o concreto</strong><strong>\"</strong><strong>: </strong>los tres tipos de muestras que pueden curarse:"]},{"type":"list","items":["<strong>Pasta: </strong>cemento + agua sin agregados (para ensayos de propiedades del cemento puro)."]},{"type":"list","items":["<strong>Mortero: </strong>cemento + agua + arena (para ensayos de NMX-C-061, cubos de mortero)."]},{"type":"list","items":["<strong>Concreto: </strong>cemento + agua + arena + grava (para cilindros y cubos)."]},{"type":"list","items":["<strong>\"</strong><strong>Elaborados con cementantes hidráulicos</strong><strong>\"</strong><strong>: </strong>cementos Portland y otros que reaccionan con agua. Excluye morteros y concretos hechos con cal aérea o yeso."]},{"type":"h2","text":"<strong>2.3 ¿Qué son los </strong><strong>\"</strong><strong>cementantes hidráulicos</strong><strong>\"</strong><strong>?</strong>"},{"type":"p","text":"Cementantes que FRAGUAN y endurecen al reaccionar con agua. Los principales:"},{"type":"list","items":["<strong>Cemento Portland: </strong>el más común. NMX-C-414."]},{"type":"list","items":["<strong>Cementos puzolánicos: </strong>Portland + puzolanas (cenizas volantes, microsílice)."]},{"type":"list","items":["<strong>Cementos de escoria: </strong>Portland + escoria de alto horno."]},{"type":"list","items":["<strong>Cementos de aluminato de calcio: </strong>para aplicaciones especiales (refractario, alta resistencia temprana)."]},{"type":"p","text":"Los cementos NO hidráulicos (cal aérea Ca(OH)₂ pura, yeso CaSO₄·2H₂O) endurecen por carbonatación o secado, no por hidratación, y NO se curan en cuarto húmedo."}]},{"title":"Parte 3 · Definiciones · cuarto, gabinete, tanque (sección 2)","blocks":[{"type":"h2","text":"<strong>3.1 Cuarto o cámara húmeda (sección 2.1)</strong>"},{"type":"callout","text":"<strong>Texto literal</strong> <em>\"<strong>Habitación cerrada donde se tiene controlada la temperatura y la humedad relativa, utilizado para almacenar especímenes. Se le denomina cuarto de niebla cuando se logra una humedad relativa tal que es notoria a simple vista, una densa neblina que indica la máxima saturación de agua en el aire. En esta se puede transitar en su interior.</strong>\"</em>"},{"type":"h2","text":"<strong>3.2 Las 4 características clave de un cuarto húmedo</strong>"},{"type":"list","items":["<strong>HABITACIÓN CERRADA: </strong>con paredes, techo, puerta. Aislado del exterior."]},{"type":"list","items":["<strong>TEMPERATURA Y HUMEDAD CONTROLADAS: </strong>con equipos automáticos."]},{"type":"list","items":["<strong>ALMACENA ESPECÍMENES: </strong>su único propósito."]},{"type":"list","items":["<strong>SE PUEDE ENTRAR EN ÉL: </strong>personas pueden ingresar para depositar o retirar especímenes."]},{"type":"h2","text":"<strong>3.3 </strong><strong>\"</strong><strong>Cuarto de niebla</strong><strong>\"</strong><strong> · variante con saturación visible</strong>"},{"type":"callout","text":"<strong>¿POR QUÉ?</strong> La definición agrega un caso especial: el \"cuarto de niebla\" es un cuarto húmedo donde la humedad relativa es tan alta que se VE en el aire (densa neblina visible). Físicamente, esto ocurre cuando la humedad relativa está cerca del 100 % y hay micro-gotitas en el aire. Estas gotitas reflejan la luz y crean el efecto visual de niebla. La saturación visible es el INDICADOR INTUITIVO de que el aire está al máximo de humedad posible. Si NO ves niebla, todavía hay margen para que el aire absorba más vapor (y por tanto puede SECAR los especímenes)."},{"type":"h2","text":"<strong>3.4 Gabinete húmedo o gabinete de niebla (sección 2.2)</strong>"},{"type":"callout","text":"<strong>Texto literal</strong> <em>\"<strong>Compartimiento de dimensiones que no permiten transitar en su interior teniendo controlada la temperatura y la humedad relativa, utilizado para almacenar especímenes de ensayo. Se le denomina gabinete de niebla cuando se logra una humedad relativa tal que es notoria a simple vista, esta densa neblina indica la máxima saturación de agua en el aire.</strong>\"</em>"},{"type":"h2","text":"<strong>3.5 La diferencia clave: cuarto vs gabinete</strong>"},{"type":"table","rows":[["<strong>Característica</strong>","<strong>Cuarto húmedo</strong>","<strong>Gabinete húmedo</strong>"],["Tamaño","Habitación grande (varios m³)","Compartimiento pequeño (≤ 2 m³ típicamente)"],["Acceso","Se puede ENTRAR caminando","NO se puede entrar; solo abrir puerta"],["Capacidad de especímenes","Cientos a miles","Decenas a algún ciento"],["Costo de construcción","Alto (obra civil)","Moderado (mueble especializado)"],["Aplicación típica","Laboratorios profesionales centralizados","Laboratorios pequeños, obra, supervisión"],["Control de humedad","Rociadores grandes, sistemas industriales","Humidificadores compactos, rociadores pequeños"]]},{"type":"h2","text":"<strong>3.6 Tanque de almacenamiento (sección 2.3)</strong>"},{"type":"callout","text":"<strong>Texto literal</strong> <em>\"<strong>Es un recipiente o pileta con agua a temperatura controlada y de dimensiones tales que permita el almacenamiento de especímenes totalmente sumergidos.</strong>\"</em>"},{"type":"h2","text":"<strong>3.7 Las 3 características del tanque</strong>"},{"type":"list","items":["<strong>RECIPIENTE O PILETA: </strong>puede ser un tanque metálico portátil, una pileta de concreto fija, una alberca dedicada."]},{"type":"list","items":["<strong>AGUA A TEMPERATURA CONTROLADA: </strong>23 ± 2 °C."]},{"type":"list","items":["<strong>ESPECÍMENES TOTALMENTE SUMERGIDOS: </strong>no se ven, están bajo el agua."]},{"type":"callout","text":"<strong>¿POR QUÉ?</strong> ¿Por qué un tanque puede ser una alternativa al cuarto húmedo? • El AGUA mantiene saturación al 100 % alrededor del espécimen. • La capacidad calorífica del agua amortigua las variaciones de temperatura. • Es más económico que construir un cuarto entero. • Permite curar muchos cilindros en poco espacio. La desventaja: el agua DEBE estar saturada de cal (3 g/L de Ca(OH)₂) para evitar lixiviación. Eso requiere mantenimiento periódico (Parte 7 y 13)."}]},{"title":"Parte 4 · Cuarto / cámara húmeda · diseño (sección 3.1.1)","blocks":[{"type":"h2","text":"<strong>4.1 Texto literal completo</strong>"},{"type":"callout","text":"<strong>Texto literal</strong> <em>\"<strong>Es la habitación que debe construirse de materiales duraderos con un recubrimiento impermeable, debe mantener temperatura, humedad especificada y las puertas o ventanas deben estar provistas de cierre hermético, la cual deben estar acomodados o disposición los especímenes, se debe hacer uso de entrepaños o anaqueles, teniendo en cuenta que las condiciones ambientales especificadas en el interior aseguren el humedecimiento de todas las superficies del espécimen.</em> <em>La temperatura del aire de esta habitación debe controlarse con equipos que deban mantener la temperatura requerida. El elemento sensitivo de temperatura debe colocarse dentro del cuarto o cámara húmeda, siempre y cuando éste no sufra daños en su funcionamiento, de ser así, se recomienda colocar el instrumento en el interior por lo menos 15 min antes de tomar la lectura.</strong>\"</em>"},{"type":"h2","text":"<strong>4.2 Los 5 requisitos de construcción</strong>"},{"type":"table","rows":[["<strong>Requisito</strong>","<strong>Razón</strong>"],["Materiales duraderos","El cuarto está expuesto a humedad cercana al 100 % y temperatura constante. Materiales no duraderos (madera no tratada, paneles porosos) se degradan rápidamente."],["Recubrimiento impermeable","Las paredes deben ser IMPERMEABLES en su recubrimiento interior. Si el agua penetra a la estructura: moho, deterioro, eficiencia térmica reducida. Materiales típicos: pintura epoxi, fibra de vidrio, tejas vidriadas, lámina de acero pintado."],["Cierre hermético en puertas y ventanas","Las puertas con bisagras estándar tienen rendijas. Esas rendijas dejan escapar humedad y entrar aire seco del exterior. Las puertas deben tener empaque tipo refrigerador."],["Anaqueles o entrepaños","Para acomodar los especímenes en niveles, maximizar la capacidad. Pero deben estar bien ventilados (espacios entre tablas)."],["Aire saturado en TODAS las superficies","Si los especímenes están demasiado pegados o detrás de obstáculos, el aire saturado no llega a toda su superficie y se secan parcialmente. Hay que dejar espacios."]]},{"type":"h2","text":"<strong>4.3 El elemento sensitivo de temperatura</strong>"},{"type":"p","text":"La norma da dos opciones para el sensor de temperatura:"},{"type":"list","items":["<strong>Opción 1 - INTERIOR fijo: </strong>el sensor se monta dentro del cuarto. Funciona si el sensor es resistente a humedad cercana al 100 %."]},{"type":"list","items":["<strong>Opción 2 - INTRODUCIDO antes de la lectura: </strong>si el sensor no resiste humedad alta de forma permanente, se introduce en el cuarto al menos 15 minutos antes de leer (para que se estabilice a las condiciones internas)."]},{"type":"callout","text":"<strong>¿POR QUÉ?</strong> ¿Por qué los 15 minutos? Los sensores de temperatura tienen INERCIA TÉRMICA: cuando los introduces a un ambiente nuevo, tardan en alcanzar la temperatura del aire circundante. Para un termómetro común: • Mercurio: 5–10 minutos para estabilizarse. • Bimetálico: 3–5 minutos. • Electrónico (termistor, RTD): 1–2 minutos. Los 15 minutos son un margen GENEROSO que cubre todos los tipos de sensor. Si el sensor llega muy frío del exterior, puede tardar más en estabilizarse cerca de la temperatura objetivo."},{"type":"h2","text":"<strong>4.4 Equipos de control térmico</strong>"},{"type":"p","text":"Para mantener 23 ± 2 °C dentro del cuarto, se usan:"},{"type":"list","items":["<strong>Sistema de aire acondicionado: </strong>para enfriar cuando hace calor exterior. Especialmente importante en climas cálidos."]},{"type":"list","items":["<strong>Calentadores: </strong>para climas fríos donde el cuarto cae por debajo de 21 °C."]},{"type":"list","items":["<strong>Termostato con histéresis baja: </strong>para que enciendan los equipos antes de salirse del rango ± 2 °C."]}]},{"title":"Parte 5 · Gabinete húmedo · diseño (sección 3.1.2)","blocks":[{"type":"h2","text":"<strong>5.1 Texto literal</strong>"},{"type":"callout","text":"<strong>Texto literal</strong> <em>\"<strong>Debe construirse de materiales tales que eviten fugas de humedad durante su vida útil. La humedad relativa debe mantenerse por medio de alguno de los procedimientos que se mencionan en el apéndice informativo A.2.</strong>\"</em>"},{"type":"h2","text":"<strong>5.2 La diferencia respecto al cuarto</strong>"},{"type":"p","text":"El gabinete tiene los MISMOS requisitos esenciales (materiales duraderos, control de temperatura y humedad), pero a ESCALA REDUCIDA:"},{"type":"list","items":["No requiere puertas grandes ni acceso peatonal."]},{"type":"list","items":["Se diseña como un mueble: armario alto con estantes y puertas frontales."]},{"type":"list","items":["La capacidad es limitada (típicamente 30–80 especímenes según tamaño del gabinete)."]},{"type":"h2","text":"<strong>5.3 Procedimientos de humidificación (Apéndice A.2)</strong>"},{"type":"p","text":"La norma remite al Apéndice A.2 para los procedimientos de humidificación. Veremos ese apéndice en la Parte 14, pero los principales son:"},{"type":"list","items":["<strong>Rociadores de agua: </strong>boquillas que dispersan agua atomizada en el interior."]},{"type":"list","items":["<strong>Humidificadores mecánicos: </strong>equipos comerciales con depósito de agua."]},{"type":"list","items":["<strong>Sistemas ultrasónicos: </strong>transductores que vibran a alta frecuencia generando niebla fina."]},{"type":"list","items":["<strong>Cortinas de agua: </strong>no dirigidas hacia los especímenes; el agua escurre por las paredes y se recoge en una bandeja."]},{"type":"callout","text":"<strong>¿POR QUÉ?</strong> ¿Por qué \"cortinas no dirigidas hacia los especímenes\"? Si el agua cae DIRECTAMENTE sobre los especímenes: • Lava parcialmente los productos de hidratación de la superficie. • Genera erosión local de las caras del cilindro. • En mortero (cubos), puede destruir la superficie expuesta. La humedad debe llegar al espécimen como NIEBLA o VAPOR del aire, no como chorro de agua."}]},{"title":"Parte 6 · Tanque de almacenamiento · diseño (sección 3.1.3)","blocks":[{"type":"h2","text":"<strong>6.1 Las 6 reglas geométricas y operativas</strong>"},{"type":"p","text":"La sección 3.1.3 contiene 6 reglas críticas. Vamos a desglosarlas una por una."},{"type":"h2","text":"<strong>6.2 Regla 1 · Materiales impermeables</strong>"},{"type":"callout","text":"<strong>Texto literal</strong> <em>\"<strong>Los tanques deben de construirse de materiales impermeables y mantener la temperatura dentro del intervalo especificado en todo el volumen del agua.</strong>\"</em>"},{"type":"p","text":"Materiales típicos:"},{"type":"list","items":["<strong>Acero inoxidable: </strong>ideal por durabilidad e impermeabilidad. Costoso."]},{"type":"list","items":["<strong>Acero al carbono pintado epoxi: </strong>alternativa económica. Pintura debe renovarse cada 2–3 años."]},{"type":"list","items":["<strong>Concreto con recubrimiento epoxi o resina: </strong>para tanques grandes (piletas)."]},{"type":"list","items":["<strong>PVC, polietileno: </strong>para tanques móviles pequeños. Cuidar la rigidez."]},{"type":"callout","text":"<strong>PRECAUCIÓN</strong> Materiales PROHIBIDOS o problemáticos: • Aluminio: reacciona con el Ca(OH)₂ del agua de cal (forma aluminatos). • Cobre: manchas verdes, contamina el agua. • Acero galvanizado: el zinc reacciona con el calcio. • Madera: aunque sea tratada, eventualmente absorbe humedad y se degrada."},{"type":"h2","text":"<strong>6.3 Regla 2 · Separación entre especímenes y paredes</strong>"},{"type":"callout","text":"<strong>Texto literal</strong> <em>\"<strong>Los especímenes deben estar separados entre si por lo menos en 1 cm y de las paredes del tanque no menos de 3 cm.</strong>\"</em>"},{"type":"p","text":"Las dos distancias mínimas:"},{"type":"table","rows":[["<strong>Espacio</strong>","<strong>Mínimo</strong>","<strong>Razón</strong>"],["Entre especímenes adyacentes","1 cm","Permite la circulación del agua entre cilindros para que la cal alcance todas las superficies."],["Entre espécimen y pared del tanque","3 cm","La pared puede estar más fría o más caliente que el agua. Mantener distancia evita gradientes térmicos en la cara cercana del cilindro."]]},{"type":"h2","text":"<strong>6.4 Regla 3 · Tirante de agua mínimo</strong>"},{"type":"callout","text":"<strong>Texto literal</strong> <em>\"<strong>El tirante de agua debe ser como mínimo 2 cm superior a la superficie libre de los especímenes.</strong>\"</em>"},{"type":"p","text":"\"Tirante de agua\" = profundidad del agua sobre el espécimen. La regla:"},{"type":"p","text":"<strong>Profundidad agua sobre el espécimen ≥ 2 cm</strong>"},{"type":"callout","text":"<strong>¿POR QUÉ?</strong> ¿Por qué exactamente 2 cm? • Asegura que el espécimen está COMPLETAMENTE sumergido aunque haya algo de evaporación durante el día. • Da margen para variaciones en el nivel del tanque (recargas periódicas, manipulación). • 2 cm es suficiente para que la temperatura sea uniforme en toda la masa de agua sobre el espécimen. Si el tirante fuera menor (ej: 5 mm), la cara superior del cilindro podría exponerse al aire si el agua evapora, generando una zona seca en el cilindro."},{"type":"h2","text":"<strong>6.5 Regla 4 · Distancia del calefactor</strong>"},{"type":"callout","text":"<strong>Texto literal</strong> <em>\"<strong>El elemento calefactor debe estar alejado de los especímenes una distancia no menor de 10 cm.</strong>\"</em>"},{"type":"callout","text":"<strong>¿POR QUÉ?</strong> Los calefactores de inmersión generan agua MUY CALIENTE en su superficie. A 10 cm de distancia, el agua se ha mezclado y la temperatura es uniforme. Si el calefactor estuviera demasiado cerca: • El espécimen recibiría agua con gradiente térmico (más caliente del lado cercano). • La hidratación del cemento sería desigual. • El cilindro tendría resistencia heterogénea. Los 10 cm son una distancia segura para que el calefactor pueda elevar la temperatura sin afectar localmente a los especímenes."},{"type":"h2","text":"<strong>6.6 Regla 5 · Saturación con cal</strong>"},{"type":"callout","text":"<strong>Texto literal</strong> <em>\"<strong>El agua contenida en el tanque debe mantenerse a la temperatura especificada y estar saturada de cal para prevenir la lixiviación del hidróxido de calcio de los especímenes, de lo contrario puede afectar considerablemente los resultados del ensayo.</em> <em>El contenido mínimo para asegurar la saturación de hidróxido de calcio (CaOH₂) en el agua es de 3.0 g por litro (3 kg/m³).</strong>\"</em>"},{"type":"p","text":"La química detrás de esta regla la veremos en detalle en la Parte 7. Por ahora, retén estos números:"},{"type":"p","text":"<strong>Concentración de Ca(OH)₂ ≥ 3.0 g/L = 3 kg/m³</strong>"},{"type":"h2","text":"<strong>6.7 Regla 6 · Mezclado periódico y NO agua corriente</strong>"},{"type":"callout","text":"<strong>Texto literal</strong> <em>\"<strong>El agua del tanque de almacenamiento debe mezclarse en intervalos no mayores de un mes, esto permite remplazar la concentración de iones de calcio que haya disminuido.</em> <em>No debe utilizarse en el tanque un flujo continuo de agua corriente o desmineralizada, ya que esto ocasiona una lixiviación muy elevada de hidróxido de calcio que puede afectar el resultado del ensayo.</strong>\"</em>"},{"type":"callout","text":"<strong>PRECAUCIÓN</strong> Reglas críticas resumidas: • MEZCLAR el agua cada mes (máximo 1 mes entre mezclados). • PROHIBIDO flujo continuo de agua corriente. • PROHIBIDO usar agua desmineralizada. • Limpieza completa del tanque máximo cada 12 meses."},{"type":"callout","text":"<strong>¿POR QUÉ?</strong> ¿Por qué mezclar cada mes? Aunque el tanque está saturado de cal, durante la operación normal: • Los especímenes pueden perder algunos iones de calcio en el agua (poco a poco). • La cal puede precipitar al fondo (estratificación). • Las zonas alejadas de las paredes pueden tener concentración más baja. Mezclar cada mes (con bomba sumergible o agitación manual) HOMOGENEÍZA la concentración en todo el tanque. ¿Por qué NO agua corriente? El agua corriente tiene concentración baja de calcio (típicamente 0.05–0.15 g/L, muy lejos de los 3 g/L). Si pasa CONTINUAMENTE por el tanque: • Diluye constantemente la cal. • Los especímenes ven agua subsaturada. • Lixivian su propio Ca(OH)₂ al agua (lo pierden). • La superficie de los especímenes se debilita. • El ensayo de compresión arroja valores BAJOS de los reales."},{"type":"h2","text":"<strong>6.8 Limpieza máxima cada 12 meses</strong>"},{"type":"callout","text":"<strong>Texto literal</strong> <em>\"<strong>La limpieza del tanque de almacenamiento se debe realizar como máximo cada 12 meses.</strong>\"</em>"},{"type":"p","text":"Cada año (mínimo) hay que:"},{"type":"list","items":["Drenar completamente el tanque."]},{"type":"list","items":["Remover sedimentos y precipitados (mayoritariamente Ca(OH)₂ no disuelto, polvo, residuos de cilindros antiguos)."]},{"type":"list","items":["Limpiar paredes con cepillo y agua limpia."]},{"type":"list","items":["Inspeccionar el sistema de calefacción y termostato."]},{"type":"list","items":["Llenar con agua limpia y agregar la cal hidratada (3 g/L)."]},{"type":"list","items":["Estabilizar temperatura y verificar."]}]},{"title":"Parte 7 · La química del agua saturada de cal","blocks":[{"type":"h2","text":"<strong>7.1 La pregunta central</strong>"},{"type":"p","text":"¿Por qué el agua del tanque DEBE estar saturada de cal? Esta es la regla más distintiva de la NMX-C-148, y la que más estudiantes confunden. Vamos a explicarla desde la química básica."},{"type":"h2","text":"<strong>7.2 La química del concreto curado</strong>"},{"type":"p","text":"Cuando el cemento Portland se hidrata, los productos principales son:"},{"type":"p","text":"<strong>3 CaO·SiO₂ + H₂O → 3 CaO·2SiO₂·3H₂O + 3 Ca(OH)₂</strong>"},{"type":"p","text":"<strong>(C₃S + agua → C-S-H + Ca(OH)₂)</strong>"},{"type":"p","text":"Es decir, la hidratación del cemento PRODUCE hidróxido de calcio Ca(OH)₂ (también llamado portlandita). Este hidróxido:"},{"type":"list","items":["Da al concreto su pH característico (~12.5, alcalino)."]},{"type":"list","items":["Protege el acero de refuerzo de la corrosión (pasivación)."]},{"type":"list","items":["Es PARCIALMENTE SOLUBLE en agua (~ 1.7 g/L a 20 °C)."]},{"type":"h2","text":"<strong>7.3 ¿Qué es la lixiviación?</strong>"},{"type":"callout","text":"<strong>¿POR QUÉ?</strong> LIXIVIACIÓN es el proceso por el cual los iones de calcio (Ca²⁺) y los iones hidroxilo (OH⁻) salen del concreto endurecido al agua que lo rodea. La reacción inversa de la hidratación: Ca(OH)₂ (sólido en concreto) + agua → Ca²⁺ + 2 OH⁻ (en solución) Si el agua está VACÍA de calcio (agua pura, agua corriente, agua desmineralizada): • La reacción se desplaza HACIA LA DERECHA (más calcio sale del concreto). • El concreto pierde gradualmente su Ca(OH)₂. • La superficie del cilindro se vuelve más porosa, débil. Si el agua YA TIENE calcio (saturada): • La reacción está en EQUILIBRIO (no hay flujo neto). • El concreto NO pierde calcio. • La hidratación continúa normalmente."},{"type":"h2","text":"<strong>7.4 ¿Por qué exactamente 3 g/L?</strong>"},{"type":"p","text":"La solubilidad del Ca(OH)₂ en agua a 20 °C es aproximadamente 1.7 g/L. La norma exige 3 g/L. La diferencia se debe a:"},{"type":"list","items":["<strong>MARGEN DE SEGURIDAD: </strong>asegurar que el agua está saturada incluso si la temperatura sube ligeramente o si parte del Ca(OH)₂ precipita."]},{"type":"list","items":["<strong>CAL HIDRATADA EN EXCESO: </strong>los 3 g/L son la cantidad TOTAL agregada. No toda se disuelve. La parte excedente queda en el fondo del tanque como reserva de calcio que se va disolviendo a medida que se necesita."]},{"type":"list","items":["<strong>REPOSICIÓN POR USO: </strong>los especímenes pueden absorber pequeñas cantidades de calcio del agua. Tener 3 g/L en lugar de 1.7 g/L da reserva."]},{"type":"p","text":"Verificación:"},{"type":"p","text":"<strong>Solubilidad teórica Ca(OH)₂ a 20 °C ≈ 1.7 g/L</strong>"},{"type":"p","text":"<strong>Cantidad agregada por norma = 3 g/L</strong>"},{"type":"p","text":"<strong>Margen de exceso = 3 / 1.7 ≈ 1.76 (76 % por encima del mínimo)</strong>"},{"type":"h2","text":"<strong>7.5 Comportamiento al variar la temperatura</strong>"},{"type":"p","text":"La solubilidad del Ca(OH)₂ DISMINUYE con la temperatura (es uno de los pocos compuestos con esta característica):"},{"type":"table","rows":[["<strong>Temperatura</strong>","<strong>Solubilidad Ca(OH)₂ (g/L)</strong>"],["0 °C","~ 1.85"],["20 °C","~ 1.65"],["23 °C (norma)","~ 1.60"],["40 °C","~ 1.41"],["100 °C","~ 0.77"]]},{"type":"callout","text":"<strong>¿POR QUÉ?</strong> Esto es CONTRAINTUITIVO: la mayoría de las sales (azúcar, cloruro de sodio) son MÁS solubles a mayor temperatura. El Ca(OH)₂ es al revés. Si por error la temperatura del tanque sube por encima de 25 °C: • La solubilidad cae. • Parte del calcio disuelto PRECIPITA al fondo (forma costras blancas). • La concentración real en solución baja. • Aumenta el riesgo de lixiviación de los especímenes. Por eso es importante mantener 23 ± 2 °C: no solo por el curado del concreto, sino también para conservar la cal en solución."},{"type":"h2","text":"<strong>7.6 ¿Por qué NO agua desmineralizada?</strong>"},{"type":"p","text":"Algunos podrían pensar: \"si el problema es la lixiviación, ¿por qué no usar agua super pura desmineralizada?\". La respuesta es exactamente la opuesta:"},{"type":"callout","text":"<strong>PRECAUCIÓN</strong> Agua desmineralizada (destilada, deionizada, ósmosis inversa): • Tiene CERO iones de calcio. • Es \"AGRESIVA\" químicamente: busca iones para alcanzar el equilibrio. • Lixivia EL DOBLE de calcio que el agua corriente. • Es la PEOR opción posible para curar concreto. Es contraintuitivo, pero el agua \"más pura\" es la más perjudicial para el concreto. La regla es: agua MINERALIZADA con calcio (mejor: saturada con cal hidratada)."}]},{"title":"Parte 8 · Condiciones de operación · temperatura (sección 3.2.1)","blocks":[{"type":"h2","text":"<strong>8.1 Texto literal</strong>"},{"type":"callout","text":"<strong>Texto literal</strong> <em>\"<strong>Los cuartos o cámaras húmedas, gabinetes y el agua contenida en los tanques de almacenamiento deben estar a una temperatura de 296 K ± 2 K (23 °C ± 2 °C).</strong>\"</em>"},{"type":"h2","text":"<strong>8.2 Conversión de Kelvin a Celsius</strong>"},{"type":"p","text":"La norma usa Kelvin (unidad SI) y Celsius:"},{"type":"p","text":"<strong>K = °C + 273.15</strong>"},{"type":"p","text":"<strong>296 K − 273.15 = 22.85 °C ≈ 23 °C</strong>"},{"type":"p","text":"<strong>± 2 K = ± 2 °C (la magnitud del cambio es la misma)</strong>"},{"type":"p","text":"Por tanto, el rango operativo es:"},{"type":"p","text":"<strong>21 °C ≤ T ≤ 25 °C</strong>"},{"type":"h2","text":"<strong>8.3 ¿Por qué exactamente 23 °C?</strong>"},{"type":"callout","text":"<strong>¿POR QUÉ?</strong> La temperatura de 23 °C es un estándar internacional para condiciones de \"laboratorio normal\": • Es la temperatura ambiente típica de oficinas climatizadas. • Coincide con la temperatura estándar para muchos ensayos (NMX-C-061 mortero, ASTM, ISO). • Es lo suficientemente cálida para una hidratación saludable del cemento. • No es demasiado cálida para acelerar artificialmente la hidratación. • Permite mantener la cal en solución (Parte 7). Históricamente, el 23 °C viene del estándar industrial estadounidense de los años 1950 (\"73.4 °F\" exacto = 23.0 °C). Se adoptó internacionalmente."},{"type":"h2","text":"<strong>8.4 ¿Por qué ± 2 °C y no más estricto?</strong>"},{"type":"callout","text":"<strong>¿POR QUÉ?</strong> La tolerancia ± 2 °C es un balance entre: • PRECISIÓN suficiente: variaciones de temperatura de 5–10 % no afectan SIGNIFICATIVAMENTE la resistencia a 28 días. • PRACTICIDAD: mantener ± 0.5 °C requiere equipos de climatización industriales (caros). • REPRODUCIBILIDAD: con ± 2 °C, los resultados de distintos laboratorios mexicanos son comparables. Estudios del IMCYC muestran que para ± 2 °C la variación de resistencia a 28 días es ≤ 2 % (dentro del coeficiente de repetibilidad de NMX-C-083 que es 2.9 %)."},{"type":"h2","text":"<strong>8.5 Qué pasa fuera del rango</strong>"},{"type":"table","rows":[["<strong>Temperatura</strong>","<strong>Efecto</strong>","<strong>Impacto</strong>"],["< 21 °C","Hidratación retardada","Resistencia a 28 días puede ser 5–15 % MENOR de la real."],["21–25 °C","Curado normal","Resistencia normal."],["> 25 °C","Hidratación acelerada inicial, estructura interna deficiente","Resistencia a 28 días puede ser 5–10 % MENOR (estructura debilitada por hidratación rápida)."],["> 30 °C sostenido","Curado térmico no controlado","Concreto podría ser más resistente a 7 días pero MENOS a 28 días (efecto del 'curado caliente')."]]},{"type":"p","text":"Por eso la tolerancia es estricta en AMBAS direcciones (no solo \"al menos 23 °C\")."}]},{"title":"Parte 9 · Verificación de temperatura y humedad (sección 3.2.2)","blocks":[{"type":"h2","text":"<strong>9.1 Texto literal</strong>"},{"type":"callout","text":"<strong>Texto literal</strong> <em>\"<strong>Se deben tomar tres lecturas aleatorias en el transcurso del día laboral, verificando que se cumple con lo establecido en punto anterior de la presente norma.</em> <em>Cuando el instrumento de medición de la temperatura no se encuentra fijo en las instalaciones, éste se debe colocar dentro del sitio por lo menos 15 min antes de tomar la lectura correspondiente de tal modo que el instrumento se adapte a las condiciones ambientales del lugar. Los equipos electrónicos se introducen en el tiempo requerido por estos para lograr su estabilización antes de tomar lecturas.</strong>\"</em> <em>\"<strong>NOTA 1: Se recomienda tomar estas lecturas al iniciar actividades, a medio día y al finalizar las labores, en instalaciones de obra se acepta tomar un mínimo de 2 lecturas (una al inicio de labores y otra al término de las labores).</strong>\"</em>"},{"type":"h2","text":"<strong>9.2 Las 3 lecturas diarias</strong>"},{"type":"p","text":"La norma exige TRES lecturas en el día laboral:"},{"type":"list","items":["<strong>AL INICIAR ACTIVIDADES: </strong>primera hora de la mañana, antes de cualquier perturbación."]},{"type":"list","items":["<strong>A MEDIO DÍA: </strong>punto intermedio del día. Es típicamente cuando la temperatura ambiente es más alta."]},{"type":"list","items":["<strong>AL FINALIZAR LAS LABORES: </strong>última hora del
