Repository: misapoe05-cell/sgc-estandares2026

File: www/assets/data/c156_1.json (part 1 of 4)
{"id":"NMX-C-156-1","slug":"c156_1","metadata":{"subtitle":"Guía NMX-C-156 · Aprendizaje profundo","kind":"GUÍA DE APRENDIZAJE PROFUNDO","code":"NMX-C-156-ONNCCE-2010","category":"","title":"Determinación del Revenimiento","validity":"","intro_callout":"<strong>Para quién es esta guía</strong> El revenimiento es el ensayo más realizado del mundo en concreto fresco. Cada minuto, en alguna obra del planeta, alguien levanta un cono de Abrams. Sin embargo, también es uno de los ensayos peor ejecutados: aparenta simplicidad (\"echar concreto en un cono y levantarlo\") cuando en realidad es un procedimiento de precisión cronometrada con un fundamento estadístico estricto. Si vas a ser laboratorista, supervisor de obra, residente, ingeniero de calidad o cualquier profesional que controle la calidad del concreto en campo, esta guía es para ti. Aprenderás no solo CÓMO hacer el ensayo correctamente, sino POR QUÉ cada detalle (las 25 penetraciones, las 3 capas, los 5 segundos para levantar, los 2.5 minutos máximo) está ahí."},"intro_blocks":[{"type":"subtitle","text":"<em>Guía NMX-C-156 · Aprendizaje profundo</em>"},{"type":"p","text":"<strong>GUÍA DE APRENDIZAJE PROFUNDO</strong>"},{"type":"p","text":"<strong>NMX-C-156-ONNCCE-2010</strong>"},{"type":"subtitle","text":"<em>Industria de la Construcción · Concreto Hidráulico</em>"},{"type":"p","text":"<strong>Determinación del Revenimiento</strong>"},{"type":"subtitle","text":"<em>Declaratoria de Vigencia publicada en el D.O.F. el 25 de octubre de 2010</em>"},{"type":"callout","text":"<strong>Para quién es esta guía</strong> El revenimiento es el ensayo más realizado del mundo en concreto fresco. Cada minuto, en alguna obra del planeta, alguien levanta un cono de Abrams. Sin embargo, también es uno de los ensayos peor ejecutados: aparenta simplicidad (\"echar concreto en un cono y levantarlo\") cuando en realidad es un procedimiento de precisión cronometrada con un fundamento estadístico estricto. Si vas a ser laboratorista, supervisor de obra, residente, ingeniero de calidad o cualquier profesional que controle la calidad del concreto en campo, esta guía es para ti. Aprenderás no solo CÓMO hacer el ensayo correctamente, sino POR QUÉ cada detalle (las 25 penetraciones, las 3 capas, los 5 segundos para levantar, los 2.5 minutos máximo) está ahí."}],"parts":[{"title":"Mapa de la guía","blocks":[{"type":"p","text":"Cada parte construye sobre la anterior. Recórrelas en orden la primera vez."},{"type":"table","rows":[["<strong>Parte</strong>","<strong>Contenido</strong>","<strong>Objetivo de aprendizaje</strong>"],["0","Glosario visual","Dominar términos antes del detalle técnico."],["1","Panorama: qué mide el revenimiento y por qué importa","Entender el papel del ensayo en el control de calidad."],["2","Objetivo y campo de aplicación","Saber cuándo aplica y cuándo NO."],["3","Definición · qué es la consistencia","Comprender el concepto físico medido."],["4","El cono de revenimiento (Figura 1)","Conocer cada dimensión y tolerancia."],["5","La varilla de compactación","Entender por qué 16 mm × 600 mm con punta semiesférica."],["6","Materiales auxiliares y condiciones ambientales","Preparar el sitio correctamente."],["7","Preparación de la muestra","Conectar con NMX-C-161 (muestreo)."],["8","El método paso a paso (sección 8)","Ejecutar el ensayo SIN errores en 2.5 min."],["9","Por qué 3 capas de igual VOLUMEN (matemática)","Demostrar el cálculo del cono truncado."],["10","Por qué 25 penetraciones y el patrón espiral","Justificar los detalles de compactación."],["11","El levantamiento crítico: 5 ± 2 segundos","Entender la cinemática del ensayo."],["12","Cálculo y expresión de los resultados (sección 9)","Medir e interpretar correctamente."],["13","Tabla 1 · Tolerancias por revenimiento nominal","Aplicar las bandas de aceptación."],["14","Precisión estadística (1s, d2s)","Interpretar la repetibilidad y reproducibilidad."],["15","Informe del ensayo","Reportar los datos obligatorios."],["16","Comparación con ASTM C-143 e ISO 1920-2","Conocer normas internacionales armonizadas."],["17","Errores frecuentes y autoevaluación SOLO","Cerrar con el aprendizaje integrado."]]}]},{"title":"Parte 0 · Glosario visual para principiantes","blocks":[{"type":"p","text":"Léelos sin presión. Volverán a aparecer con sentido más adelante."},{"type":"table","rows":[["<strong>Término</strong>","<strong>Explicación sencilla</strong>","<strong>Analogía</strong>"],["Revenimiento (slump)","Cuánto se asienta el concreto al quitar el cono que lo contenía.","Como un castillo de arena recién destapado del molde: cuánto se aplasta hacia abajo."],["Cono de Abrams","Molde metálico tronco-cónico de 30 cm de altura usado para el ensayo.","Como un molde de gelatina pero al revés: ancho abajo, angosto arriba."],["Consistencia","Qué tan fluido o firme está el concreto fresco.","Como la diferencia entre miel espesa y miel aguada."],["Trabajabilidad","Qué tan fácil es manejar, transportar y colocar el concreto.","Como la diferencia entre una masa para pan dura y una para crepas."],["Plasticidad","Capacidad del concreto de moldearse sin romperse ni segregarse.","Como la plastilina: se deforma pero no se rompe en pedazos."],["Cohesividad","Capacidad del concreto fresco de mantenerse unido al moverse.","Como una mezcla de pegamento que no se separa al revolver."],["Asentamiento","La diferencia de altura entre el cono lleno y el concreto desmoldado.","Cuánto bajó la \"cabeza\" del flan al sacar el molde."],["Compactación con varilla","Eliminar burbujas de aire metiendo y sacando una varilla 25 veces por capa.","Como pinchar una masa para que salgan las burbujas antes de hornear."],["Capa","Una de las 3 fracciones de igual VOLUMEN en que se divide el llenado.","Como las 3 capas de un sándwich: deben tener el mismo grosor de relleno."],["Espiral hacia el centro","Patrón de las 25 penetraciones: empezar por el borde, terminar al centro.","Como dibujar un caracol desde afuera hacia adentro."],["Movimiento de rodamiento","Forma de enrasar la superficie haciendo rodar la varilla sobre el borde.","Como pasar un rodillo sobre masa para nivelarla."],["Caída verdadera","El concreto baja conservando su forma cilíndrica (ensayo válido).","Como un pastel que se hunde uniformemente en el horno."],["Caída por desplazamiento (corte)","Una parte del concreto se cae hacia un lado (ensayo se desecha).","Como una rebanada de pastel que se desliza al cortarla mal."],["Tamaño máximo nominal del agregado (TMA)","Tamaño de la piedra más grande que tiene el concreto.","El \"tamaño de letra\" del agregado: pequeño, mediano o grande."],["1s y d2s","Indicadores estadísticos: desviación estándar y diferencia máxima admisible.","Como un \"margen de error\" oficialmente aceptado entre dos pruebas."]]}]},{"title":"Parte 1 · Panorama: qué mide el revenimiento y por qué importa","blocks":[{"type":"h2","text":"<strong>1.1 Una historia breve: por qué existe este ensayo</strong>"},{"type":"p","text":"El cono de Abrams fue desarrollado por el ingeniero estadounidense Duff Abrams alrededor de 1918 en el Lewis Institute (hoy Illinois Institute of Technology). Abrams buscaba un método rápido, simple y reproducible para medir la \"trabajabilidad\" del concreto fresco directamente en obra. Su invento se volvió tan exitoso que más de un siglo después sigue siendo el método estándar mundial."},{"type":"p","text":"La razón de su éxito: combina simplicidad de equipo (un cono y una varilla, sin baterías ni calibración compleja) con resultados que se correlacionan razonablemente bien con la facilidad real de colocación del concreto en obra."},{"type":"h2","text":"<strong>1.2 Qué mide realmente el revenimiento</strong>"},{"type":"p","text":"El revenimiento NO mide directamente la trabajabilidad ni la resistencia del concreto. Lo que mide es la CONSISTENCIA, que es:"},{"type":"callout","text":"<strong>El concepto físico medido</strong> <strong>La consistencia es la capacidad del concreto fresco de fluir o resistir el flujo bajo su propio peso, sin ningún otro esfuerzo aplicado.</strong> Cuando levantas el cono, el concreto queda sometido SOLO a la gravedad. Si es fluido (mucha agua, mucho aditivo, poca fricción interna), se aplastará mucho. Si es firme (poca agua, mucha fricción interna), se aplastará poco. La diferencia entre la altura inicial (30 cm del cono) y la final (lo que queda después) es el revenimiento."},{"type":"h2","text":"<strong>1.3 Por qué importa el revenimiento en obra</strong>"},{"type":"p","text":"Aunque mide consistencia, el revenimiento se usa para inferir tres cosas críticas:"},{"type":"list","items":["<strong>Cumplimiento del proyecto: </strong>el calculista especifica un revenimiento (ej: 10 ± 2 cm) basado en el tipo de elemento (cimentación, columna, losa) y el método de colocación (vibrador, bombeo). Si el revenimiento real está fuera de banda, el concreto NO es el que se diseñó."]},{"type":"list","items":["<strong>Detección indirecta de exceso o falta de agua: </strong>si la planta dosificó correctamente y el revenimiento sale más alto de lo esperado, probablemente alguien añadió agua en el camino (o llovió en el camión). Eso indica una relación agua/cemento mayor a la diseñada y, por tanto, MENOR resistencia futura."]},{"type":"list","items":["<strong>Indicador de uniformidad entre cargas: </strong>si camión tras camión el revenimiento varía mucho, hay un problema en la planta (dosificación errática) o en el transporte (tiempos muy distintos)."]},{"type":"h2","text":"<strong>1.4 Lo que el revenimiento NO mide</strong>"},{"type":"callout","text":"<strong>PRECAUCIÓN</strong> El revenimiento es un indicador útil, pero NO es: • Una medida de RESISTENCIA: dos concretos pueden tener el mismo revenimiento y muy distinta resistencia (depende de la relación a/c, no solo del agua). • Una medida de TRABAJABILIDAD completa: un concreto puede tener revenimiento ideal pero ser segregable o difícil de bombear. • Una garantía de calidad final: el revenimiento se mide a los pocos minutos de la mezcla; la calidad final depende del curado, la colocación, etc. Por eso el revenimiento siempre se acompaña de otros ensayos: temperatura (NMX-C-435), masa unitaria, contenido de aire, y sobre todo cilindros para resistencia (NMX-C-159 + NMX-C-083)."},{"type":"h2","text":"<strong>1.5 La cadena del control en obra</strong>"},{"type":"p","text":"Cuando llega un camión a obra, esta es la secuencia típica:"},{"type":"list","items":["<strong>Despunte y muestreo: </strong>se descartan los primeros 10 L y se toma muestra al inicio de la descarga (NMX-C-161 sección 6.3.2)."]},{"type":"list","items":["<strong>REVENIMIENTO (este ensayo): </strong>primer ensayo, en menos de 5 minutos. Decide aceptar o rechazar el camión."]},{"type":"list","items":["<strong>Si se acepta: </strong>se toma la muestra para los demás ensayos (entre 15 % y 85 % de la descarga) y se hacen temperatura, masa unitaria, aire, cilindros."]},{"type":"list","items":["<strong>Si se rechaza: </strong>el camión NO descarga; se devuelve a planta. Anotar en remisión."]},{"type":"p","text":"Por eso el revenimiento es el ENSAYO BISAGRA: del resultado depende qué hace el camión completo."}]},{"title":"Parte 2 · Objetivo y campo de aplicación","blocks":[{"type":"h2","text":"<strong>2.1 Texto literal (sección 1)</strong>"},{"type":"callout","text":"<strong>Texto literal</strong> <em>\"<strong>Esta norma mexicana establece los procedimientos para determinar la consistencia del concreto hidráulico en estado fresco mediante el método de ensayo conocido como revenimiento. En éste se obtienen valores confiables de revenimiento en el intervalo de 2 cm a 20 cm, es aplicable al concreto fresco industrializado o hecho en obra con tamaño máximo nominal del agregado menor de 50 mm.</strong>\"</em>"},{"type":"h2","text":"<strong>2.2 Las tres restricciones críticas</strong>"},{"type":"h3","text":"<strong>2.2.1 Rango válido: 2 cm a 20 cm</strong>"},{"type":"p","text":"La norma es explícita: el ensayo es CONFIABLE solo en este rango. ¿Qué pasa fuera de él?"},{"type":"table","rows":[["<strong>Revenimiento</strong>","<strong>Tipo de concreto</strong>","<strong>Validez del ensayo</strong>"],["< 2 cm","Concreto seco / muy firme (compactado por rodillo, prefabricados)","NO confiable. Usar otros ensayos (Vebe, factor de compactación)."],["2 a 6 cm","Concreto firme (cimentaciones masivas, pavimentos)","Confiable."],["6 a 12 cm","Concreto plástico (columnas, trabes, losas comunes)","Confiable. Rango más usado en edificación."],["12 a 20 cm","Concreto fluido (con superplastificantes, bombeo, elementos densamente armados)","Confiable, pero cuidar la cohesividad."],["> 20 cm","Concreto autocompactable (SCC) / muy fluido","NO confiable. Usar ensayo de extensibilidad (slump-flow, NMX-C-436 / ASTM C1611)."]]},{"type":"h3","text":"<strong>2.2.2 Tamaño máximo del agregado </strong><strong><</strong><strong> 50 mm</strong>"},{"type":"callout","text":"<strong>¿POR QUÉ?</strong> El cono de Abrams tiene 100 mm de diámetro en su parte superior y 200 mm en la base. Si el agregado fuera de 50 mm o más: • Una sola piedra grande podría obstruir la salida superior del cono. • La proporción agregado/pasta sería desigual entre el cono y el concreto general. • Las penetraciones de la varilla (16 mm) tendrían poco efecto entre piedras tan grandes. Cuando el concreto tiene agregado mayor de 50 mm, hay dos opciones: 1. Cribar el concreto por malla 38 mm o 50 mm antes del ensayo (NMX-C-161, Apéndice A). 2. Usar otros métodos de medición de trabajabilidad para concretos masivos."},{"type":"h3","text":"<strong>2.2.3 Aplicable a concreto industrializado o hecho en obra</strong>"},{"type":"p","text":"La norma cubre AMBOS escenarios:"},{"type":"list","items":["<strong>Concreto industrializado: </strong>el premezclado que llega en camión revolvedor desde una planta dosificadora."]},{"type":"list","items":["<strong>Concreto hecho en obra: </strong>el dosificado en sitio con mezcladora estacionaria. En este caso suele haber mayor variabilidad y el ensayo es aún más crítico."]},{"type":"h2","text":"<strong>2.3 Referencias (sección 2)</strong>"},{"type":"p","text":"La norma cita una sola referencia obligatoria:"},{"type":"list","items":["<strong>NMX-C-161-ONNCCE: </strong>Industria de la construcción - Concreto fresco - Muestreo. (La muestra para el revenimiento se obtiene siguiendo este procedimiento.)"]}]},{"title":"Parte 3 · Definición · qué es la consistencia","blocks":[{"type":"h2","text":"<strong>3.1 Texto literal (sección 3)</strong>"},{"type":"callout","text":"<strong>Texto literal</strong> <strong>*\"</strong><strong>**Revenimiento.</strong><em> </em>Es una medida de la consistencia del concreto fresco en término de la disminución de altura.**\"*"},{"type":"h2","text":"<strong>3.2 Diseccionando la definición</strong>"},{"type":"h3","text":"<strong>3.2.1 </strong><strong>\"</strong><strong>Una medida</strong><strong>\"</strong>"},{"type":"p","text":"No es la consistencia en sí, sino UNA medida de ella. Hay otras formas de medir la consistencia (Vebe, factor de compactación, mesa de sacudidas, slump-flow), pero el revenimiento es la más común."},{"type":"h3","text":"<strong>3.2.2 </strong><strong>\"</strong><strong>De la consistencia del concreto fresco</strong><strong>\"</strong>"},{"type":"p","text":"La consistencia es la respuesta del material a su propio peso. Es una propiedad reológica (relacionada con el flujo). En términos físicos, está relacionada con el ESFUERZO DE CEDENCIA (yield stress) del concreto fresco: cuánto esfuerzo necesita aplicarse para que empiece a fluir."},{"type":"callout","text":"<strong>¿POR QUÉ?</strong> El concreto fresco se comporta como un fluido de Bingham: tiene un esfuerzo umbral (yield stress) por debajo del cual NO fluye, y una viscosidad por encima del umbral. Cuando levantas el cono, el peso del concreto genera un esfuerzo cortante en su interior. Si ese esfuerzo SUPERA al esfuerzo de cedencia, el concreto fluye hasta que ambos se igualan. Si NO lo supera, el concreto se queda en su forma original. Por eso un revenimiento de 5 cm corresponde a mayor esfuerzo de cedencia que uno de 15 cm. Es una manera práctica de medir una propiedad reológica fundamental."},{"type":"h3","text":"<strong>3.2.3 </strong><strong>\"</strong><strong>En término de la disminución de altura</strong><strong>\"</strong>"},{"type":"p","text":"La disminución de altura es la diferencia entre los 30 cm del cono y la altura del concreto desmoldado. Esa diferencia ES el revenimiento."},{"type":"p","text":"<strong>Revenimiento = 30 cm − altura del concreto desmoldado</strong>"},{"type":"p","text":"Si el concreto se queda a 20 cm de altura → revenimiento = 10 cm."},{"type":"p","text":"Si el concreto se queda a 12 cm de altura → revenimiento = 18 cm."},{"type":"p","text":"Si el concreto NO se mueve → revenimiento = 0 cm."}]},{"title":"Parte 4 · El cono de revenimiento (Figura 1)","blocks":[{"type":"p","text":"La sección 4.1 detalla el equipo principal del ensayo. Cada requisito tiene una razón."},{"type":"h2","text":"<strong>4.1 Las tres dimensiones críticas</strong>"},{"type":"table","rows":[["<strong>Dimensión</strong>","<strong>Valor</strong>","<strong>Tolerancia</strong>"],["Diámetro mayor (base inferior)","200 mm","± 3 mm"],["Diámetro menor (parte superior)","100 mm","± 3 mm"],["Altura","300 mm","± 3 mm"]]},{"type":"p","text":"La NOTA 1 de la norma aclara: \"Las dimensiones se refieren a las medidas interiores.\""},{"type":"callout","text":"<strong>¿POR QUÉ?</strong> ¿Por qué exactamente estas medidas? La proporción del cono (200 : 100 : 300) NO es arbitraria. Fue calibrada por Abrams para que: • El volumen interno (~5.5 L) sea suficiente para una muestra representativa pero manejable por una persona. • La altura de 300 mm permita medir asentamientos hasta 20 cm con buena resolución. • La proporción base/cima (2:1) sea suficiente para una caída estable sin que el cono caiga sobre el concreto al levantarlo. La tolerancia de ±3 mm es generosa (1.5 % a 3 % del valor nominal) pero fundamental: dos conos con dimensiones distintas dentro de tolerancia darán resultados consistentes; uno fuera de tolerancia distorsiona los resultados."},{"type":"h2","text":"<strong>4.2 Requisitos de fabricación (sección 4.1)</strong>"},{"type":"callout","text":"<strong>Texto literal (sección 4.1)</strong> <em>\"<strong>De metal o cualquier otro material no absorbente, no susceptible de ser atacado por la pasta de cemento. El molde debe ser rígido y tener la forma de un cono truncado de 20 cm en su diámetro mayor, de 10 cm en el menor y 30 cm de altura.</em> <em>La base y la parte superior deben ser paralelas entre sí y deben formar un ángulo recto con el eje longitudinal del cono. Debe estar provisto de dos estribos para apoyar los pies y de dos asas para levantarlo. La superficie interior del molde debe ser lisa, libre de protuberancias o remaches; el cuerpo del cono no debe tener abolladuras y debe estar fabricado con junta o costura (véase figura 1).</strong>\"</em>"},{"type":"h2","text":"<strong>4.3 Cada requisito explicado</strong>"},{"type":"table","rows":[["<strong>Requisito</strong>","<strong>Razón</strong>"],["Material no absorbente","Si el cono absorbe agua, modifica la relación a/c del concreto en contacto con la pared. La capa exterior del concreto se vuelve más seca → el revenimiento medido será menor que el real."],["No atacado por la pasta de cemento","El concreto fresco tiene pH ~12.5 (alcalino). Aluminio desnudo, zinc galvanizado o algunos plásticos reaccionan, se degradan, contaminan la muestra y deforman el cono."],["Rígido","Si el cono se deforma al llenarse o al levantarlo, las dimensiones cambian durante el ensayo y los resultados pierden validez."],["Base y parte superior paralelas y perpendiculares al eje","Si las bases no son paralelas, el llenado es desigual y el levantamiento introduce torsión → ensayo inválido."],["Dos estribos para apoyar los pies","El operador SE PARA sobre el cono mientras llena. Sin estribos, no es físicamente posible mantenerlo firme."],["Dos asas para levantarlo","Permiten un levantamiento vertical y simétrico (sin inclinar el cono)."],["Superficie interior lisa, sin protuberancias ni remaches","Cualquier rugosidad genera fricción extra entre el concreto y el molde durante el levantamiento → revenimiento medido menor."],["Sin abolladuras","Una abolladura altera el volumen y la geometría → cambia la fuerza con que el concreto sale del molde."],["Fabricado con junta o costura","La forma de cono truncado se obtiene de un trozo de lámina enrollado y soldado. La junta debe estar en el exterior, no en el interior, para no generar fricción adicional."]]},{"type":"h2","text":"<strong>4.4 La sujeción a la base (opcional)</strong>"},{"type":"callout","text":"<strong>Texto literal</strong> <em>\"<strong>El molde puede estar provisto de abrazaderas o bridas en la parte inferior para sujetarlo a una base de material no absorbente. El sistema de sujeción debe ser tal que deba aflojar sin mover el molde.</strong>\"</em>"},{"type":"callout","text":"<strong>¿POR QUÉ?</strong> Si el operador es muy ligero o el concreto está muy seco, los pies sobre los estribos pueden no ser suficientes para mantener el cono perfectamente firme durante el llenado y compactación. Las abrazaderas resuelven esto. Pero la norma es estricta: al momento de levantar el cono, las abrazaderas deben aflojarse SIN MOVER el molde. Cualquier movimiento lateral o rotación del cono al aflojar invalida el ensayo."}]},{"title":"Parte 5 · La varilla de compactación","blocks":[{"type":"h2","text":"<strong>5.1 Texto literal (sección 4.2)</strong>"},{"type":"callout","text":"<strong>Texto literal</strong> <em>\"<strong>Es una barra de acero de sección circular, recta, lisa, de 16 mm (5/8</strong>\"<strong> aproximadamente) de diámetro y aproximadamente 600 mm de longitud, con uno o los dos extremos de forma semiesférica del mismo diámetro de la varilla.</strong>\"</em>"},{"type":"h2","text":"<strong>5.2 Cada característica explicada</strong>"},{"type":"table","rows":[["<strong>Característica</strong>","<strong>Razón</strong>"],["Acero","Material rígido y no reactivo con el concreto."],["Sección circular","Para que la fuerza de penetración se distribuya uniformemente sin cortar el concreto."],["Recta","Una varilla doblada concentra esfuerzo en un punto y compacta de manera no uniforme."],["Lisa","La rugosidad atrapa concreto en la varilla y altera la masa que penetra cada vez."],["Diámetro 16 mm (5/8\")","Suficiente para mover el agregado grueso (hasta 50 mm) sin que la varilla se incruste; pequeño para no hacer agujeros que duren al retirarla."],["Longitud ~600 mm","Permite que el operador trabaje cómodamente sin agacharse demasiado y alcance el fondo del cono (300 mm) con margen para maniobrar."],["Extremo semiesférico (del mismo diámetro)","La punta semiesférica permite que la varilla penetre el concreto SIN cortar el agregado ni dejar huecos puntuales. Distribuye el impacto."]]},{"type":"callout","text":"<strong>¿POR QUÉ?</strong> ¿Por qué semiesférica y NO plana ni puntiaguda? Una punta plana golpea el concreto y rebota; una puntiaguda lo perfora en un punto sin compactar lateralmente. La semiesfera empuja el concreto en todas las direcciones igualmente, eliminando las burbujas de aire de manera uniforme. ¿Por qué del MISMO diámetro de la varilla? Si fuera más grande, la varilla actuaría como pisón y compactaría desigualmente. Del mismo diámetro, asegura una compactación constante en cada penetración."}]},{"title":"Parte 6 · Materiales auxiliares y condiciones ambientales","blocks":[{"type":"h2","text":"<strong>6.1 Materiales auxiliares (sección 5)</strong>"},{"type":"p","text":"La norma lista 4 elementos:"},{"type":"list","items":["<strong>Pala: </strong>para trasvasar el concreto del recipiente de muestreo al cono."]},{"type":"list","items":["<strong>Cucharón: </strong>para rellenar y para remezclar la muestra antes del ensayo."]},{"type":"list","items":["<strong>Guantes de hule: </strong>el concreto fresco es alcalino (pH ~12.5) y puede causar quemaduras químicas en la piel. Los guantes son protección personal obligatoria."]},{"type":"list","items":["<strong>Escala: </strong>regla o flexómetro para medir el revenimiento al final del ensayo."]},{"type":"h2","text":"<strong>6.2 Condiciones ambientales (sección 7)</strong>"},{"type":"callout","text":"<strong>Texto literal</strong> <em>\"<strong>Este ensayo no debe efectuarse en condiciones climáticas que puedan contaminar el concreto tales como: vientos que contenga polvo, lluvia, etc.</strong>\"</em>"},{"type":"p","text":"Las amenazas ambientales y cómo manejarlas:"},{"type":"table","rows":[["<strong>Amenaza</strong>","<strong>Efecto en el ensayo</strong>","<strong>Solución</strong>"],["Lluvia","Añade agua a la muestra → revenimiento mayor que el real.","Hacer el ensayo bajo techo (carpa, tejaban). Nunca al aire libre con lluvia."],["Viento con polvo","Polvo fino se adhiere a la superficie del concreto, contamina la muestra y altera el ensayo.","Hacer el ensayo en zona protegida del viento. Usar lonas como cortavientos."],["Sol intenso (> 35 °C)","Acelera la pérdida de humedad de la muestra → revenimiento menor que el real al final del ensayo.","Hacer el ensayo en sombra. Comenzar lo más pronto posible después del muestreo."],["Ambiente frío (< 10 °C)","Retarda la hidratación, el concreto se ve menos plástico de lo real.","El ensayo aún es válido, pero anotar la temperatura en el informe."]]}]},{"title":"Parte 7 · Preparación y acondicionamiento de la muestra","blocks":[{"type":"h2","text":"<strong>7.1 Texto literal (sección 6)</strong>"},{"type":"callout","text":"<strong>Texto literal</strong> <em>\"<strong>La muestra debe obtenerse y prepararse de acuerdo con lo indicado en la NMX-C-161-ONNCCE (véase 2 referencias). Después de haber obtenido la muestra, se remezcla el concreto con una pala o cucharón lo necesario para garantizar uniformidad en la mezcla y se procede a hacer el ensayo inmediatamente.</strong>\"</em>"},{"type":"h2","text":"<strong>7.2 Las tres reglas operativas</strong>"},{"type":"h3","text":"<strong>7.2.1 La muestra viene de NMX-C-161</strong>"},{"type":"p","text":"Esto significa que la muestra para el revenimiento se obtiene siguiendo el procedimiento de muestreo de concreto fresco. Recordando lo más importante de esa norma:"},{"type":"list","items":["Para muestreo en obra (NMX-C-161, sección 6.3.2): la muestra para el revenimiento se toma AL INICIO de la descarga, después del despunte de 10 L."]},{"type":"list","items":["Recipiente impermeable, no reactivo, ≥ 15 L."]},{"type":"list","items":["Tiempo máximo: 15 minutos entre primera y última porción de muestra."]},{"type":"h3","text":"<strong>7.2.2 Remezclar antes del ensayo</strong>"},{"type":"callout","text":"<strong>¿POR QUÉ?</strong> Entre el momento del muestreo y el inicio del ensayo, dentro del recipiente: • El agregado grueso TIENDE a hundirse al fondo (segregación gravitacional). • El mortero más fluido TIENDE a subir. Si llenas el cono SIN remezclar, las primeras paladas tendrán más mortero y las últimas más piedra. La muestra que va al cono no será homogénea, y el revenimiento medido NO representará al concreto real. El remezclado con pala o cucharón (30 segundos suelen bastar) restaura la uniformidad. ES OBLIGATORIO."},{"type":"h3","text":"<strong>7.2.3 Ensayar inmediatamente</strong>"},{"type":"p","text":"\"Inmediatamente\" significa: tan pronto como termines de remezclar, comienza a llenar el cono. NO dejes la muestra reposando 5 minutos \"para empezar bien\". El reloj de los 15 min (NMX-C-161) está corriendo desde el muestreo."},{"type":"callout","text":"<strong>PRECAUCIÓN</strong> La operación de llenado, compactación y levantamiento del cono debe completarse en MENOS de 2.5 MINUTOS desde que empiezas a llenar (sección 8 de esta norma). Sumando: ~30 s remezclado + ~2.5 min ensayo = ~3 min totales desde que tomas la muestra hasta que mides el revenimiento. Esto debe estar bien dentro de los 15 min de NMX-C-161."}]},{"title":"Parte 8 · El método paso a paso (sección 8)","blocks":[{"type":"p","text":"Esta es la parte más importante de la norma. La sección 8 describe TODA la operación, desde humedecer el cono hasta levantarlo en 5 segundos. Vamos a desglosarla en pasos."},{"type":"h2","text":"<strong>8.1 Vista general · los 12 pasos del ensayo</strong>"},{"type":"list","items":["<strong>Humedecer el molde.</strong>"]},{"type":"list","items":["<strong>Colocar el cono sobre superficie horizontal, plana, rígida, húmeda y NO absorbente.</strong>"]},{"type":"list","items":["<strong>Apoyar los pies en los estribos para mantener el cono firme.</strong>"]},{"type":"list","items":["<strong>Llenar la PRIMERA capa hasta ~7 cm de altura.</strong>"]},{"type":"list","items":["<strong>Compactar con 25 penetraciones de la varilla (extremo redondeado).</strong>"]},{"type":"list","items":["<strong>Llenar la SEGUNDA capa hasta ~15 cm de altura.</strong>"]},{"type":"list","items":["<strong>Compactar con 25 penetraciones (penetrando ~2 cm en la capa anterior).</strong>"]},{"type":"list","items":["<strong>Llenar la TERCERA capa con LIGERO EXCEDENTE sobre el borde.</strong>"]},{"type":"list","items":["<strong>Compactar con 25 penetraciones (penetrando ~2 cm en la capa anterior).</strong>"]},{"type":"list","items":["<strong>Enrasar la superficie con MOVIMIENTO DE RODAMIENTO de la varilla.</strong>"]},{"type":"list","items":["<strong>Limpiar la base de asiento exterior. Levantar el molde verticalmente en 5 ± 2 segundos.</strong>"]},{"type":"list","items":["<strong>Medir el revenimiento.</strong>"]},{"type":"callout","text":"<strong>PRECAUCIÓN</strong> Los pasos 1 al 11 deben completarse SIN INTERRUPCIÓN en un tiempo máximo de 2.5 MINUTOS."},{"type":"h2","text":"<strong>8.2 Paso 1 · Humedecer el molde</strong>"},{"type":"p","text":"Antes de empezar, mojar el interior del cono con agua limpia y eliminar excedente."},{"type":"callout","text":"<strong>¿POR QUÉ?</strong> Si el molde está seco, absorbe agua del concreto en contacto con la pared. La capa más exterior se vuelve más seca → al levantar el cono, esa capa exterior \"resiste\" más y el revenimiento medido será MENOR que el real. Humedecer pero ELIMINAR EL EXCEDENTE: si queda agua libre dentro, se mezcla con el concreto al llenar y aumenta artificialmente el revenimiento."},{"type":"h2","text":"<strong>8.3 Paso 2 · Superficie de asiento</strong>"},{"type":"callout","text":"<strong>Texto literal (sección 8)</strong> <em>\"<strong>...colocarlo sobre una superficie horizontal, plana, rígida, húmeda y no absorbente.</strong>\"</em>"},{"type":"p","text":"Las 5 propiedades de la superficie de asiento:"},{"type":"table","rows":[["<strong>Propiedad</strong>","<strong>Por qué</strong>"],["HORIZONTAL","Si la base está inclinada, el concreto se asienta más hacia un lado y el ensayo es inválido (caída por desplazamiento)."],["PLANA","Cualquier irregularidad bajo el cono permite fugas de mortero por la base."],["RÍGIDA","Una superficie elástica (madera flexible, lámina) absorbe parte de la energía de la varilla durante la compactación, alterando los resultados."],["HÚMEDA","Por la misma razón que el cono: si está seca, absorbe agua del concreto al levantar el molde."],["NO ABSORBENTE","Confirma el punto anterior: una placa metálica plana, una placa de plástico rígido o una placa de hule grueso son ideales."]]},{"type":"p","text":"En la práctica, se usa una placa metálica de ~50 × 50 cm o una placa de hule grueso. Algunos laboratorios tienen un \"slump board\" especial con superficie pulida y dimensiones definidas."},{"type":"h2","text":"<strong>8.4 Paso 3 · Apoyar los pies en los estribos</strong>"},{"type":"p","text":"El operador se PARA sobre los dos estribos del cono, uno con cada pie. Esto cumple dos funciones:"},{"type":"list","items":["Mantener el cono FIRMEMENTE apoyado contra la base (sin que se mueva por la presión del concreto durante la compactación)."]},{"type":"list","items":["Evitar que el operador necesite las manos para sujetar el cono (las manos quedan libres para llenar y compactar)."]},{"type":"callout","text":"<strong>PRECAUCIÓN</strong> Si el cono se mueve aunque sea unos milímetros durante la compactación, parte del mortero se fuga por debajo y el ensayo queda invalidado. La firmeza es absoluta."},{"type":"h2","text":"<strong>8.5 Pasos 4 a 9 · Llenado y compactación de las 3 capas</strong>"},{"type":"p","text":"Las próximas 6 acciones (3 llenados + 3 compactaciones) son el núcleo del ensayo. Cada par tiene reglas específicas."},{"type":"h3","text":"<strong>8.5.1 La regla maestra de las capas</strong>"},{"type":"callout","text":"<strong>Texto literal (clave)</strong> <strong>*\"</strong><strong>**...llenar el molde con 3 capas aproximadamente de igual volumen.</strong><strong>**\"</strong>* (Y específica las alturas aproximadas: 7 cm, 15 cm, hasta el extremo del molde a 30 cm.)"},{"type":"p","text":"Esto requiere atención especial: las capas tienen igual VOLUMEN, no igual ALTURA. La justificación matemática completa va en la Parte 9."},{"type":"h3","text":"<strong>8.5.2 Las 25 penetraciones por capa</strong>"},{"type":"callout","text":"<strong>Texto literal</strong> <em>\"<strong>Compactar cada capa con 25 penetraciones de la varilla introduciéndola por el extremo redondeado, distribuidos uniformemente sobre la sección de cada capa, por lo que es necesario inclinar la varilla ligeramente en la zona perimetral; aproximadamente la mitad de las penetraciones se hacen cerca del perímetro, después, con la varilla vertical se avanza en espiral hacia el centro.</strong>\"</em>"},{"type":"p","text":"Esto define el patrón espiral. Lo veremos en detalle en la Parte 10."},{"type":"h3","text":"<strong>8.5.3 La regla de penetrar 2 cm en la capa anterior</strong>"},{"type":"callout","text":"<strong>Texto literal</strong> <em>\"<strong>Compactar la segunda capa y la superior a través de todo su espesor, de manera que la varilla penetre en la capa anterior aproximadamente 2 cm...</strong>\"</em>"},{"type":"callout","text":"<strong>¿POR QUÉ?</strong> Si compactas SOLO la capa nueva sin tocar la anterior: • Quedan burbujas de aire atrapadas en la INTERFAZ entre capas. • Las dos capas no se integran como un material continuo. Penetrar 2 cm en la capa anterior: • Empuja el aire de la interfaz hacia arriba. • Mezcla las capas y crea continuidad. • El concreto resultante es uniforme y representa al concreto real, no a una pila de capas separadas."},{"type":"h3","text":"<strong>8.5.4 Llenado de la última capa con excedente</strong>"},{"type":"callout","text":"<strong>Texto literal</strong> <em>\"<strong>...para el llenado de la última capa colocar un ligero excedente de concreto por encima del borde superior del molde, antes de empezar la compactación.</strong>\"</em>"},{"type":"p","text":"Y la regla de reposición:"},{"type":"callout","text":"<strong>Texto literal</strong> <em>\"<strong>Si a consecuencia de la compactación en la última capa, el concreto se asienta a un nivel inferior del borde superior del molde, a la décima o vigésima penetración, se agrega concreto en exceso para mantener su nivel por encima del borde del molde todo el tiempo.</strong>\"</em>"},{"type":"callout","text":"<strong>¿POR QUÉ?</strong> Por qué excedente: durante las 25 penetraciones de la última capa, el concreto se asienta. Si no hay excedente, terminarías con el cono incompletamente lleno → no hay 30 cm de concreto → el revenimiento medido sería sistemáticamente menor. Por qué reponer en la 10ª o 20ª penetración: la norma da puntos de control INTERMEDIOS para reponer, así nunca queda mucho tiempo el nivel por debajo del borde. Si solo repusieras al final, el concreto añadido tarde no estaría bien compactado."},{"type":"h2","text":"<strong>8.6 Paso 10 · Enrasar con movimiento de rodamiento</strong>"},{"type":"callout","text":"<strong>Texto literal</strong> <em>\"<strong>Después de terminar la compactación de la última capa, enrasar el concreto mediante un movimiento de rodamiento de la varilla.</strong>\"</em>"},{"type":"p","text":"El \"movimiento de rodamiento\" significa: hacer rodar la varilla sobre el borde superior del cono, como un rodillo de amasar, eliminando el excedente y dejando una superficie plana al ras."},{"type":"callout","text":"<strong>¿POR QUÉ?</strong> ¿Por qué rodamiento y no cortar con regla? Si cortas con una regla recta: • Empujas concreto hacia un lado, alterando la altura inicial. • Puedes generar segregación local (mortero hacia un lado, piedra hacia otro). • Dejas marcas que afectan visualmente la medición. Con la varilla rodando, el corte es continuo, simétrico y no genera empuje lateral."},{"type":"h2","text":"<strong>8.7 Paso 11 · Limpieza y levantamiento</strong>"},{"type":"callout","text":"<strong>Texto literal</strong> <em>\"<strong>Limpiar la superficie exterior de la base de asiento, e inmediatamente levantar el molde con cuidado en dirección vertical.</strong>\"</em>"},{"type":"callout","text":"<strong>Texto literal (la regla del tiempo)</strong> <em>\"<strong>La operación para levantar completamente el molde los 30 cm de su altura debe hacerse en 5 s ± 2 s, alzándolo verticalmente sin movimiento lateral o torsional. La operación completa desde el comienzo del llenado hasta que se levante el molde, debe hacerse sin interrupción y en un tiempo no mayor de 2.5 min.</strong>\"</em>"},{"type":"p","text":"Esta es la fase más crítica del ensayo. Tiene su propia parte (Parte 11) por la complejidad de la cinemática."}]},{"title":"Parte 9 · Por qué 3 capas de igual VOLUMEN (matemática)","blocks":[{"type":"p","text":"La norma dice que las capas deben tener \"aproximadamente igual volumen\" y da las alturas indicativas: 7 cm, 15 cm, 30 cm. ¿Por qué esas alturas si no son iguales (10, 20, 30)?"},{"type":"h2","text":"<strong>9.1 La geometría del cono truncado</strong>"},{"type":"p","text":"El cono de Abrams es un CONO TRUNCADO (un cono al que se le cortó la punta). Sus dimensiones interiores son:"},{"type":"list","items":["Radio mayor (base inferior): R = 100 mm = 10 cm"]},{"type":"list","items":["Radio menor (parte superior): r = 50 mm = 5 cm"]},{"type":"list","items":["Altura total: H = 300 mm = 30 cm"]},{"type":"h2","text":"<strong>9.2 Volumen total del cono truncado</strong>"},{"type":"p","text":"La fórmula del volumen de un cono truncado es:"},{"type":"p","text":"<strong>V = (π × h / 3) × (R² + r² + R × r)</strong>"},{"type":"p","text":"Sustituyendo para el cono completo (h = 30 cm):"},{"type":"p","text":"<strong>V_total = (π × 30 / 3) × (10² + 5² + 10 × 5)</strong>"},{"type":"p","text":"<strong>V_total = 10π × (100 + 25 + 50) = 10π × 175</strong>"},{"type":"p","text":"<strong>V_total = 1 750π ≈ 5 498 cm³ ≈ 5.5 L</strong>"},{"type":"h2","text":"<strong>9.3 Volumen de cada tercio</strong>"},{"type":"p","text":"Si las 3 capas deben tener igual volumen, cada una debe contener:"},{"type":"p","text":"<strong>V_capa = V_total / 3 ≈ 5 498 / 3 ≈ 1 833 cm³ por capa</strong>"},{"type":"h2","text":"<strong>9.4 ¿A qué altura está cada tercio del volumen?</strong>"},{"type":"p","text":"Para encontrar las alturas, necesitamos calcular el radio del cono a cualquier altura h. El cono se va angostando linealmente: si H = 30 cm da r = 5 cm, y h = 0 da R = 10 cm, entonces:"},{"type":"p","text":"<strong>r(h) = R − [(R − r) / H] × h = 10 − (5/30) × h = 10 − h/6</strong>"},{"type":"p","text":"Y el volumen acumulado desde la base hasta una altura h:"},{"type":"p","text":"<strong>V(h) = (π × h / 3) × [R² + r(h)² + R × r(h)]</strong>"},{"type":"h3","text":"<strong>9.4.1 Cálculo para h = 7 cm (final de la primera capa)</strong>"},{"type":"p","text":"Radio en h = 7:"},{"type":"p","text":"<strong>r(7) = 10 − 7/6 ≈ 8.83 cm</strong>"},{"type":"p","text":"Volumen acumulado:"},{"type":"p","text":"<strong>V(7) = (π × 7 / 3) × [100 + 78.0 + 88.3]</strong>"},{"type":"p",
