Repository: misapoe05-cell/sgc-estandares2026

File: www/assets/data/c159.json (part 1 of 5)
{"id":"NMX-C-159","slug":"c159","metadata":{"subtitle":"Guía NMX-C-159 · Aprendizaje profundo","kind":"GUÍA DE APRENDIZAJE PROFUNDO","code":"NMX-C-159-ONNCCE-2016","category":"","title":"Elaboración y Curado de Especímenes de Ensayo","validity":"","intro_callout":"<strong>Para quién es esta guía</strong> La elaboración y curado de especímenes es la GENESIS del control de calidad del concreto. Lo que pasa en estos minutos —el remezclado, las capas, las penetraciones, el descimbrado a las 24 h, los 28 días en cámara húmeda a 23 °C— determina si los cilindros que ensayes el día 28 representan FIELMENTE al concreto que está hoy llenando una columna o trabe en obra. Si vas a ser laboratorista, supervisor de obra, residente, ingeniero de calidad o cualquier profesional que controle la resistencia del concreto, esta guía es para ti. Aprenderás CÓMO se elaboran los especímenes (cilindros, cubos, vigas), CÓMO se curan, y POR QUÉ cada detalle (las 25 penetraciones, los 50 mm exactos del cubo, los 23 °C ± 2 °C de la cámara) está calibrado por décadas de investigación. ESTA NORMA UNIFICA dos normas anteriores: la NMX-C-159-2004 (que era específica para cilindros) y la NMX-C-160-2004 (para cubos y vigas). En 2016 se consolidaron en un solo documento moderno alineado con ISO 1920-3, ASTM C192 y C31."},"intro_blocks":[{"type":"subtitle","text":"<em>Guía NMX-C-159 · Aprendizaje profundo</em>"},{"type":"p","text":"<strong>GUÍA DE APRENDIZAJE PROFUNDO</strong>"},{"type":"p","text":"<strong>NMX-C-159-ONNCCE-2016</strong>"},{"type":"subtitle","text":"<em>Industria de la Construcción · Concreto</em>"},{"type":"p","text":"<strong>Elaboración y Curado de Especímenes de Ensayo</strong>"},{"type":"subtitle","text":"<em>Declaratoria de Vigencia publicada en el D.O.F. el 22 de julio de 2016</em>"},{"type":"callout","text":"<strong>Para quién es esta guía</strong> La elaboración y curado de especímenes es la GENESIS del control de calidad del concreto. Lo que pasa en estos minutos —el remezclado, las capas, las penetraciones, el descimbrado a las 24 h, los 28 días en cámara húmeda a 23 °C— determina si los cilindros que ensayes el día 28 representan FIELMENTE al concreto que está hoy llenando una columna o trabe en obra. Si vas a ser laboratorista, supervisor de obra, residente, ingeniero de calidad o cualquier profesional que controle la resistencia del concreto, esta guía es para ti. Aprenderás CÓMO se elaboran los especímenes (cilindros, cubos, vigas), CÓMO se curan, y POR QUÉ cada detalle (las 25 penetraciones, los 50 mm exactos del cubo, los 23 °C ± 2 °C de la cámara) está calibrado por décadas de investigación. ESTA NORMA UNIFICA dos normas anteriores: la NMX-C-159-2004 (que era específica para cilindros) y la NMX-C-160-2004 (para cubos y vigas). En 2016 se consolidaron en un solo documento moderno alineado con ISO 1920-3, ASTM C192 y C31."}],"parts":[{"title":"Mapa de la guía","blocks":[{"type":"p","text":"Cada parte construye sobre la anterior. Recórrelas en orden la primera vez."},{"type":"table","rows":[["<strong>Parte</strong>","<strong>Contenido</strong>","<strong>Objetivo de aprendizaje</strong>"],["0","Glosario visual","Dominar términos antes del detalle técnico."],["1","Panorama: la cadena del control y la unión de NMX-C-159 + NMX-C-160","Entender por qué se unificaron las dos normas."],["2","Objetivo y campo de aplicación","Saber cuándo aplica (TMA ≤ 50 mm, no autoconsolidables)."],["3","Referencias normativas","Conocer las 6 normas que alimentan a esta."],["4","Términos · curado y tamaño máximo del agregado","Comprender los conceptos físicos."],["5","Materiales auxiliares","Conocer desmoldantes, sellador, herramientas."],["6","Equipo · moldes (cúbicos, cilíndricos, prismáticos)","Tolerancias, ensamble, materiales."],["7","Equipo · varillas (larga, corta) y NMX-C-281","Las dimensiones críticas y por qué."],["8","Equipo · vibradores y enrasador","Frecuencias 9 000 vpm y 3 600 vpm."],["9","Criterios para tipo de espécimen (sección 7)","Cuándo cilíndrico, cúbico, prismático."],["10","Dimensión del espécimen vs tamaño del agregado","La regla de 3 × TMA y cribado por NMX-C-161."],["11","Número de especímenes (sección 7.3)","Por qué dos o más especímenes por edad."],["12","Condiciones ambientales · 20–25 °C","Justificación termodinámica del rango."],["13","Elaboración: sitio, colocación, número de capas","Tabla 1 completa con todas las combinaciones."],["14","Compactación por VARILLADO · Tabla 2","El método del rev > 8 cm con 25 penetraciones."],["15","Compactación por VIBRADO · interno y externo","El método del rev < 3 cm con cuidados especiales."],["16","Acabado de cilindros, cubos y prismáticos","Enrasado e identificación."],["17","Curado · protección, descimbrado 20-48 h, ambiente","23 °C ± 2 °C, conexión con NMX-C-148."],["18","Curado de vigas · cal hidratada","El curado especial 20 h antes del ensayo."],["19","Transporte de especímenes al laboratorio","Las 20 h mínimas y la protección."],["20","Concordancia con ISO 1920-3 y diferencias","Comparación internacional."],["21","Apéndice A · varilla rotulada con figuras A.1, A.2, A.3","Las marcas en la varilla para revenimiento y cilindros 15×30."],["22","Errores frecuentes y autoevaluación SOLO","Cerrar con el aprendizaje integrado."]]}]},{"title":"Parte 0 · Glosario visual para principiantes","blocks":[{"type":"p","text":"Léelos sin presión. Volverán a aparecer con sentido más adelante."},{"type":"table","rows":[["<strong>Término</strong>","<strong>Explicación sencilla</strong>","<strong>Analogía</strong>"],["Espécimen","Pieza de concreto que se elabora especialmente para ser ensayada después.","Como un \"prototipo\" del concreto que va a la obra."],["Cilindro","Espécimen con forma de tubo macizo (típicamente 15 × 30 cm).","Como una lata de atún, pero llena de concreto."],["Cubo","Espécimen con forma de cubo (típicamente 15 × 15 × 15 cm o 50 × 50 × 50 mm).","Como un dado gigante."],["Prisma / Viga","Espécimen rectangular alargado (típicamente 15 × 15 × 50 cm).","Como un ladrillo grande para probar cómo se dobla."],["Curado","Proceso de mantener humedad y temperatura adecuadas para que el cemento se hidrate.","Como dejar reposar un pan en la nevera para que la masa madre actúe."],["Compactación","Eliminar burbujas de aire y dejar el concreto denso usando varilla o vibrador.","Como pinchar la masa con un palillo para sacar burbujas antes de hornear."],["Varillado","Método de compactación con barra de 16 mm o 10 mm haciendo penetraciones.","Como meter un palito en la masa y sacarlo varias veces."],["Vibrado","Método de compactación usando vibradores eléctricos.","Como sacudir el molde para que el contenido se asiente."],["TMA · Tamaño Máximo del Agregado","El tamaño de la criba más pequeña por la que pasa todo el agregado del concreto.","El \"tamaño de letra\" del agregado del concreto."],["Descimbrado","Sacar el espécimen del molde después de que ya endureció lo suficiente.","Como sacar un pastel del molde una vez frío."],["Cámara húmeda / Tanque","Lugar a 23 ± 2 °C y humedad ≥ 95 % donde se curan los especímenes.","Como un \"sauna frío\" donde los cilindros maduran."],["Cal hidratada","Hidróxido de calcio (Ca(OH)₂) disuelto en el agua de curado de vigas.","Agua salina pero con cal: protege la viga de pérdida de calcio."],["Aproximadamente igual espesor","Que las capas tengan ALTURAS iguales (NO volúmenes iguales como en NMX-C-156).","Como cortar un sándwich en rebanadas iguales."],["20 mm de penetración en capa anterior","Que la varilla de la capa N entre 20 mm dentro de la capa N-1.","Como pinchar una capa de pastel y atravesar a la siguiente."],["Mazo de neopreno (600 ± 200 g)","Mazo blando que se usa para golpear el molde y sacar burbujas.","Como un martillo blando para no romper el molde."]]}]},{"title":"Parte 1 · Panorama: la cadena del control y la unión de NMX-C-159 + NMX-C-160","blocks":[{"type":"h2","text":"<strong>1.1 La cadena completa del control de calidad del concreto</strong>"},{"type":"p","text":"Para entender DÓNDE encaja esta norma, recordemos la cadena completa:"},{"type":"list","items":["<strong>DISEÑO: </strong>calculista pide concreto f'c = 250 kg/cm² para columnas."]},{"type":"list","items":["<strong>PRODUCCIÓN: </strong>planta dosifica cemento, agregados, agua, aditivos."]},{"type":"list","items":["<strong>TRANSPORTE: </strong>camión revolvedor lleva el concreto a obra."]},{"type":"list","items":["<strong>MUESTREO (NMX-C-161): </strong>se toma muestra entre 15–85 % de la descarga."]},{"type":"list","items":["<strong>REVENIMIENTO (NMX-C-156): </strong>verificación rápida de consistencia."]},{"type":"list","items":["<strong>ELABORACIÓN DE ESPECÍMENES (NMX-C-159) ⬅ ESTA NORMA: </strong><strong>moldear cilindros, cubos o vigas.</strong>"]},{"type":"list","items":["<strong>CURADO (NMX-C-159 + NMX-C-148): </strong><strong>cámara húmeda 23 °C, 28 días.</strong>"]},{"type":"list","items":["<strong>CABECEO (NMX-C-109): </strong>preparar caras planas y perpendiculares."]},{"type":"list","items":["<strong>COMPRESIÓN (NMX-C-083): </strong>rotura del cilindro en la prensa."]},{"type":"list","items":["<strong>REPORTE: </strong>comparar f'c real vs f'c diseño. Aceptación o rechazo."]},{"type":"p","text":"La NMX-C-159 cubre los pasos 6 Y 7. Es decir: ELABORACIÓN + CURADO. Toda la \"vida\" del espécimen desde que es concreto fresco hasta que está listo para cabecear y ensayar."},{"type":"h2","text":"<strong>1.2 La unificación: NMX-C-159 + NMX-C-160 → NMX-C-159-2016</strong>"},{"type":"p","text":"Antes de 2016, había DOS normas separadas:"},{"type":"table","rows":[["<strong>Norma anterior</strong>","<strong>Cubría</strong>","<strong>Estado</strong>"],["NMX-C-159-2004","Elaboración y curado de CILINDROS","Cancelada"],["NMX-C-160-2004","Elaboración y curado de CUBOS y VIGAS","Cancelada"],["NMX-C-159-2016 (esta)","Elaboración y curado de TODOS los especímenes (cúbicos, cilíndricos, prismáticos)","Vigente"]]},{"type":"callout","text":"<strong>¿POR QUÉ?</strong> ¿Por qué unificar? Porque los procedimientos eran muy parecidos pero con pequeñas variaciones que generaban confusión: • Mismo principio: usar molde, llenar en capas, compactar, curar. • Mismas condiciones de curado: 23 ± 2 °C, humedad alta. • Mismas referencias internacionales: ISO 1920-3, ASTM C192/C31. Tener UNA sola norma para todos los especímenes: - Reduce errores de aplicar la norma equivocada. - Permite tablas unificadas (Tabla 1 de capas, Tabla 2 de varillas). - Refleja las prácticas internacionales modernas (ASTM C192 cubre cilindros y prismas en una sola norma)."},{"type":"h2","text":"<strong>1.3 Los tres tipos de especímenes que cubre la norma</strong>"},{"type":"table","rows":[["<strong>Tipo</strong>","<strong>Forma</strong>","<strong>Para qué se ensaya principalmente</strong>"],["Cúbico","Cubo (típicamente 50 × 50 × 50 mm en mortero, 15 × 15 × 15 cm en concreto)","Resistencia a la COMPRESIÓN (en algunos países es la geometría estándar; en México se usa más el cilindro)."],["Cilíndrico","Cilindro (típicamente 15 × 30 cm; el diámetro debe ser al menos 3 × TMA)","RESISTENCIA A COMPRESIÓN (la más común en México), módulo de elasticidad, flujo plástico, tensión por compresión diametral."],["Prismático","Prisma rectangular (típicamente 15 × 15 × 50 cm para vigas)","Resistencia a la FLEXIÓN (vigas), congelación-deshielo, adherencia, cambios de longitud y volumen."]]},{"type":"h2","text":"<strong>1.4 Lo que esta norma asegura</strong>"},{"type":"callout","text":"<strong>La promesa de la norma</strong> <strong>Si sigues correctamente la NMX-C-159, los especímenes que ensayes a los 28 días representarán ESTADÍSTICAMENTE BIEN al concreto del que fueron tomados. Sus resistencias serán comparables entre laboratorios y entre obras.</strong> Si NO la sigues (por ejemplo, dejas el cilindro al sol durante 24 h, o lo descimbras a las 6 h, o lo curas en agua de la llave a 30 °C), la resistencia que medirás puede diferir entre 15 % y 50 % de la real, sin que tú lo sepas."}]},{"title":"Parte 2 · Objetivo y campo de aplicación","blocks":[{"type":"h2","text":"<strong>2.1 Objetivo (sección 1)</strong>"},{"type":"callout","text":"<strong>Texto literal</strong> <em>\"<strong>Esta Norma Mexicana establece los procedimientos para elaborar y curar ya sea en obra o en el laboratorio, los especímenes de concreto utilizados para los ensayos que se requieran.</strong>\"</em>"},{"type":"p","text":"Tres elementos clave de este objetivo:"},{"type":"list","items":["<strong>\"</strong><strong>Elaborar y curar</strong><strong>\"</strong><strong>: </strong>los DOS pasos juntos. No es solo moldear, ni solo curar; es ambos."]},{"type":"list","items":["<strong>\"</strong><strong>En obra o en el laboratorio</strong><strong>\"</strong><strong>: </strong>la norma cubre AMBOS contextos. En obra es lo más común (control de calidad de concreto premezclado); en laboratorio para diseños de mezcla y validaciones."]},{"type":"list","items":["<strong>\"</strong><strong>Para los ensayos que se requieran</strong><strong>\"</strong><strong>: </strong>compresión, flexión, módulo de elasticidad, durabilidad, etc. La norma NO especifica QUÉ ensayos, solo CÓMO preparar los especímenes para esos ensayos."]},{"type":"h2","text":"<strong>2.2 Campo de aplicación (sección 2)</strong>"},{"type":"callout","text":"<strong>Texto literal</strong> <em>\"<strong>Esta Norma Mexicana es aplicable a concretos cuyo tamaño máximo nominal de agregado no exceda de los 50 mm y cuya fluidez permita compactarlos por medio de varillado o por vibradores de inmersión o utilizando una mesa vibratoria; esta norma mexicana no es aplicable a los concretos autoconsolidables.</strong>\"</em>"},{"type":"h2","text":"<strong>2.3 Las tres restricciones del campo de aplicación</strong>"},{"type":"h3","text":"<strong>2.3.1 TMA ≤ 50 mm</strong>"},{"type":"callout","text":"<strong>¿POR QUÉ?</strong> ¿Por qué este límite? Porque: • Por encima de 50 mm, los moldes estándar (15 × 30 cm para cilindros) son demasiado pequeños: una sola piedra puede ocupar gran parte del diámetro. • La regla de la sección 7.2 dice: la dimensión MENOR del espécimen debe ser ≥ 3 × TMA. Para 50 mm de TMA, se necesitarían 150 mm = 15 cm como mínimo (por eso 15 × 30 es el mínimo). • Si el TMA > 50 mm, hay que cribar el concreto por NMX-C-161 Apéndice A para eliminar las piedras grandes y poder usar moldes estándar."},{"type":"h3","text":"<strong>2.3.2 Compactable por varillado o vibrado</strong>"},{"type":"p","text":"La norma cubre concretos que se pueden compactar con métodos MECÁNICOS (varilla, vibrador interno, mesa vibratoria). Esto excluye:"},{"type":"callout","text":"<strong>PRECAUCIÓN</strong> CONCRETOS NO CUBIERTOS por la NMX-C-159: • Concretos AUTOCONSOLIDABLES (SCC): se compactan SOLOS por gravedad. Tienen su propia norma específica (NMX-C-507 y NMX-C-509). • Concretos pulverizados / shotcrete: aplicación con pistola, no se moldean en cilindros tradicionales. • Concretos masivos con TMA > 50 mm: necesitan cribar primero o usar moldes especiales."},{"type":"h3","text":"<strong>2.3.3 Tres métodos de compactación reconocidos</strong>"},{"type":"list","items":["<strong>Varillado: </strong>para revenimiento > 8 cm."]},{"type":"list","items":["<strong>Vibradores de inmersión: </strong>para revenimiento < 3 cm (concretos secos)."]},{"type":"list","items":["<strong>Mesa vibratoria (vibrador externo): </strong>para concretos secos en moldes pequeños."]},{"type":"p","text":"El revenimiento ENTRE 3 y 8 cm permite cualquiera de los tres métodos. Esto se detallará en la sección 8.3.1 (Parte 14 de esta guía)."}]},{"title":"Parte 3 · Referencias normativas","blocks":[{"type":"p","text":"La sección 3 de la norma cita 6 documentos normativos vigentes que son INDISPENSABLES para aplicarla."},{"type":"table","rows":[["<strong>Norma referenciada</strong>","<strong>Qué aporta a la NMX-C-159</strong>"],["NMX-C-109-ONNCCE-2013 · Cabeceo de especímenes","Cómo preparar las caras del cilindro después del curado para que pueda ensayarse a compresión."],["NMX-C-148-ONNCCE-2010 · Gabinetes, cuartos húmedos y tanques de almacenamiento","Las condiciones específicas de la cámara de curado: 23 ± 2 °C, humedad ≥ 95 %, agua saturada con cal hidratada."],["NMX-C-155-ONNCCE-2014 · Concreto hidráulico dosificado en masa","Especificaciones para la dosificación del concreto premezclado y número de especímenes recomendados."],["NMX-C-161-ONNCCE-2013 · Concreto fresco - Muestreo","Cómo se OBTIENE la muestra del concreto del cual se elaborarán los especímenes (despunte 10 L, 15-85 % de descarga, tiempo máx 15 min)."],["NMX-C-251-1997-ONNCCE · Concreto - Terminología","Definiciones generales del concreto, base para los términos usados."],["NMX-C-281-1985 · Moldes para elaborar especímenes cilíndricos de concreto verticalmente para pruebas","Especificaciones DETALLADAS de los moldes cilíndricos (tolerancias, ensamble, materiales)."]]},{"type":"h2","text":"<strong>3.1 La cadena de dependencias</strong>"},{"type":"p","text":"Para hacer correctamente un cilindro de concreto y curarlo, necesitas (en orden):"},{"type":"list","items":["Comprar/fabricar moldes que cumplan NMX-C-281."]},{"type":"list","items":["Tomar muestra del concreto siguiendo NMX-C-161."]},{"type":"list","items":["Verificar que la dosificación cumple NMX-C-155."]},{"type":"list","items":["Aplicar la NMX-C-159 (esta) para elaboración y curado."]},{"type":"list","items":["Si la cámara de curado no cumple NMX-C-148, los resultados no son válidos."]},{"type":"list","items":["A los 28 días, cabecear según NMX-C-109."]},{"type":"p","text":"Como ves, la NMX-C-159 está EN EL CENTRO de la cadena: depende de varias normas previas y alimenta a varias normas posteriores."}]},{"title":"Parte 4 · Términos · curado y tamaño máximo del agregado","blocks":[{"type":"h2","text":"<strong>4.1 Curado (sección 4.1)</strong>"},{"type":"callout","text":"<strong>Texto literal</strong> <em>\"<strong>Curado. Es el proceso mediante el cual, en un ambiente especificado (humedad y temperatura) y en un tiempo determinado, se favorece la hidratación del cemento o de los materiales cementantes en la mezcla.</strong>\"</em>"},{"type":"h2","text":"<strong>4.2 Diseccionando la definición de curado</strong>"},{"type":"h3","text":"<strong>4.2.1 </strong><strong>\"</strong><strong>Ambiente especificado (humedad y temperatura)</strong><strong>\"</strong>"},{"type":"callout","text":"<strong>¿POR QUÉ?</strong> La hidratación del cemento es una reacción química exotérmica entre el cemento Portland y el agua: Cemento + Agua → C-S-H (silicato de calcio hidratado) + Ca(OH)₂ + calor Esta reacción NECESITA dos cosas: • AGUA suficiente y disponible (humedad relativa ≥ 95 %). • TEMPERATURA dentro de un rango óptimo (~23 °C es el estándar mundial). Si falta humedad, la reacción se detiene y el concreto NO desarrolla su resistencia. Si la temperatura es muy baja (< 5 °C), la reacción es muy lenta. Si es muy alta (> 40 °C), se acelera demasiado y puede haber agrietamiento térmico."},{"type":"h3","text":"<strong>4.2.2 </strong><strong>\"</strong><strong>Tiempo determinado</strong><strong>\"</strong>"},{"type":"p","text":"La resistencia del concreto se desarrolla con el tiempo, de manera no lineal:"},{"type":"table","rows":[["<strong>Edad</strong>","<strong>% de la resistencia final típica (28 días)</strong>"],["1 día","~30 %"],["3 días","~50 %"],["7 días","~70 %"],["14 días","~85 %"],["28 días","100 % (referencia)"],["90 días","~110 % (sigue ganando)"],["1 año","~125 % (asintótico)"]]},{"type":"p","text":"Por convención mundial, los 28 días son el punto de referencia para f'c. La norma garantiza que el espécimen llegue a esos 28 días en las MEJORES condiciones para hidratarse correctamente."},{"type":"h3","text":"<strong>4.2.3 </strong><strong>\"</strong><strong>Hidratación del cemento o de los materiales cementantes</strong><strong>\"</strong>"},{"type":"p","text":"La norma usa lenguaje moderno: \"materiales cementantes\" incluye:"},{"type":"list","items":["Cemento Portland CPO."]},{"type":"list","items":["Cemento con escorias (CPC)."]},{"type":"list","items":["Cemento con puzolanas (CPP)."]},{"type":"list","items":["Adiciones de cenizas volantes (FA)."]},{"type":"list","items":["Microsílice / humo de sílice (SF)."]},{"type":"p","text":"Todos estos materiales necesitan curado adecuado para hidratarse y aportar resistencia."},{"type":"h2","text":"<strong>4.3 Tamaño máximo del agregado en el concreto (sección 4.2)</strong>"},{"type":"callout","text":"<strong>Texto literal</strong> <em>\"<strong>Tamaño máximo del agregado en el concreto. Es la dimensión de la criba de menor abertura por la que pasa la totalidad del agregado.</strong>\"</em>"},{"type":"p","text":"Esta es una definición sutil. Veamos un ejemplo:"},{"type":"callout","text":"<strong>¿POR QUÉ?</strong> Supongamos que un concreto tiene agregado con esta granulometría: • Pasa por criba de 38 mm: 100 %. • Pasa por criba de 25 mm: 95 %. • Pasa por criba de 19 mm: 90 %. • Pasa por criba de 12.5 mm: 70 %. ¿Cuál es el TMA? La criba de MENOR ABERTURA por la que pasa la TOTALIDAD (100 %) es la de 38 mm. Entonces TMA = 38 mm. La sección 7.2 de la norma agrega un matiz: en realidad se considera el TMA cuando hay tolerancia de retención de hasta 10 %. Es decir, si pasa el 90 % o más por una criba, se considera que esa es el TMA."},{"type":"h2","text":"<strong>4.4 Por qué el TMA es CRÍTICO</strong>"},{"type":"p","text":"Toda la norma gira alrededor del TMA porque determina:"},{"type":"list","items":["<strong>Tamaño mínimo del espécimen: </strong>diámetro ≥ 3 × TMA (sección 7.2)."]},{"type":"list","items":["<strong>Diámetro de la varilla: </strong>según TMA y tipo de espécimen (Tabla 2)."]},{"type":"list","items":["<strong>Si se usa varillado o vibrado: </strong>para concretos con TMA grande, se prefiere varillado."]},{"type":"list","items":["<strong>Frecuencia del vibrador: </strong>el cabezal del vibrador debe ser ≤ ¼ del diámetro del molde para no alterar la estructura del concreto."]}]},{"title":"Parte 5 · Materiales auxiliares (sección 5)","blocks":[{"type":"h2","text":"<strong>5.1 La lista completa</strong>"},{"type":"p","text":"La sección 5 lista los materiales auxiliares necesarios. Los desglosamos:"},{"type":"table","rows":[["<strong>Material</strong>","<strong>Especificación</strong>","<strong>Función</strong>"],["Desmoldante NO REACTIVO","Por ejemplo: aceite mineral emulsificado.","Aplicar al INTERIOR del molde para que el cilindro/cubo/viga se desmolde fácilmente sin pegarse."],["Sellador","Grasa pesada, arcilla, plastilina, parafina, etc.","Sellar las JUNTAS del molde (entre paredes y entre paredes y base) para que NO se fugue el agua del concreto fresco."],["Pala, llana, cucharón, cuchara de albañil","Material resistente, no absorbente, no reactivo.","Manejar el concreto durante la elaboración."],["Recipiente con capacidad suficiente","Carretilla, charola, etc.","Contener la muestra de concreto (≥ volumen de los moldes a llenar)."],["Enrasador","Ver sección 6.6.3 (regla metálica con bisel ≥ 200 mm)","Enrasar la superficie superior del molde después de la compactación."],["Mazo con cabeza de hule","Peso 600 g ± 200 g","Golpear las paredes del molde para eliminar burbujas atrapadas (después del varillado)."],["Material impermeable","Lona, lámina, etc.","Proteger la muestra del sol, viento, lluvia durante el transporte."]]},{"type":"h2","text":"<strong>5.2 Por qué </strong><strong>\"</strong><strong>NO REACTIVO</strong><strong>\"</strong><strong> en el desmoldante</strong>"},{"type":"callout","text":"<strong>¿POR QUÉ?</strong> Si el desmoldante REACCIONA con el concreto, contamina la superficie de contacto: • Aceites vegetales: pueden saponificarse con la cal del cemento (reacción pH alto). • Diésel: contiene azufres que pueden afectar el fraguado. • Aceites con aditivos detergentes: incorporan aire al concreto, alterando densidad y resistencia. Por eso se especifica \"aceite mineral EMULSIFICADO\": un aceite pesado, no reactivo, en emulsión acuosa para fácil aplicación."},{"type":"h2","text":"<strong>5.3 La función crítica del SELLADOR</strong>"},{"type":"p","text":"Los moldes de cilindros tienen JUNTAS:"},{"type":"list","items":["Entre la pared lateral y la base."]},{"type":"list","items":["En la costura vertical de la pared (si es de dos piezas)."]},{"type":"p","text":"Si el sellador no es bueno:"},{"type":"callout","text":"<strong>PRECAUCIÓN</strong> Consecuencias de un mal sellado: • El AGUA del concreto fresco se fuga por las juntas → la pasta queda con menos agua de la que se diseñó → relación a/c real baja → resistencia FALSA-mente alta. • La PASTA fina (cemento + agua) se fuga → queda más agregado en proporción → resistencia distinta a la del concreto real. • Si la fuga es asimétrica, el cilindro queda con propiedades diferentes en distintas zonas. Por eso la norma especifica varias opciones de sellador (grasa, arcilla, plastilina, parafina): pero TODOS deben formar un sello hermético."},{"type":"h2","text":"<strong>5.4 El mazo de hule de 600 ± 200 g</strong>"},{"type":"callout","text":"<strong>¿POR QUÉ?</strong> ¿Por qué un mazo BLANDO y de PESO ESPECÍFICO? • BLANDO (cabeza de hule o neopreno): no daña el molde metálico (un martillo de acero lo abollaría). • 600 ± 200 g (entre 400 y 800 g): pesa lo suficiente para transmitir vibración al molde y desalojar burbujas, pero no tanto como para deformar el molde o sacudir el concreto fresco hasta segregarlo. Después del varillado, hay burbujas de aire pegadas a las PAREDES del molde (que la varilla no toca). Golpear ligeramente con el mazo las desprende y las hace subir a la superficie."}]},{"title":"Parte 6 · Equipo · moldes (cúbicos, cilíndricos, prismáticos)","blocks":[{"type":"h2","text":"<strong>6.1 Moldes en general (sección 6.1)</strong>"},{"type":"callout","text":"<strong>Texto literal</strong> <em>\"<strong>Los moldes y los accesorios para elaborar los especímenes de concreto deben ser de acero, fierro fundido, u otro material no absorbente y no reactivo con el concreto de cemento Portland u otros cementantes hidráulicos; deben conservar su forma y dimensiones bajo condiciones severas de uso, y ser impermeables y estancos, lo cual puede juzgarse por su habilidad para retener totalmente el agua que se vierta en ellos. En caso contrario, debe usarse un material sellador adecuado, tal como una grasa pesada, plastilina u otros materiales para prevenir filtraciones a través de las juntas. En caso de ser de dos piezas, deben contar con dispositivos para sujetar firmemente la placa base a las paredes laterales del molde. Antes de usarse, deben revestirse interiormente con un aceite mineral o un material adecuado no reactivo con los ingredientes del concreto. La dimensión menor de los moldes debe ser como mínimo tres veces mayor que el tamaño máximo nominal del agregado.</strong>\"</em>"},{"type":"h2","text":"<strong>6.2 Las 7 propiedades de los moldes</strong>"},{"type":"table","rows":[["<strong>Propiedad</strong>","<strong>Razón</strong>"],["Material: acero, fierro fundido, u otro NO absorbente / NO reactivo","Si absorbe agua, modifica la a/c. Si reacciona (aluminio, zinc), contamina."],["Conservar forma bajo uso severo","Los moldes se manejan rudamente en obra. Si se deforman, los cilindros pierden geometría."],["Impermeables y estancos","Para que NO se fugue agua. La prueba: vierte agua en el molde vacío, debe retenerla totalmente."],["Si no son estancos: usar sellador","Grasa, plastilina, parafina en las juntas."],["En moldes de dos piezas: dispositivos para sujetar la base","Para que la base NO se separe de las paredes durante el llenado y compactación."],["Recubrimiento interior antes de usar (aceite mineral)","Para fácil desmoldado."],["Dimensión menor del molde ≥ 3 × TMA","Para que el agregado no condicione la geometría del espécimen."]]},{"type":"h2","text":"<strong>6.3 Moldes cúbicos (sección 6.2)</strong>"},{"type":"callout","text":"<strong>Texto literal</strong> <em>\"<strong>Los moldes deben tener un ensamble justo para que sean estancos.</em> <em>Las paredes que son adyacentes deben ser perpendiculares entre sí con una desviación máxima de 0.5°, en todas las dimensiones se acepta una variación máxima de 1 % de su dimensión nominal.</em> <em>Sus caras internas deben ser planas aceptando desviaciones de hasta 0.05 mm.</strong>\"</em>"},{"type":"h2","text":"<strong>6.4 Las tres tolerancias clave de los cubos</strong>"},{"type":"table","rows":[["<strong>Tolerancia</strong>","<strong>Valor</strong>","<strong>Verificación</strong>"],["Perpendicularidad entre paredes adyacentes","0.5° máximo","Con escuadra de 90° (igual que en NMX-C-109)."],["Variación de dimensiones nominales","1 % máximo","Si el cubo es de 50 mm, tolerancia ± 0.5 mm. Si es de 150 mm, ± 1.5 mm."],["Planicidad de caras internas","0.05 mm máximo","Con regla rígida y laminilla, igual que en NMX-C-109."]]},{"type":"h2","text":"<strong>6.5 Moldes cilíndricos (secciones 6.3 y 6.3.1)</strong>"},{"type":"callout","text":"<strong>Texto literal</strong> <em>\"<strong>El plano definido por el borde del cilindro debe ser perpendicular a su eje. Las dimensiones del molde no deben variar de los valores especificados, en más de 1 % en su diámetro, ni en 1% del valor nominal en su altura; ningún diámetro debe diferir de cualquier otro en más del 2 %. Deben estar provistos de una base metálica maquinada, en el caso de moldes metálicos; o en el caso de otros materiales, la base debe ser del mismo material que el de las paredes del molde o metálicas, con planos lisos y con elementos para sujetarlas las paredes firmemente a la base del molde, con su plano perpendicular al eje del molde, además de cumplir con lo especificado en la NMX-C-281 (véase 3. Referencias).</strong>\"</em>"},{"type":"h2","text":"<strong>6.6 Las 4 tolerancias clave de los cilindros</strong>"},{"type":"table","rows":[["<strong>Tolerancia</strong>","<strong>Valor</strong>","<strong>Ejemplo (cilindro 15 × 30)</strong>"],["Perpendicularidad del borde con el eje","Se requiere; sin valor numérico explícito","El borde superior debe ser plano y horizontal."],["Variación del diámetro vs valor nominal","1 % máximo","150 mm ± 1.5 mm."],["Variación de la altura vs valor nominal","1 % máximo","300 mm ± 3 mm."],["Variación entre diámetros del mismo cilindro (ovalidad)","2 % máximo","Diámetro mayor − diámetro menor ≤ 3 mm."]]},{"type":"callout","text":"<strong>¿POR QUÉ?</strong> ¿Por qué la ovalidad (2 %) es más permisiva que la variación nominal (1 %)? La ovalidad mide la variación DENTRO de un mismo cilindro. La variación nominal mide cuánto se aparta del valor de referencia. Es ESTADÍSTICAMENTE más fácil controlar la ovalidad de un solo molde (en una fábrica) que controlar el promedio de muchos moldes en muchas fábricas. Por eso se permite mayor tolerancia en la ovalidad."},{"type":"h2","text":"<strong>6.7 Moldes prismáticos (sección 6.4)</strong>"},{"type":"callout","text":"<strong>Texto literal</strong> <em>\"<strong>Los moldes para vigas deben ser de forma prismática y de las dimensiones requeridas para producir los especímenes estipulados en el inciso 7.1.3. La superficie interior de los moldes debe ser lisa y estar libre de imperfecciones. Los lados, la parte inferior y los extremos deben formar ángulos rectos entre sí con una tolerancia de ± 5° y deben ser planos. La variación máxima de la sección transversal nominal no debe exceder ± 3 mm para moldes de 150 mm o más de peralte o ancho. Los moldes no deben exceder la longitud requerida ± 3 mm.</strong>\"</em>"},{"type":"h2","text":"<strong>6.8 Las tolerancias del prisma vs el cilindro</strong>"},{"type":"table","rows":[["<strong>Característica</strong>","<strong>Cilindro</strong>","<strong>Prisma</strong>"],["Perpendicularidad de planos adyacentes","Implícita en geometría circular","± 5° (más permisiva)"],["Variación de sección transversal","1 % del diámetro","± 3 mm para moldes ≥ 150 mm"],["Variación de longitud","1 %","± 3 mm"]]},{"type":"p","text":"La tolerancia del prisma es MÁS GENEROSA porque las vigas se ensayan a flexión (donde la geometría exacta de la sección importa menos que en compresión donde el área es crítica)."}]},{"title":"Parte 7 · Equipo · varillas y NMX-C-281","blocks":[{"type":"h2","text":"<strong>7.1 Texto literal (sección 6.5)</strong>"},{"type":"callout","text":"<strong>Texto literal</strong> <em>\"<strong>Según el tipo de ensayo se especifican dos tamaños de varillas; cada una debe consistir en una barra lisa cilíndrica de acero, cuando menos con un extremo semiesférico, de diámetro igual al de la barra.</strong>\"</em>"},{"type":"h2","text":"<strong>7.2 Varilla larga (sección 6.5.1)</strong>"},{"type":"callout","text":"<strong>Texto literal</strong> <em>\"<strong>Consiste en una barra lisa de 16 mm ± 1.5 mm de diámetro y longitud de 600 mm ± 30 mm.</strong>\"</em>"},{"type":"h2","text":"<strong>7.3 Varilla corta (sección 6.5.2)</strong>"},{"type":"callout","text":"<strong>Texto literal</strong> <em>\"<strong>Consiste en una barra lisa de 10 mm ± 1 mm de diámetro y 300 mm ± 15 mm de longitud.</strong>\"</em>"},{"type":"h2","text":"<strong>7.4 Comparación de las dos varillas</strong>"},{"type":"table","rows":[["<strong>Característica</strong>","<strong>Varilla larga</strong>","<strong>Varilla corta</strong>"],["Diámetro","16 mm ± 1.5 mm (≈ 5/8\")","10 mm ± 1 mm (≈ 3/8\")"],["Longitud","600 mm ± 30 mm","300 mm ± 15 mm"],["Para qué cilindros","Diámetro ≥ 150 mm","Diámetro 75 a < 150 mm"],["Misma varilla que NMX-C-156 (revenimiento)","SÍ (16 mm × 600 mm)","NO"]]},{"type":"callout","text":"<strong>¿POR QUÉ?</strong> ¿Por qué dos tamaños de varilla? Porque el tamaño del cilindro determina la energía de compactación necesaria: • Para cilindros pequeños (< 150 mm de diámetro): la varilla de 16 mm sería demasiado grande proporcionalmente y desplazaría demasiado material. Se usa la de 10 mm. • Para cilindros estándar (150 mm) y mayores: la varilla de 16 mm es la apropiada. Es la misma del ensayo de revenimiento (sirve doble función). Las puntas semiesféricas son por la misma razón que en NMX-C-156: distribuyen la presión sin cortar el agregado y permiten penetración uniforme."},{"type":"h2","text":"<strong>7.5 NMX-C-281 · normativa de moldes cilíndricos</strong>"},{"type":"p","text":"La sección 6.3 cita explícitamente NMX-C-281-1985 \"Moldes para elaborar especímenes cilíndricos de concreto verticalmente para pruebas\"."},{"type":"p","text":"Esta norma específica detalla:"},{"type":"list","items":["Material y proceso de fabricación de los moldes cilíndricos."]},{"type":"list","items":["Tolerancias dimensionales detalladas."]},{"type":"list","items":["Verificación de planicidad de la base."]},{"type":"list","items":["Requisitos de la base maquinada."]},{"type":"list","items":["Sistema de sujeción base-paredes."]},{"type":"p","text":"Si compras moldes nuevos, el proveedor debería certificar el cumplimiento de NMX-C-281."}]},{"title":"Parte 8 · Equipo · vibradores y enrasador","blocks":[{"type":"h2","text":"<strong>8.1 Vibradores de inmersión (sección 6.6.1)</strong>"},{"type":"callout","text":"<strong>Texto literal</strong> <em>\"<strong>Los vibradores de inmersión pueden ser de flecha flexible o rígida, de preferencia accionada por un motor eléctrico; su frecuencia de vibración dentro del concreto debe ser de 9 000 o más vibraciones por minuto. El diámetro externo o la dimensión lateral del cabezal, no debe ser mayor a ¼ del diámetro del cilindro o molde prismático. La longitud combinada de la flecha y el cabezal debe exceder cuando menos en 75 mm a la profundidad máxima de la sección que se está vibrando. Se debe emplear un tacómetro para verificar la frecuencia de vibración.</strong>\"</em>"},{"type":"h2","text":"<strong>8.2 Las 4 especificaciones críticas del vibrador de inmersión</strong>"},{"type":"table","rows":[["<strong>Especificación</strong>","<strong>Valor</strong>","<strong>Razón</strong>"],["Frecuencia de vibración","≥ 9 000 vpm (vibraciones por minuto)","Suficiente para reorganizar partículas; equivalente a 150 Hz."],["Diámetro del cabezal","≤ ¼ del diámetro del molde","Para cilindro 150 mm: cabezal ≤ 37.5 mm. Para 100 mm: cabezal ≤ 25 mm."],["Longitud (flecha + cabezal)","≥ profundidad máxima + 75 mm","Para cilindro 30 cm: vibrador ≥ 30 + 7.5 = 37.5 cm útil."],["Verificación con tacómetro","Obligatoria","La frecuencia disminuye con uso o si las baterías/motor se debilitan."]]},{"type":"callout","text":"<strong>¿POR QUÉ?</strong> ¿Por qué 9 000 vpm como mínimo? • Por debajo de 9 000 vpm, las vibraciones no son suficientemente intensas para movilizar el agregado grueso a través del mortero. • A 9 000 vpm = 150 Hz, las partículas se mueven lo suficientemente rápido para reorganizarse y dejar salir las burbujas, pero no tan rápido que segreguen. • Vibradores comerciales de obra suelen operar entre 9 000 y 17 000 vpm. ¿Por qué cabezal ≤ ¼ del diámetro? • Si el cabezal es muy grande (cerca del diámetro del molde), las paredes del molde absorben gran parte de la energía vibratoria y la transmiten al cilindro como movimiento global, no como compactación. • Cabezal pequeño concentra la energía en el concreto, no en las paredes."},{"type":"h2","text":"<strong>8.3 Vibradores externos (sección 6.6.2)</strong>"},{"type":"callout","text":"<strong>Texto literal</strong> <em>\"<strong>Los vibradores externos pueden ser de dos tipos: de mesa o de plancha. Su frecuencia de vibración no debe ser menor de 3 600 vibraciones por min y de preferencia mayor. Se debe contar con dispositivos adecuados para fijar firmemente los moldes al aparato vibrador y se debe emplear un tacómetro para verificar la frecuencia de vibración.</strong>\"</em>"},{"type":"h2","text":"<strong>8.4 Comparación de los dos tipos de vibradores</strong>"},{"type":"table","rows":[["<strong>Característica</strong>","<strong>Inmersión</strong>","<strong>Externo</strong>"],["Frecuencia mínima","9 000 vpm","3 600 vpm"],["Cómo actúa","Sumergido EN el concreto","Vibra el MOLDE entero (concreto se mueve por inducción)"],["Para qué especímenes","Cilindros, vigas grandes","Cubos pequeños (50 mm), elementos delgados"],["Ventaja","Compactación dirigida y profunda","Más rápido, menos riesgo de tocar moldes pequeños"],["Desventaja","Riesgo de tocar paredes/fondo del molde","Menor energía de compactación (frecuencia más baja)"]]},{"type":"h2","text":"<strong>8.5 Por qué la frecuencia es DIFERENTE en cada tipo</strong>"},{"type":"callout","text":"<strong>¿POR QUÉ?</strong> Los vibradores externos operan a menor frecuencia (3 600 vpm = 60 Hz) porque trabajan diferente: • Vibrador de inmersión (9 000+ vpm): vibración LOCAL e INTENSA en el punto donde está el cabezal. Necesita ser de alta frecuencia para penetrar el concreto. • Vibrador externo (3 600+ vpm): vibración GLOBAL del molde y todo su contenido. Funciona como un \"sacudidor\" que reorganiza el conjunto. Frecuencia menor pero amplitud mayor. Ambos tipos logran compactar el concreto, pero por mecanismos físicos diferentes (energía local vs energía global)."},{"type":"h2","text":"<strong>8.6 Enrasador (sección 6.6.3)</strong>"},{"type":"callout","text":"<strong>Texto literal</strong> <em>\"<strong>Regla metálica con bisel de 200 mm de longitud mínima.</strong>\"</em>"},{"type":"p","text":"Especificación simple: una regla metálica de al menos 200 mm de largo, con bisel (borde inclinado). El bisel facilita el corte limpio del concreto al enrasar la superficie superior del molde."},{"type":"h2","text":"<strong>8.7 Mazo (sección 6.6.4)</strong>"},{"type":"callout","text":"<strong>Texto literal</strong> <em>\"<strong>Con cabeza de neopreno y mango de madera, con una masa de 600 g ± 200 g.</strong>\"</em>"},{"type":"p","text":"Ya lo discutimos en la Parte 5.4. La especificación clave: cabeza de NEOPRENO (no acero), masa entre 400 y 800 g."}]},{"title":"Parte 9 · Criterios para tipo de espécimen (sección 7)","blocks":[{"type":"h2","text":"<strong>9.1 Texto literal
