Repository: misapoe05-cell/sgc-estandares2026

File: www/assets/data/c161_1.json (part 1 of 3)
{"id":"NMX-C-161-1","slug":"c161_1","metadata":{"subtitle":"Guía NMX-C-161 · Aprendizaje profundo","kind":"GUÍA DE APRENDIZAJE PROFUNDO","code":"NMX-C-161-ONNCCE-2013","category":"","title":"Muestreo de Concreto Fresco","validity":"","intro_callout":"<strong>Para quién es esta guía</strong> Si vas a ser laboratorista, supervisor de obra, residente, ingeniero de calidad o cualquier profesional que trabaje con concreto, esta guía es para ti. El muestreo parece el paso más simple de toda la cadena de control de calidad del concreto, pero es el más crítico: si muestreas mal, TODO lo que sigue (revenimiento, temperatura, cilindros de resistencia, contenido de aire, masa unitaria) pierde validez. El muestreo es el eslabón donde la cadena de calidad puede romperse sin que nadie se dé cuenta. Un cilindro que revienta a 180 kg/cm² cuando debió alcanzar 250 puede no ser culpa del concreto ni de la mezcla: puede ser culpa del muestreo. Entender por qué cada paso de esta norma es como es (y no de otra manera) es lo que separa a un laboratorista correcto de uno excelente."},"intro_blocks":[{"type":"subtitle","text":"<em>Guía NMX-C-161 · Aprendizaje profundo</em>"},{"type":"p","text":"<strong>GUÍA DE APRENDIZAJE PROFUNDO</strong>"},{"type":"p","text":"<strong>NMX-C-161-ONNCCE-2013</strong>"},{"type":"subtitle","text":"<em>Industria de la Construcción · Concreto Fresco</em>"},{"type":"p","text":"<strong>Muestreo de Concreto Fresco</strong>"},{"type":"subtitle","text":"<em>Declaratoria de Vigencia publicada en el D.O.F. el 23 de julio de 2014</em>"},{"type":"callout","text":"<strong>Para quién es esta guía</strong> Si vas a ser laboratorista, supervisor de obra, residente, ingeniero de calidad o cualquier profesional que trabaje con concreto, esta guía es para ti. El muestreo parece el paso más simple de toda la cadena de control de calidad del concreto, pero es el más crítico: si muestreas mal, TODO lo que sigue (revenimiento, temperatura, cilindros de resistencia, contenido de aire, masa unitaria) pierde validez. El muestreo es el eslabón donde la cadena de calidad puede romperse sin que nadie se dé cuenta. Un cilindro que revienta a 180 kg/cm² cuando debió alcanzar 250 puede no ser culpa del concreto ni de la mezcla: puede ser culpa del muestreo. Entender por qué cada paso de esta norma es como es (y no de otra manera) es lo que separa a un laboratorista correcto de uno excelente."}],"parts":[{"title":"Mapa de la guía","blocks":[{"type":"p","text":"Cada parte construye sobre la anterior. Recórrelas en orden la primera vez."},{"type":"table","rows":[["<strong>Parte</strong>","<strong>Contenido</strong>","<strong>Objetivo de aprendizaje</strong>"],["0","Glosario visual","Dominar términos antes del detalle técnico."],["1","Panorama crítico del muestreo","Ver dónde se rompe la cadena si muestreas mal."],["2","Objetivo y campo de aplicación","Leer correctamente el alcance de la norma."],["3","Materiales y equipo","Conocer cada herramienta y su función."],["4","El principio de la muestra compuesta","Entender por qué NO basta una sola porción."],["5","Muestreo en mezcladoras estacionarias (6.1)","Saber cómo interceptar el flujo a la mitad de descarga."],["6","Muestreo en pavimentadoras (6.2)","Integrar 5 puntos en una muestra compuesta."],["7","Muestreo en olla de camión · planta (6.3.1)","Esperar 7 min, despuntar 10 L, interceptar flujo."],["8","Muestreo en olla de camión · obra (6.3.2)","Entender la diferencia: revenimiento vs demás ensayos."],["9","Muestreo en camiones de caja y volteo (6.4)","Aplicar procedimientos 6.1, 6.2 o 6.3 según el caso."],["10","Tamaño de muestra y remezclado (6.5, 6.6)","Asegurar homogeneidad después del transporte."],["11","Tiempo límite de 15 minutos y protección (6.7)","Entender por qué la muestra caduca."],["12","Informe del ensayo (sección 7)","Saber qué datos registrar."],["13","Apéndice A · Cribado en húmedo","Cuándo y cómo cribar agregado sobredimensionado."],["14","Errores frecuentes en campo","Identificar y evitar los fallos más comunes."],["15","Autoevaluación SOLO","Verificar el aprendizaje en 5 niveles progresivos."]]}]},{"title":"Parte 0 · Glosario visual para principiantes","blocks":[{"type":"p","text":"Léelos sin presión. Volverán a aparecer con sentido más adelante."},{"type":"table","rows":[["<strong>Término</strong>","<strong>Explicación sencilla</strong>","<strong>Analogía</strong>"],["Muestreo","Tomar una pequeña cantidad de concreto fresco que REPRESENTE al lote completo.","Como probar la sopa revolviéndola primero: una cucharada debe saber igual que toda la olla."],["Muestra representativa","Porción que tiene las MISMAS propiedades que el lote completo.","Pedacitos de TODAS las capas del pastel, no solo la de encima."],["Muestra compuesta","Varias porciones pequeñas tomadas en momentos distintos y mezcladas en una sola.","5 cucharadas de distintas partes de la olla, combinadas en un plato."],["Segregación","Separación de los componentes del concreto (piedra se va abajo, agua arriba).","Como una malteada que se queda quieta: la fruta baja al fondo, la leche sube."],["Despunte","Primeros 10 L que se descartan de la olla del camión antes de tomar la muestra.","Como dejar correr el agua de la llave unos segundos antes de llenar tu vaso."],["Recipiente de muestreo","Cubeta, charola o carretilla de ≥15 L, impermeable, no reactiva.","Tupper que no chupa agua ni reacciona con lo que guardas."],["Interceptar el flujo","Pasar el recipiente COMPLETAMENTE por el chorro de descarga.","Meter un vaso grande debajo del grifo abierto al máximo, taparlo todo."],["Mezcladora estacionaria","Equipo FIJO que mezcla concreto en un solo lugar (planta o sitio).","Como una batidora industrial que no se mueve."],["Mezcladora basculante","Mezcladora estacionaria que se INCLINA para descargar.","Como un vaso de licuadora que te inclinas para servir."],["Camión mezclador / olla","Camión con olla giratoria que sigue mezclando mientras transporta.","Licuadora sobre ruedas."],["Camión agitador","Camión que solo REMUEVE (no mezcla) concreto ya hecho.","Cuchara que bate, no que mezcla ingredientes."],["Pavimentadora","Máquina que tiende concreto directamente sobre el piso (carreteras, pistas).","Como una impresora 3D gigante que deposita concreto en tiras."],["Revenimiento (slump)","Medida de fluidez del concreto fresco (cuánto se derrumba al quitar el cono).","Qué tan \"aguada\" está la mezcla."],["Cribado en húmedo","Pasar el concreto fresco por una malla para quitar piedras muy grandes.","Colar una salsa para quitarle los grumos antes de servirla."],["Remezclado","Mezclar la muestra con cucharón en el sitio de ensayo antes de los ensayos.","Revolver la salsa justo antes de probarla por si se asentó."]]}]},{"title":"Parte 1 · Panorama: por qué el muestreo es el eslabón más crítico","blocks":[{"type":"h2","text":"<strong>1.1 La cadena completa del control de calidad del concreto</strong>"},{"type":"p","text":"Imagina que estás construyendo una columna de un edificio. El concreto pasa por esta cadena:"},{"type":"list","items":["<strong>DISEÑO (oficina): </strong>el calculista pide concreto f'c = 250 kg/cm², revenimiento 10 ± 2 cm, tamaño máximo de agregado 19 mm."]},{"type":"list","items":["<strong>PRODUCCIÓN (planta): </strong>la dosificadora mezcla cemento, agregados, agua y aditivos según la fórmula."]},{"type":"list","items":["<strong>TRANSPORTE (camión): </strong>la olla gira durante 30–45 minutos hacia la obra."]},{"type":"list","items":["<strong>MUESTREO (obra): </strong><strong>el laboratorista toma una muestra al descargar el camión.</strong>"]},{"type":"list","items":["<strong>ENSAYOS (inmediato): </strong>revenimiento (NMX-C-156), temperatura (NMX-C-435), masa unitaria, aire, moldeo de cilindros (NMX-C-159)."]},{"type":"list","items":["<strong>CURADO (laboratorio): </strong>los cilindros permanecen 28 días en cámara húmeda (NMX-C-148)."]},{"type":"list","items":["<strong>CABECEO (día 28): </strong>se nivelan los extremos de los cilindros (NMX-C-109)."]},{"type":"list","items":["<strong>COMPRESIÓN (día 28): </strong>se rompen los cilindros para medir resistencia (NMX-C-083)."]},{"type":"h2","text":"<strong>1.2 El eslabón que puede romper todo sin que nadie lo vea</strong>"},{"type":"p","text":"Si la planta dosifica mal: se detecta (los cilindros salen bajos). Si el curado falla: se detecta (anomalía sistemática). Si el cabeceo está torcido: se detecta (rotura atípica). Pero si el MUESTREO está mal, TODO lo que sigue es basura y la basura parece dato válido."},{"type":"p","text":"Ejemplo real de lo que pasa cuando muestreas mal:"},{"type":"table","rows":[["<strong>Situación real</strong>","<strong>Qué ve el muestreador mal</strong>","<strong>Qué pasa en obra</strong>"],["El primer tercio de descarga sale con rev 10 cm (correcto), el último tercio con rev 18 cm (aguado por exceso de agua en planta).","Muestrea solo del INICIO de la descarga. Aprueba el camión.","Se vacía todo el camión en la columna. La última parte tiene rev 18 → menor resistencia. La columna falla."],["La muestra se deja 30 min al sol antes de los ensayos.","Mide revenimiento 7 cm (por evaporación, el real era 10).","Cree que el concreto está seco, pide agregar agua. Ahora la relación a/c sube y la resistencia baja 30 %."],["No remezcla la muestra antes de moldear cilindros.","El agregado grueso se asentó en el fondo de la cubeta.","Los cilindros salen con capas segregadas → rotura 20 % por debajo de lo real."],["Usa una cubeta de 10 L cuando necesita 40 L.","La muestra solo alcanza para 1 cilindro en vez de los 6 requeridos.","No hay muestras contra-prueba. Si el resultado es dudoso, no se puede verificar."],["Intercepta solo la mitad del flujo de descarga (no lo completo).","Muestra sesgada hacia la fracción que pasa por el centro del canalón.","La muestra NO es representativa. Diferencia sistemática vs concreto real."]]},{"type":"h2","text":"<strong>1.3 La filosofía del muestreo representativo</strong>"},{"type":"p","text":"La norma NMX-C-161 tiene un principio subyacente muy simple:"},{"type":"callout","text":"<strong>Principio fundamental</strong> <strong>Una muestra es REPRESENTATIVA cuando al hacerle un ensayo, el resultado es estadísticamente igual al que obtendrías si pudieras ensayar el lote completo.</strong> En otras palabras: la muestra debe ser un microcosmos del lote. Si el lote completo tiene revenimiento 10 cm, la muestra debe tener 10 cm. Si tiene temperatura 25 °C, la muestra debe tener 25 °C."},{"type":"callout","text":"<strong>¿POR QUÉ?</strong> El problema es que el concreto fresco NO es homogéneo como un líquido puro. Dentro de un mismo camión hay variaciones naturales: • La primera parte de descarga suele tener más mortero (más finos). • La última parte suele tener más agregado grueso (las piedras se quedan al fondo de la olla). • Si el camión viene muy batido, el aire incluido puede variar entre el frente y el fondo. Por eso la norma exige que la muestra sea COMPUESTA (tomada en varios momentos de la descarga) y que se tome interceptando TODO el flujo (no solo un borde)."}]},{"title":"Parte 2 · Objetivo y campo de aplicación","blocks":[{"type":"h2","text":"<strong>2.1 Objetivo (sección 1)</strong>"},{"type":"callout","text":"<strong>Texto literal</strong> <em>\"<strong>Esta norma mexicana establece el método para obtener muestras representativas de concreto fresco y con el cual se realizan los ensayes para determinar el cumplimiento de los requisitos de la calidad convenidos.</strong>\"</em>"},{"type":"p","text":"Traducción:"},{"type":"list","items":["<strong>\"</strong><strong>Establece el método</strong><strong>\"</strong><strong>: </strong>no es una recomendación ni una buena práctica: es un procedimiento obligatorio que debe seguirse al pie de la letra."]},{"type":"list","items":["<strong>\"</strong><strong>Muestras representativas</strong><strong>\"</strong><strong>: </strong>que representen fielmente al lote completo (no solo a una parte)."]},{"type":"list","items":["<strong>\"</strong><strong>Requisitos de calidad convenidos</strong><strong>\"</strong><strong>: </strong>lo que el cliente y el proveedor pactaron por contrato (resistencia, revenimiento, temperatura, durabilidad, etc.)."]},{"type":"h2","text":"<strong>2.2 Campo de aplicación (sección 2)</strong>"},{"type":"callout","text":"<strong>Texto literal</strong> <em>\"<strong>Esta norma es aplicable al concreto fresco como se entrega en el sitio de la obra, en planta o procedente de mezcladoras estacionarias, de pavimentadoras y de camiones mezcladores, agitadores, de volteo u otro tipo de contenedores.</strong>\"</em>"},{"type":"p","text":"La norma cubre los 5 escenarios de muestreo más comunes en obra:"},{"type":"table","rows":[["<strong>Escenario</strong>","<strong>Dónde se muestrea</strong>","<strong>Sección de la norma</strong>"],["Mezcladora estacionaria fija","Planta o laboratorio con mezcladora fija","6.1"],["Mezcladora estacionaria basculante","Planta con mezcladora que se inclina para descargar","6.1"],["Pavimentadora","Carreteras, pistas de aeropuerto, patios industriales","6.2"],["Olla de camión en planta","Dentro de la planta premezcladora","6.3.1"],["Olla de camión en obra","En el sitio de colado","6.3.2"],["Camión de caja / volteo","Cuando se transporta concreto sin olla","6.4"]]}]},{"title":"Parte 3 · Materiales y equipo","blocks":[{"type":"p","text":"La norma es minimalista: con unos pocos elementos haces un muestreo correcto. Pero cada uno tiene un requisito específico que no es opcional."},{"type":"h2","text":"<strong>3.1 Materiales auxiliares (sección 3)</strong>"},{"type":"table","rows":[["<strong>Material</strong>","<strong>Requisito de la norma</strong>","<strong>Función</strong>"],["Cubierta","Dimensiones adecuadas para tapar el recipiente utilizado.","Evitar evaporación, contaminación, entrada de lluvia o viento."],["Estopa o franela","Sin requisito técnico adicional.","Limpieza del equipo, manipulación del recipiente caliente."]]},{"type":"callout","text":"<strong>¿POR QUÉ?</strong> ¿Por qué exigir una cubierta? Porque una vez que tomas la muestra, el reloj empieza a correr: tienes 15 minutos (sección 6.7) para terminar todos los ensayos. Durante esos 15 minutos, cualquier evaporación, polvo del viento, o gota de lluvia altera la muestra. Incluso sin lluvia, en un día caluroso con 35 °C y viento, una cubeta destapada puede perder 0.5–1 % del agua en 10 minutos, lo que altera significativamente el revenimiento y la relación agua/cemento aparente."},{"type":"h2","text":"<strong>3.2 Equipo principal (sección 4)</strong>"},{"type":"h3","text":"<strong>3.2.1 Recipiente (sección 4.1)</strong>"},{"type":"callout","text":"<strong>Texto literal</strong> <em>\"<strong>Puede ser, cubeta, charola o carretilla, con capacidad adecuada para contener el tamaño requerido de la muestra y no menor de 15 L, impermeable, no reactivo a los componentes del concreto y en el que se pueda remezclar.</strong>\"</em>"},{"type":"p","text":"Analicemos cada requisito:"},{"type":"table","rows":[["<strong>Requisito</strong>","<strong>Por qué</strong>"],["Capacidad ≥ 15 L","Porque una muestra representativa requiere al menos ese volumen para múltiples ensayos (revenimiento ≥ 1 kg, 2 cilindros 15×30 ≈ 22 L, temperatura, masa unitaria, etc.)."],["Impermeable","Si la cubeta absorbe agua, modifica la relación agua/cemento de la muestra. Madera porosa sin tratar = prohibida."],["No reactivo a los componentes","El concreto fresco tiene pH ~12.5 (alcalino por el cemento). Aluminio, zinc galvanizado, o plásticos que reaccionen con álcalis se degradan y contaminan la muestra."],["Debe permitir remezclar","No puede ser tan estrecha que impida meter el cucharón. Forma abierta, como cubeta o charola rectangular."]]},{"type":"callout","text":"<strong>PRECAUCIÓN</strong> Materiales PROHIBIDOS para el recipiente (por reactividad con álcalis del concreto): • Aluminio desnudo (reacciona con álcalis, libera hidrógeno, forma burbujas). • Zinc galvanizado sin recubrimiento (también reacciona). • Madera porosa sin tratar (absorbe agua). • Plásticos no resistentes a álcalis (algunos PVC de baja calidad se degradan). Materiales RECOMENDADOS: acero pintado o pulido, plástico de alta densidad (HDPE, PP), hule rígido."},{"type":"h3","text":"<strong>3.2.2 Cucharón (sección 4.2)</strong>"},{"type":"callout","text":"<strong>Texto literal</strong> <em>\"<strong>Impermeable, de capacidad y forma adecuada que eviten la pérdida de material por sus costados.</strong>\"</em>"},{"type":"p","text":"Requisitos clave:"},{"type":"list","items":["<strong>Impermeable: </strong>para no absorber agua de la pasta."]},{"type":"list","items":["<strong>Forma adecuada: </strong>paredes altas para que no se derrame al transferir. Típicamente forma rectangular con lados elevados."]},{"type":"list","items":["<strong>Sin pérdida por los costados: </strong>la boca debe ser amplia pero las paredes deben contener el mortero sin que chorree."]},{"type":"h2","text":"<strong>3.3 Condiciones ambientales (sección 5)</strong>"},{"type":"callout","text":"<strong>Texto literal</strong> <em>\"<strong>El muestreo se realiza de acuerdo a las condiciones ambientales que prevalezcan en el lugar.</strong>\"</em>"},{"type":"p","text":"Esta frase aparentemente simple tiene implicaciones prácticas importantes:"},{"type":"list","items":["NO es necesario parar la obra porque llueva o haga mucho calor: el muestreo debe hacerse en las condiciones reales de construcción."]},{"type":"list","items":["Pero SÍ es obligatorio proteger la muestra una vez tomada (sección 6.7), para que esas condiciones no la alteren durante el traslado a ensayos."]},{"type":"list","items":["El registro de temperatura ambiental y del concreto (NMX-C-435) es parte del informe."]}]},{"title":"Parte 4 · El principio de la muestra compuesta","blocks":[{"type":"p","text":"Antes de entrar a los 5 procedimientos específicos, necesitas entender EL principio que los unifica a todos."},{"type":"h2","text":"<strong>4.1 La instrucción que encabeza toda la sección 6</strong>"},{"type":"callout","text":"<strong>Texto literal (sección 6, encabezado)</strong> <em>\"<strong>La muestra de concreto, se toma hasta que se agreguen todos los componentes y sea homogénea la mezcla.</strong>\"</em>"},{"type":"p","text":"Esta frase tiene dos instrucciones:"},{"type":"list","items":["<strong>Hasta que se agreguen TODOS los componentes: </strong>no puedes muestrear mientras el operador todavía está añadiendo agua o aditivos. La mezcla debe estar \"cerrada\"."]},{"type":"list","items":["<strong>Hasta que sea HOMOGÉNEA: </strong>la mezcla debe haber dado suficientes vueltas para integrar visualmente todos los componentes (sin vetas, sin trozos de cemento sin mojar, sin bolsas de agua)."]},{"type":"h2","text":"<strong>4.2 ¿Una porción o varias porciones?</strong>"},{"type":"p","text":"Dependiendo del equipo del que muestrees, la norma exige tomar UNA porción o VARIAS porciones:"},{"type":"table","rows":[["<strong>Equipo</strong>","<strong>¿Una o varias porciones?</strong>","<strong>Razón</strong>"],["Mezcladora estacionaria (6.1)","UNA porción","El flujo de descarga ya es homogéneo; intercepta a la mitad."],["Pavimentadora (6.2)","AL MENOS 5 porciones","El concreto ya descargado puede variar entre zonas del tendido."],["Olla de camión, planta (6.3.1)","UNA porción post-despunte","Después del despunte de 10 L, el flujo es homogéneo."],["Olla de camión, obra, revenimiento (6.3.2)","UNA porción al inicio post-despunte","Se toma al inicio para decidir aceptar/rechazar antes de descargar todo."],["Olla de camión, obra, demás ensayos (6.3.2)","Entre 15 % y 85 % de la descarga","Compuesta a lo largo del rango intermedio de la descarga."],["Camión de caja / volteo (6.4)","Según 6.1, 6.2 o 6.3","Depende de cómo descargue."]]},{"type":"h2","text":"<strong>4.3 ¿Por qué 15 % – 85 %? (el rango de oro del muestreo)</strong>"},{"type":"p","text":"La sección 6.3.2 especifica que, después del despunte, la muestra para los demás ensayos se toma entre el 15 % y el 85 % de la descarga. Esto NO es arbitrario."},{"type":"callout","text":"<strong>¿POR QUÉ?</strong> Cuando un camión descarga su olla: • Primer 10–15 %: contiene mortero arrastrado al frente de la olla durante el transporte. Más fino, menos representativo. • 15 % – 85 % (el RANGO DE ORO): concreto homogéneo, ya mezclado y estabilizado. • Último 10–15 %: contiene los agregados gruesos que se quedaron al fondo de la olla (segregación natural). Más grueso, menos representativo. La norma ASTM C172 (con la que la NMX-C-161 está parcialmente armonizada) establece el mismo rango. Es una convención internacional."},{"type":"h2","text":"<strong>4.4 Tamaño de la muestra (sección 6.5)</strong>"},{"type":"callout","text":"<strong>Texto literal</strong> <em>\"<strong>La muestra debe ser del volumen suficiente para realizar los ensayos programados, pudiendo en todos los casos tomar varias porciones para generar la muestra compuesta adecuada que sea representativa del lote de concreto.</strong>\"</em>"},{"type":"p","text":"Guía práctica para calcular el tamaño de muestra necesario:"},{"type":"table","rows":[["<strong>Ensayo</strong>","<strong>Volumen mínimo</strong>","<strong>Comentario</strong>"],["Revenimiento (cono de Abrams)","~6 L","El cono tiene ~5.5 L de capacidad, se necesita 20 % extra."],["Temperatura","~6 L (profundidad ≥ 7.5 cm)","Se mide en la misma muestra del revenimiento."],["Masa unitaria / contenido de aire","~14 L","Recipientes de 7 L o 14 L según tamaño máximo de agregado."],["Moldeo de 2 cilindros 15 × 30 cm","~11 L","Cada cilindro tiene ~5.3 L de volumen interno."],["Moldeo de 6 cilindros 15 × 30 cm","~33 L","Para ensayos a 7, 14 y 28 días con duplicados."],["TOTAL típico (revenimiento + temperatura + 6 cilindros)","~40 L","Por eso el recipiente mínimo es de 15 L, pero lo común son charolas de 40–60 L."]]}]},{"title":"Parte 5 · Muestreo en mezcladoras estacionarias (sección 6.1)","blocks":[{"type":"h2","text":"<strong>5.1 Qué es una mezcladora estacionaria</strong>"},{"type":"p","text":"Es un equipo FIJO (no se mueve durante el mezclado) que mezcla concreto en un solo lugar. Dos tipos:"},{"type":"list","items":["<strong>FIJA: </strong>tambor o caja fija que no se inclina. Descarga por una compuerta lateral o inferior."]},{"type":"list","items":["<strong>BASCULANTE: </strong>el tambor se INCLINA hacia abajo para descargar. Común en pequeñas obras y laboratorios."]},{"type":"h2","text":"<strong>5.2 Texto literal (sección 6.1)</strong>"},{"type":"callout","text":"<strong>Texto literal</strong> <em>\"<strong>La muestra se obtiene interceptando con el recipiente el flujo completo de descarga de la mezcladora o desviando el flujo sin segregar el concreto, aproximadamente a la mitad de la descarga.</strong>\"</em>"},{"type":"h2","text":"<strong>5.3 Los dos métodos permitidos</strong>"},{"type":"h3","text":"<strong>5.3.1 Método A · Interceptar el flujo completo</strong>"},{"type":"p","text":"Pasas el recipiente por debajo de la descarga de manera que CUBRE TODO el ancho del chorro. El chorro entero cae al recipiente durante unos segundos."},{"type":"callout","text":"<strong>¿POR QUÉ?</strong> ¿Por qué el flujo COMPLETO? Porque si solo captas un borde del chorro, tomarás una fracción no representativa: el borde puede tener más agregado grueso o más mortero que el resto. Al interceptar todo el flujo, obtienes una \"rebanada\" completa de la descarga que sí es representativa."},{"type":"h3","text":"<strong>5.3.2 Método B · Desviar el flujo sin segregar</strong>"},{"type":"p","text":"Colocas una canaleta o tablero inclinado que desvía el flujo completo hacia tu recipiente. Útil cuando la geometría no permite poner el recipiente directamente debajo."},{"type":"callout","text":"<strong>PRECAUCIÓN</strong> \"Sin segregar\" es la palabra clave. Si desvías con una pendiente muy pronunciada o con mucho trayecto, las piedras ruedan más rápido que el mortero y se separan. El desvío debe ser CORTO y con pendiente SUAVE."},{"type":"h2","text":"<strong>5.4 El momento: a la mitad de la descarga</strong>"},{"type":"p","text":"La norma especifica \"aproximadamente a la mitad de la descarga\". Esto significa:"},{"type":"list","items":["NO al principio (primer mortero arrastrado, no representativo)."]},{"type":"list","items":["NO al final (agregado grueso asentado, no representativo)."]},{"type":"list","items":["Sí en el tercio central, cuando el flujo se ha estabilizado."]},{"type":"callout","text":"<strong>NOTA CLAVE</strong> Diferencia con el muestreo en olla de camión: en la MEZCLADORA ESTACIONARIA, la descarga es continua y corta (segundos), por lo que basta una sola porción a la mitad. En la OLLA de camión, la descarga puede durar varios minutos y varía más, por lo que se usa el rango 15 % – 85 %."}]},{"title":"Parte 6 · Muestreo en pavimentadoras (sección 6.2)","blocks":[{"type":"h2","text":"<strong>6.1 Qué es una pavimentadora</strong>"},{"type":"p","text":"Es una máquina que tiende concreto directamente sobre el piso, formando una losa continua. Se usa en carreteras, pistas de aeropuerto, patios industriales. El concreto SALE de la pavimentadora y queda depositado como una lámina extendida."},{"type":"h2","text":"<strong>6.2 Texto literal (sección 6.2)</strong>"},{"type":"callout","text":"<strong>Texto literal</strong> <em>\"<strong>La muestra se toma después de que el concreto haya sido descargado, en por lo menos 5 puntos diferentes. El concreto se integra en el recipiente de remezclado en una sola muestra, evitando la pérdida de agua o la contaminación con la superficie de contacto.</strong>\"</em>"},{"type":"h2","text":"<strong>6.3 El procedimiento paso a paso</strong>"},{"type":"list","items":["Esperar a que el concreto haya sido DESCARGADO (ya no se toma del chorro en movimiento, se toma de la losa ya tendida)."]},{"type":"list","items":["Identificar AL MENOS 5 puntos diferentes en el tendido. En la práctica, se suelen distribuir uniformemente: 2 en los bordes, 1 al centro, 2 en las zonas intermedias."]},{"type":"list","items":["De cada punto, tomar una porción con el cucharón sin tocar el piso ni la base."]},{"type":"list","items":["Integrar todas las porciones en el recipiente de remezclado, formando UNA SOLA muestra compuesta."]},{"type":"list","items":["Proteger la muestra del viento y sol durante el traslado a ensayos."]},{"type":"h2","text":"<strong>6.4 ¿Por qué al menos 5 puntos?</strong>"},{"type":"callout","text":"<strong>¿POR QUÉ?</strong> Una pavimentadora deposita concreto en una franja larga (varios metros). Durante el tendido, puede haber variaciones: • Por posición lateral: el borde izquierdo vs el centro vs el borde derecho pueden tener ligeras diferencias si la pavimentadora no está perfectamente calibrada. • Por tiempo: si se muestrea de la parte que se tendió hace 2 minutos vs la que se tendió hace 10 minutos, la primera puede haber perdido humedad. • Por segregación local: donde el vibrador de la pavimentadora pasó más tiempo, puede haber acumulación de mortero en la superficie. Tomar 5 puntos distribuidos promedia esas variaciones y da una muestra verdaderamente representativa del tendido."},{"type":"h2","text":"<strong>6.5 Precauciones críticas</strong>"},{"type":"callout","text":"<strong>PRECAUCIÓN</strong> \"Evitando la pérdida de agua o la contaminación con la superficie de contacto\". • Pérdida de agua: si la losa ya lleva varios minutos tendida en un día seco y caluroso, la superficie se seca rápidamente. Muestrear SOLO la capa superficial dará un revenimiento falsamente bajo. Toma el concreto desde dentro de la losa, no de la costra superficial. • Contaminación con la superficie: si la base de la losa es subbase granular (grava), al raspar con el cucharón puedes arrastrar partículas de la base a tu muestra. Toma el concreto sin llegar al fondo."}]},{"title":"Parte 7 · Muestreo en olla de camión · Planta premezcladora (sección 6.3.1)","blocks":[{"type":"h2","text":"<strong>7.1 Contexto: muestreo de calidad en planta</strong>"},{"type":"p","text":"Este escenario aplica cuando un inspector de calidad muestrea en la PLANTA antes de que el camión salga hacia la obra. Es común en:"},{"type":"list","items":["Control interno de la planta (autocontrol del productor)."]},{"type":"list","items":["Verificación por parte del cliente antes del despacho."]},{"type":"list","items":["Certificaciones y auditorías de calidad."]},{"type":"h2","text":"<strong>7.2 Texto literal (sección 6.3.1)</strong>"},{"type":"callout","text":"<strong>Texto literal</strong> <em>\"<strong>Cuando el muestreo se realiza en planta, se deben esperar 7 min a la velocidad de mezclado especificada para la unidad revolvedora, antes de tomar la muestra. Realizar el despunte estimado de 10 L mínimo y se procede a tomar la muestra interceptando con el recipiente totalmente el flujo de la descarga del canalón.</strong>\"</em>"},{"type":"h2","text":"<strong>7.3 Los tres requisitos clave</strong>"},{"type":"h3","text":"<strong>7.3.1 Esperar 7 minutos a velocidad de mezclado</strong>"},{"type":"p","text":"El camión debe girar la olla durante al menos 7 MINUTOS a la velocidad de mezclado especificada por el fabricante (típicamente 12–18 rpm) antes del muestreo."},{"type":"callout","text":"<strong>¿POR QUÉ?</strong> Los 7 minutos NO son un capricho. Vienen de décadas de investigación en concreto premezclado: • Durante los primeros 2–3 minutos, los componentes (cemento, agregados, agua, aditivos) se integran mecánicamente pero pueden quedar grumos. • Entre 4 y 6 minutos, el cemento se hidrata superficialmente y envuelve cada partícula de agregado. • A los 7 minutos, la mezcla es razonablemente homogénea y los aditivos (especialmente los reductores de agua) han actuado completamente. Muestrear antes de los 7 minutos puede dar revenimientos artificialmente bajos (el aditivo aún no actuó) o contenidos de aire variables."},{"type":"h3","text":"<strong>7.3.2 Despunte de 10 L mínimo</strong>"},{"type":"p","text":"Antes de tomar la muestra, se descartan al menos 10 LITROS de concreto. Ese concreto va a desperdicio (canaleta al piso, cubeta aparte) y NO se usa para nada."},{"type":"callout","text":"<strong>¿POR QUÉ?</strong> El despunte elimina: • El mortero arrastrado al frente de la olla durante el transporte interno (si hubo) o durante el mezclado inicial. • Cualquier agua residual que se hubiera quedado en el canalón de descarga. • Concreto que tocó las paredes laterales del canalón y pudo perder agua por evaporación. Por qué 10 L exactos: es el volumen típico necesario para llenar completamente el canalón de descarga de un camión revolvedor estándar (7 m³). Es el \"agua que corre primero cuando abres la llave\"."},{"type":"h3","text":"<strong>7.3.3 Interceptar TOTALMENTE el flujo del canalón</strong>"},{"type":"p","text":"Una vez hecho el despunte, se pasa el recipiente de modo que intercepte COMPLETAMENTE el flujo del canalón. No solo un borde, no solo el centro: TODO el ancho del chorro durante unos segundos."}]},{"title":"Parte 8 · Muestreo en olla de camión · Obra (sección 6.3.2)","blocks":[{"type":"h2","text":"<strong>8.1 ¿Por qué esta parte es la más importante?</strong>"},{"type":"p","text":"Porque es el escenario MÁS COMÚN en la práctica diaria: llega un camión revolvedor a tu obra, tienes que decidir en minutos si aceptar o rechazar el concreto, y tienes que moldear cilindros para el registro de calidad. Todo eso con el reloj corriendo."},{"type":"p","text":"Además, es el único caso donde la norma distingue DOS tipos de muestreo dentro del mismo camión:"},{"type":"list","items":["<strong>Muestra 1: </strong>para decidir aceptar/rechazar el camión (se toma del inicio)."]},{"type":"list","items":["<strong>Muestra 2: </strong>para los demás ensayos de calidad (se toma entre 15 % y 85 % de la descarga)."]},{"type":"h2","text":"<strong>8.2 Texto literal (sección 6.3.2)</strong>"},{"type":"callout","text":"<strong>Texto literal (párrafo 1)</strong> <em>\"<strong>Para verificar el revenimiento en obra, con la finalidad de aceptar o rechazar el concreto se debe tomar una muestra al inicio de la descarga, después de despuntar y verificar que el concreto esté homogéneo. Realizar el despunte de 10 L, proceder a tomar la muestra interceptando con el recipiente totalmente el flujo de la descarga del canalón.</strong>\"</em>"},{"type":"callout","text":"<strong>Texto literal (párrafo 2)</strong> <em>\"<strong>Después de que el concreto haya sido aceptado, la muestra para los demás ensayos tomar entre el 15 % y el 85 % de la descarga, interceptando con el recipiente el flujo completo de descarga o desviando el flujo sin segregar el concreto.</strong>\"</em>"},{"type":"callout","text":"<strong>Texto literal (párrafo 3)</strong> <em>\"<strong>La velocidad de descarga debe controlarse con el número de revoluciones de la olla y no por la mayor o la menor abertura de la compuerta.</strong>\"</em>"},{"type":"h2","text":"<strong>8.3 Procedimiento paso a paso (la secuencia real en obra)</strong>"},{"type":"h3","text":"<strong>Paso 1 · Llega el camión, verificación inicial</strong>"},{"type":"list","items":["Verificar remisión: f'c, revenimiento, tamaño máximo agregado, hora de cargado, hora de llegada."]},{"type":"list","items":["Verificar que el camión haya estado girando la olla a velocidad de mezclado durante el transporte."]},{"type":"list","items":["Tener el equipo listo: cubeta ≥15 L, cucharón, cono de Abrams, termómetro, cubierta."]},{"type":"h3","text":"<strong>Paso 2 · Despunte de 10 L</strong>"},{"type":"list","items":["Abrir el canalón del camión."]},{"type":"list","items":["Dejar correr los primeros 10 L a desperdicio (canaleta, cubeta de desperdicio)."]},{"type":"list","items":["Verificar visualmente que el concreto se ve homogéneo (sin vetas, sin trozos sin mojar, sin exceso de agua)."]},{"type":"h3","text":"<strong>Paso 3 · Muestra para revenimiento (MUESTRA 1)</strong>"},{"type":"list","items":["Inmediatamente después del despunte, interceptar TOTALMENTE el flujo con la cubeta durante 3–5 segundos (suficiente para ~10 L)."]},{"type":"list","items":["Tapar la cubeta y llevar al sitio de ensayo."]},{"type":"list","items":["Remezclar con cucharón."]},{"type":"list","items":["Hacer el ensayo de revenimiento (NMX-C-156)."]},{"type":"h3","text":"<strong>Paso 4 · Decisión de aceptar o rechazar</strong>"},{"type":"list","items":["Si el revenimiento está DENTRO de tolerancia (ej: 10 ± 2 cm): ACEPTAR y continuar."]},{"type":"list","items":["Si está FUERA de tolerancia: RECHAZAR y devolver el camión (anotar en la remisión)."]},{"type":"callout","text":"<strong>PRECAUCIÓN</strong> Esta decisión debe hacerse DE INMEDIATO después del revenimiento (< 5 min), ANTES de que el camión descargue más concreto. Si aceptas y luego resulta malo, ya no puedes devolver el concreto que ya está en la obra."},{"type":"h3","text":"<strong>Paso 5 · Muestra para cilindros y demás ensayos (MUESTRA 2)</strong>"},{"type":"list","items":["Dejar que el camión descargue el primer 15 % del contenido en la obra."]},{"type":"list","items":["A partir del 15 %, tomar porciones del flujo de descarga y acumularlas en una charola ≥40 L."]},{"type":"list","items":["Seguir tomando porciones hasta el 85 % de la descarga."]},{"type":"list","items":["Cubrir la muestra y trasladar al sitio de ensayos."]},{"type":"list","items":["Remezclar con cucharón."]},{"type":"list","items":["Moldear cilindros (NMX-C-159), medir temperatura (NMX-C-435), masa unitaria, aire, etc."]},{"type":"h2","text":"<strong>8.4 ¿Cómo calcular el 15 % y el 85 %?</strong>"},{"type":"p","text":"Para un camión típico de 7 m³ = 7 000 L:"},{"type":"list","items":["15 % = 1 050 L"]},{"type":"list","items":["85 % = 5 950 L"]},{"type":"list","items":["Rango útil para muestreo = 4 900 L = 4.9 m³"]},{"type":"p","text":"En la práctica, el laboratorista observa al operador del camión y al supervisor de obra. Cuando ya se han descargado unos 1 000 L (aproximadamente los primeros 15 %), comienza a tomar porciones. Continúa hasta que solo falten unos 1 000 L por descargar (empieza el último 15 %)."},{"type":"h2","text":"<strong>8.5 La regla de la compuerta vs la velocidad de olla</strong>"},{"type":"callout","text":"<strong>Regla explícita de la norma</strong> <em>\"<strong>La velocidad de descarga debe controlarse con el número de revoluciones de la olla y no por la mayor o la menor abertura de la compuerta.</strong>\"</em>"},{"type":"callout","text":"<strong>¿POR QUÉ?</strong> Esto es una regla operativa crítica. Si el camión descarga muy rápido abriendo al máximo la compuerta: • El concreto cae con fuerza y genera turbulencias que causan segregación. • Es imposible interceptar todo el flujo con una cubeta: el chorro es demasiado ancho y rápido. • La muestra queda sesgada hacia lo que el laboratorista alcanzó a capturar. En cambio, si el operador AUMENTA la velocidad de rotación de la olla (de 2–4 rpm de agitación a 12–18 rpm de descarga) con la compuerta semi-abierta: • El flujo sale controlado y parejo. • Se puede interceptar sin problema. • No hay segregación por caída libre."}]},{"title":"Parte 9 · Muestreo en camiones de caja y volteo (sección 6.4)","blocks":[{"type":"h2","text":"<strong>9.1 Contexto: cuándo aplica</strong>"},{"type":"p","text":"Cuando el concreto se transporta en camiones SIN olla revolvedora. Por ejemplo:"},{"type":"list","items":["Camiones volcadores (volteo) con caja abierta, típicos en obras pequeñas o cercanas a la planta."]},{"type":"list","items":["Camiones con caja cerrada y agitador (pero sin mezclador)."]},{"type":"list","items":["Otros contenedores (buggies, dumpers de obra)."]},{"type":"h2","text":"<strong>9.2 Texto literal (sección 6.4)</strong>"},{"type":"callout","text":"<strong>Texto literal</strong> <em>\"<strong>Las muestras deben obtenerse por cualquiera de los procedimientos descritos en los puntos 6.1, 6.2 o 6.3 de esta norma, el que aplique bajo las condiciones dadas.</strong>\"</em>"},{"type":"h2","text":"<strong>9.3 Cómo decidir qué procedimiento aplicar</strong>"},{"type":"table","rows":[["<strong>Forma de descarga del camión</strong>","<strong>Procedimiento a aplicar</strong>","<strong>Razón</strong>"],["Camión de caja que DESCARGA por gravedad (abriendo compuerta trasera)","6.3 (olla de camión) · rango 15 %–85 %","Es análogo al flujo de la olla; hay que aplicar despunte y rango."],["Camión volteo que VIERTE su contenido directamente al suelo en una operación rápida","6.2 (pavimentadora) · 5 puntos de la masa ya vertida","El concreto queda depositado como una masa; muestrear de 5 puntos."],["Camión que tiene mezcladora auxiliar tipo tambor estacionario","6.1 (mezcladora estacionaria) · a la mitad de la descarga","Es conceptualmente igual a una mezcladora fija."]]}]},{"title":"Parte 10 · Tamaño de muestra y remezclado (secciones 6.5 y 6.6)","blocks":[{"type":"h2","text":"<strong>10.1 Tamaño de la muestra (sección 6.5)</strong>"},{"type":"callout","text":"<strong>Texto literal</strong> <em>\"<strong>La muestra debe ser del volumen suficiente para realizar los ensayos programados, pudiendo en todos los casos tomar varias porciones para generar la muestra compuesta adecuada que sea representativa del lote de concreto.</strong>\"</em>"},{"type":"p","text":"Guía de planificación del volumen de muestra:"},{"type":"list","items":["<strong>Lista los ensayos que vas a hacer: </strong>revenimiento, temperatura, masa unitaria, aire, cilindros (¿cuántos?)."]},{"type":"list","items":["<strong>Suma los volúmenes requeridos: </strong>usando la tabla de la Parte 4.4."]},{"type":"list","items":["<strong>Añade un margen de seguridad del 20 %: </strong>porque siempre se pierde algo al trasladar y remezclar."]},{"type":"list","items":["<strong>Lleva un recipiente que pueda contener ese volumen: </strong>típicamente charola de 40–60 L para un muestreo completo."]},{"type":"h2","text":"<strong>10.2 Remezclado de la muestra (sección 6.6)</strong>"},
