Repository: misapoe05-cell/sgc-estandares2026

File: www/assets/data/c435.json (part 1 of 3)
{"id":"NMX-C-435","slug":"c435","metadata":{"subtitle":"Guía NMX-C-435 · Aprendizaje profundo","kind":"GUÍA DE APRENDIZAJE PROFUNDO","code":"NMX-C-435-ONNCCE-2010","category":"","title":"Determinación de la Temperatura del Concreto Fresco","validity":"","intro_callout":"<strong>Para quién es esta guía</strong> La temperatura del concreto fresco parece el más simple de todos los ensayos de control de calidad: introducir un termómetro y leer el número. Pero es uno de los parámetros que MÁS afecta el comportamiento real del concreto en obra. La velocidad de hidratación, la trabajabilidad, la resistencia a 28 días, el riesgo de fisuras térmicas, la pérdida de revenimiento durante el transporte: todo depende de la temperatura inicial. Si vas a ser laboratorista, supervisor de calidad, ingeniero residente o calculista, esta guía es para ti. Aprenderás no solo CÓMO medir correctamente la temperatura, sino POR QUÉ cada detalle (los 75 mm de cobertura, los 5 minutos posteriores al muestreo, los 0.5 °C/min de estabilidad, la calibración anual con dos puntos a 15 °C de separación) está ahí."},"intro_blocks":[{"type":"subtitle","text":"<em>Guía NMX-C-435 · Aprendizaje profundo</em>"},{"type":"p","text":"<strong>GUÍA DE APRENDIZAJE PROFUNDO</strong>"},{"type":"p","text":"<strong>NMX-C-435-ONNCCE-2010</strong>"},{"type":"subtitle","text":"<em>Industria de la Construcción · Concreto Hidráulico</em>"},{"type":"p","text":"<strong>Determinación de la Temperatura del Concreto Fresco</strong>"},{"type":"subtitle","text":"<em>Declaratoria de Vigencia D.O.F. 06 de enero de 2011</em>"},{"type":"callout","text":"<strong>Para quién es esta guía</strong> La temperatura del concreto fresco parece el más simple de todos los ensayos de control de calidad: introducir un termómetro y leer el número. Pero es uno de los parámetros que MÁS afecta el comportamiento real del concreto en obra. La velocidad de hidratación, la trabajabilidad, la resistencia a 28 días, el riesgo de fisuras térmicas, la pérdida de revenimiento durante el transporte: todo depende de la temperatura inicial. Si vas a ser laboratorista, supervisor de calidad, ingeniero residente o calculista, esta guía es para ti. Aprenderás no solo CÓMO medir correctamente la temperatura, sino POR QUÉ cada detalle (los 75 mm de cobertura, los 5 minutos posteriores al muestreo, los 0.5 °C/min de estabilidad, la calibración anual con dos puntos a 15 °C de separación) está ahí."}],"parts":[{"title":"Mapa de la guía","blocks":[{"type":"p","text":"Cada parte construye sobre la anterior. Recórrelas en orden la primera vez."},{"type":"table","rows":[["<strong>Parte</strong>","<strong>Contenido</strong>","<strong>Objetivo de aprendizaje</strong>"],["0","Glosario visual","Dominar términos antes del detalle técnico."],["1","Panorama: por qué importa la temperatura del concreto","Entender el papel de la temperatura en el ciclo del concreto."],["2","Objetivo y campo de aplicación","Saber qué cubre la norma y para qué se usa."],["3","Referencias y definiciones","Conexiones con NMX-C-161 y NMX-C-251."],["4","Equipo · recipiente y dispositivo (sección 4)","Material no absorbente, cobertura ≥ 75 mm, resolución ± 1.0 °C."],["5","Las 4 especificaciones críticas del termómetro","Resolución, rango, inmersión, calibración anual."],["6","Condiciones ambientales (sección 5)","Por qué evitar sol, viento e inestabilidad ambiental."],["7","Preparación de la muestra (sección 6)","Medición en equipo de transporte/colocación o muestra independiente."],["8","Verificación · calibración con dos puntos (7.1)","El procedimiento del baño con aceite a ± 0.2 °C."],["9","Por qué dos temperaturas separadas ≥ 15 °C","Justificación matemática de la calibración de dos puntos."],["10","Procedimiento · colocación y lectura (7.2 y 7.3)","Inmersión 75 mm, espera 2 min o estabilidad ≤ 0.5 °C/min."],["11","Las dos ventanas de tiempo · 5 min y 20 min","Por qué la lectura debe hacerse rápido y la excepción para TMA > 75 mm."],["12","Precisión · cilindros, cubos, repetibilidad","Coeficientes 0.3/0.8 (operador) y 0.7/2.0 (varios)."],["13","Informe del ensayo · datos obligatorios","Los 4 datos mínimos vs los 11 datos de la norma ISO."],["14","Concordancia con ISO 1920-1 y diferencias","Por qué la NMX no equivale a la ISO."],["15","La química y física detrás · Arrhenius y madurez","Por qué la temperatura acelera la hidratación."],["16","Errores frecuentes y autoevaluación SOLO","Cerrar con el aprendizaje integrado."]]}]},{"title":"Parte 0 · Glosario visual para principiantes","blocks":[{"type":"p","text":"Léelos sin presión. Volverán a aparecer con sentido más adelante."},{"type":"table","rows":[["<strong>Término</strong>","<strong>Explicación sencilla</strong>","<strong>Analogía</strong>"],["Temperatura del concreto fresco","La temperatura interna de la mezcla recién hecha, antes de que endurezca.","Como tomar la temperatura corporal de un paciente: medida momentánea pero crítica."],["Termómetro de inmersión parcial","Termómetro que se introduce parcialmente en la sustancia (no completamente).","Como una sonda culinaria: solo la punta entra al pollo, no todo el termómetro."],["Resolución (± 1.0 °C)","El menor cambio de temperatura que el instrumento puede distinguir.","El \"tamaño de los pasos\" del instrumento."],["Calibración","Verificar que el termómetro mide correctamente comparándolo con uno de referencia.","Como sincronizar tu reloj con la hora oficial."],["Baño termostático","Recipiente con líquido a temperatura controlada para calibrar termómetros.","Una alberca con temperatura precisa para verificar termómetros."],["Inmersión parcial 75 mm","El sensor del termómetro debe estar al menos 75 mm dentro del concreto.","Como meter el dedo bajo el agua hasta el segundo nudillo."],["Cobertura de 75 mm en todas direcciones","El sensor debe tener al menos 75 mm de concreto rodeándolo en todos los lados.","El sensor está \"abrazado\" por concreto en todas direcciones."],["Estabilización térmica","Cuando el termómetro alcanza la temperatura del concreto y deja de cambiar.","Como dejar reposar el termómetro hasta que la lectura no se mueva más."],["Tasa ≤ 0.5 °C/min","Que la lectura no cambie más de medio grado en un minuto (se considera estable).","El cambio es tan lento que es prácticamente imperceptible."],["Hidratación del cemento","Reacción química exotérmica del cemento con el agua.","Como mezclar dos productos químicos que generan calor por sí mismos."],["Reacción exotérmica","Reacción química que LIBERA calor.","Como una hoguera o el cuerpo humano: produce calor."],["Madurez del concreto","Producto integrado de temperatura × tiempo que predice la resistencia.","Como las \"horas de vuelo\" de un piloto: experiencia acumulada."],["Tamaño máximo nominal del agregado (TMA)","El tamaño de la piedra más grande del concreto.","El \"calibre\" más grande del agregado."],["Concordancia parcial con ISO","Que la norma mexicana coincide en algunas cosas con la internacional, pero no en todo.","Como dos manuales que comparten muchos capítulos pero no son idénticos."],["Coeficiente de repetibilidad","Indicador de qué tanto varían dos mediciones del mismo operador.","El \"margen de error\" oficialmente aceptado entre dos pruebas."]]}]},{"title":"Parte 1 · Panorama: por qué importa la temperatura del concreto","blocks":[{"type":"h2","text":"<strong>1.1 La temperatura, el parámetro silencioso</strong>"},{"type":"p","text":"En la cadena del concreto, la temperatura del concreto fresco es uno de los datos que más se subestima. Se mide rápido (1-2 minutos), no requiere equipo costoso, y el número parece poco relevante (\"22 °C\", \"30 °C\"). Pero ese número tiene consecuencias profundas en TODO lo que pasa después."},{"type":"h2","text":"<strong>1.2 Las 5 razones por las que importa la temperatura</strong>"},{"type":"list","items":["<strong>Velocidad de HIDRATACIÓN: </strong>el cemento Portland reacciona con el agua exotérmicamente. A mayor temperatura, mayor velocidad de reacción. Una regla aproximada (basada en Arrhenius): cada 10 °C de aumento, la velocidad casi se DUPLICA."]},{"type":"list","items":["<strong>Pérdida de REVENIMIENTO en transporte: </strong>concreto a 35 °C pierde ~3 cm de revenimiento durante 30 min de transporte; concreto a 20 °C apenas pierde 1 cm en el mismo tiempo."]},{"type":"list","items":["<strong>DEMANDA DE AGUA: </strong>para mantener la misma trabajabilidad a temperatura más alta, hay que añadir más agua. Más agua = mayor a/c = MENOR resistencia."]},{"type":"list","items":["<strong>RESISTENCIA A 28 DÍAS: </strong>el concreto colocado a alta temperatura desarrolla mayor resistencia inicial (1-7 días) pero MENOR resistencia final (28 días) por la estructura interna deficiente del C-S-H formado rápido."]},{"type":"list","items":["<strong>FISURAS TÉRMICAS en concretos masivos: </strong>el calor de hidratación se acumula en el centro mientras la superficie se enfría. La diferencia térmica genera tensiones internas que pueden causar fisuras antes incluso del fraguado."]},{"type":"h2","text":"<strong>1.3 Los rangos críticos de temperatura</strong>"},{"type":"table","rows":[["<strong>Temperatura del concreto</strong>","<strong>Comportamiento</strong>","<strong>Recomendación</strong>"],["< 5 °C","Hidratación severamente retardada. Riesgo de congelación del agua antes de fraguar.","NO colocar sin medidas de protección térmica (calentamiento, aditivos anticongelantes)."],["5–10 °C","Hidratación lenta. Resistencia a 7 días puede ser muy baja.","Aceptable con curado prolongado y aditivos aceleradores."],["10–32 °C","RANGO IDEAL. Hidratación normal, comportamiento predecible.","ACEPTAR sin restricciones especiales."],["32–35 °C","Hidratación acelerada, pérdida rápida de revenimiento, riesgo de juntas frías.","Aceptable con precauciones (transporte rápido, colocación inmediata)."],["> 35 °C","Recomendación ACI 305: NO colocar concreto a más de 32-35 °C.","RECHAZAR o exigir enfriamiento (hielo, agua fría, agregado refrigerado)."]]},{"type":"h2","text":"<strong>1.4 Dónde encaja esta norma en el control de calidad</strong>"},{"type":"p","text":"La medición de temperatura es uno de los ENSAYOS RÁPIDOS que se hacen al llegar el camión a obra:"},{"type":"list","items":["<strong>Llega el camión revolvedor a obra.</strong>"]},{"type":"list","items":["<strong>Despunte de 10 L (NMX-C-161).</strong>"]},{"type":"list","items":["<strong>REVENIMIENTO (NMX-C-156).</strong>"]},{"type":"list","items":["<strong>TEMPERATURA (NMX-C-435): </strong><strong>esta norma. Junto con el revenimiento, decide si se acepta o rechaza el camión.</strong>"]},{"type":"list","items":["<strong>Si se acepta: muestreo completo (NMX-C-161).</strong>"]},{"type":"list","items":["<strong>Moldeo de cilindros (NMX-C-159).</strong>"]},{"type":"list","items":["<strong>Curado, cabeceo, compresión.</strong>"]},{"type":"callout","text":"<strong>¿POR QUÉ?</strong> ¿Por qué medir la temperatura ANTES del muestreo completo? • Es un ensayo RÁPIDO (1-2 min). Si el concreto está muy caliente o muy frío, hay que decidir si se rechaza. • La temperatura puede cambiar el resultado del revenimiento (concreto caliente revanece menos por pérdida de humedad rápida). • Es información NECESARIA para los ensayos posteriores: si el concreto entra a la cámara de curado a 35 °C, hay que esperar a que baje antes del moldeo de cilindros para no falsear los resultados."}]},{"title":"Parte 2 · Objetivo y campo de aplicación","blocks":[{"type":"h2","text":"<strong>2.1 Texto literal (sección 1)</strong>"},{"type":"callout","text":"<strong>Texto literal</strong> <em>\"<strong>Esta norma mexicana establece el método de ensayo para determinar la temperatura del concreto fresco.</em> <em>Y es aplicable para verificar el cumplimiento de un requisito específico de la temperatura del concreto hidráulico.</strong>\"</em>"},{"type":"h2","text":"<strong>2.2 Las dos finalidades del ensayo</strong>"},{"type":"list","items":["<strong>DETERMINACIÓN: </strong>saber simplemente qué temperatura tiene el concreto. Es un dato descriptivo."]},{"type":"list","items":["<strong>VERIFICACIÓN: </strong>comparar la temperatura medida contra un REQUISITO ESPECÍFICO (rango aceptable, valor máximo o mínimo). Es un dato decisivo."]},{"type":"callout","text":"<strong>¿POR QUÉ?</strong> ¿Cuándo hay un \"requisito específico\"? • El proyecto puede especificar: \"la temperatura del concreto al colocarse no debe exceder 32 °C\". • Para concretos masivos (presas, cimentaciones grandes), el calculista puede pedir temperatura máxima de 25 °C para limitar el calor de hidratación. • En climas fríos puede haber un mínimo (ej: \"no menos de 10 °C\"). • En la NMX-C-403 (concreto hidráulico para uso estructural) y otras normas relacionadas pueden encontrarse rangos típicos."},{"type":"h2","text":"<strong>2.3 Lo que la norma NO cubre</strong>"},{"type":"p","text":"La NMX-C-435 cubre la MEDICIÓN de temperatura. NO cubre:"},{"type":"list","items":["Cómo CONTROLAR la temperatura del concreto (eso son normas específicas para clima cálido o frío)."]},{"type":"list","items":["Cómo INTERPRETAR los resultados (eso depende de los requisitos del proyecto)."]},{"type":"list","items":["Temperatura del CONCRETO ENDURECIDO (otras normas para esto)."]},{"type":"list","items":["Cálculos de madurez del concreto (NMX-C-251 menciona el concepto, pero no esta norma)."]}]},{"title":"Parte 3 · Referencias y definiciones","blocks":[{"type":"h2","text":"<strong>3.1 Referencias normativas (sección 2)</strong>"},{"type":"p","text":"La norma cita solamente DOS referencias:"},{"type":"table","rows":[["<strong>Norma</strong>","<strong>Tema</strong>","<strong>Cuándo se usa</strong>"],["NMX-C-161-ONNCCE","Industria de la construcción – Concreto fresco – Muestreo.","Cuando la temperatura se mide en una muestra independiente (no en el camión o cucharón directo)."],["NMX-C-251-ONNCCE","Industria de la construcción – Concreto – Terminología.","Para todas las definiciones técnicas (la NMX-C-435 NO define términos por sí misma)."]]},{"type":"h2","text":"<strong>3.2 Definiciones (sección 3)</strong>"},{"type":"callout","text":"<strong>Texto literal</strong> <em>\"<strong>Para la correcta aplicación de esta norma mexicana, emplear las definiciones descritas en la norma mexicana NMX-C-251-ONNCCE (véase 2 referencias)</strong>\"</em>"},{"type":"p","text":"La NMX-C-435 NO incluye definiciones propias. Usa las que ya están en NMX-C-251 (Terminología). Los términos relevantes para esta norma son:"},{"type":"table","rows":[["<strong>Término</strong>","<strong>Definición operativa</strong>"],["Concreto fresco","Concreto recién mezclado, antes de iniciar el fraguado, manejable y moldeable."],["Tamaño máximo nominal del agregado (TMA)","Tamaño de la piedra más grande del concreto."],["Muestra","Porción representativa del concreto, tomada según NMX-C-161."],["Muestra compuesta","Muestra obtenida combinando varias porciones tomadas en distintos momentos de la descarga."]]}]},{"title":"Parte 4 · Equipo · recipiente y dispositivo (sección 4)","blocks":[{"type":"h2","text":"<strong>4.1 Recipiente (sección 4.1)</strong>"},{"type":"callout","text":"<strong>Texto literal</strong> <em>\"<strong>De material no absorbente y suficientemente grande para proveer por lo menos 75 mm de concreto en todas direcciones alrededor del sensor del dispositivo de medición de temperatura.</strong>\"</em>"},{"type":"h2","text":"<strong>4.2 Las dos características del recipiente</strong>"},{"type":"h3","text":"<strong>4.2.1 Material no absorbente</strong>"},{"type":"p","text":"Por qué importa:"},{"type":"callout","text":"<strong>¿POR QUÉ?</strong> Un recipiente ABSORBENTE (madera no tratada, cartón) absorbería agua del concreto fresco. Esto causaría dos problemas: • El concreto en contacto con la pared del recipiente perdería humedad → comportamiento térmico distinto. • La absorción de agua es un proceso ENDOTÉRMICO leve: extraería calor del concreto → la lectura sería ARTIFICIALMENTE BAJA. Materiales aceptables: metal, plástico rígido, hule, vidrio. Cualquier material que NO absorba agua."},{"type":"h3","text":"<strong>4.2.2 Cobertura de 75 mm en todas direcciones</strong>"},{"type":"p","text":"La regla geométrica: el sensor del termómetro debe tener al menos 75 mm de CONCRETO rodeándolo en TODAS direcciones."},{"type":"callout","text":"<strong>¿POR QUÉ?</strong> ¿Por qué exactamente 75 mm? Esta dimensión está calibrada por dos razones: • AISLAMIENTO TÉRMICO: 75 mm de concreto es suficiente para que el calor del exterior (sol, aire frío, mano del operador) no llegue al sensor en el tiempo de medición. La conductividad térmica del concreto es ~ 1.5 W/(m·K) y se necesita al menos 5-10 cm para aislamiento efectivo. • REPRESENTATIVIDAD: 75 mm asegura que el sensor está midiendo concreto de la masa principal, no solo la superficie expuesta al aire. La regla dice \"en TODAS direcciones\". Esto significa que si el sensor se coloca verticalmente: • 75 mm hacia abajo (profundidad de inmersión). • 75 mm en todas las direcciones laterales (radio del concreto alrededor). • 75 mm hacia arriba (concreto sobre el sensor — esto también es importante)."},{"type":"h2","text":"<strong>4.3 Dispositivo de medición (sección 4.2)</strong>"},{"type":"callout","text":"<strong>Texto literal</strong> <em>\"<strong>Con una resolución de ± 1.0 K (± 1.0 °C) o menos, con un intervalo mínimo de 273 K a 323 K (0 °C a 50 °C), debe ser de inmersión parcial de al menos 75 mm. Este dispositivo debe ser calibrado anualmente.</strong>\"</em>"},{"type":"p","text":"Este texto contiene CUATRO especificaciones críticas. Las desarrollamos en la siguiente parte."}]},{"title":"Parte 5 · Las 4 especificaciones críticas del termómetro","blocks":[{"type":"h2","text":"<strong>5.1 Resumen de las 4 especificaciones</strong>"},{"type":"table","rows":[["<strong>Especificación</strong>","<strong>Valor</strong>","<strong>Razón</strong>"],["Resolución","± 1.0 °C o mejor","Suficiente para la precisión requerida del ensayo (precisión sección 8: 0.3 °C operador)."],["Rango","0 °C a 50 °C como mínimo","Cubre todas las condiciones realistas del concreto fresco."],["Inmersión parcial","Al menos 75 mm","Coincide con la regla del recipiente: el sensor debe estar 75 mm dentro del concreto."],["Calibración","Anual","Asegurar que el instrumento sigue midiendo correctamente."]]},{"type":"h2","text":"<strong>5.2 Resolución · ± 1.0 °C</strong>"},{"type":"callout","text":"<strong>¿POR QUÉ?</strong> ¿Por qué exactamente 1.0 °C de resolución? El coeficiente de repetibilidad del ensayo (sección 8) es de 0.3 °C para un solo operador. La resolución del instrumento debe ser MEJOR que la repetibilidad esperada del método. Si tuvieras un termómetro con resolución de 5 °C (lecturas 20, 25, 30...), no podrías distinguir entre 22 °C y 23 °C, pero el método sí los distingue. Resolución de 1.0 °C es suficiente para la mayoría de aplicaciones. Termómetros más finos (0.1 °C) son recomendables pero no obligatorios."},{"type":"h2","text":"<strong>5.3 Rango · 0 °C a 50 °C como mínimo</strong>"},{"type":"p","text":"Este rango cubre:"},{"type":"list","items":["<strong>Concretos fríos: </strong>5-10 °C en climas templados, raros bajo 0 °C en concreto fresco."]},{"type":"list","items":["<strong>Concretos templados: </strong>15-25 °C, lo más común."]},{"type":"list","items":["<strong>Concretos cálidos: </strong>25-35 °C, en climas tropicales o por hidratación inicial."]},{"type":"list","items":["<strong>Concretos extremos: </strong>35-50 °C, caso raro pero posible (clima caluroso + cemento caliente + transporte largo)."]},{"type":"p","text":"Si el rango fuera 10-40 °C, no podrías medir un concreto a 5 °C en invierno o a 45 °C en el desierto. Por eso la norma especifica 0-50 °C como MÍNIMO."},{"type":"h2","text":"<strong>5.4 Inmersión parcial de al menos 75 mm</strong>"},{"type":"callout","text":"<strong>¿POR QUÉ?</strong> ¿Qué es \"inmersión parcial\"? Los termómetros se calibran para uno de tres tipos de inmersión: • INMERSIÓN TOTAL: todo el termómetro está dentro de la sustancia. Lectura calibrada cuando todo está al mismo nivel. • INMERSIÓN PARCIAL: solo una parte específica del termómetro está dentro. La lectura es válida cuando esa parte alcanza la temperatura del medio. • INMERSIÓN COMPLETA: el termómetro entero (incluido el bulbo y la columna) está sumergido. Para concreto, se usa inmersión PARCIAL: el bulbo (sensor) está dentro del concreto, pero la columna (escala graduada) queda fuera para poder leer. La norma exige al menos 75 mm de inmersión: el sensor debe penetrar 75 mm en el concreto, lo que coincide con la regla de cobertura del recipiente."},{"type":"h2","text":"<strong>5.5 Calibración anual</strong>"},{"type":"p","text":"Esta es una exigencia recurrente en todas las normas de medición:"},{"type":"list","items":["La calibración debe hacerse mínimo UNA VEZ AL AÑO."]},{"type":"list","items":["También debe hacerse después de DAÑOS al instrumento (caídas, golpes)."]},{"type":"list","items":["También cuando hay DUDA sobre las lecturas (lecturas inconsistentes con otro instrumento)."]},{"type":"p","text":"La calibración misma se describe en la sección 7.1 (Parte 8 de esta guía)."}]},{"title":"Parte 6 · Condiciones ambientales (sección 5)","blocks":[{"type":"h2","text":"<strong>6.1 Texto literal</strong>"},{"type":"callout","text":"<strong>Texto literal</strong> <em>\"<strong>El sitio donde se efectúen los ensayos no debe estar expuesto al sol ni a corrientes de aire y las condiciones ambientales del lugar deben ser estables.</strong>\"</em>"},{"type":"h2","text":"<strong>6.2 Las 3 condiciones ambientales prohibidas</strong>"},{"type":"h3","text":"<strong>6.2.1 Exposición al SOL</strong>"},{"type":"callout","text":"<strong>¿POR QUÉ?</strong> ¿Por qué evitar el sol? • El sol calienta DIRECTAMENTE el concreto en la superficie, generando un gradiente térmico. • El termómetro mide la temperatura del bulbo, que está cerca de la superficie. Si la superficie está a 40 °C por el sol pero el centro a 25 °C, la lectura sería falsa. • El sol también calienta el TERMÓMETRO directamente (especialmente la parte que sobresale del concreto). Por eso, hacer el ensayo siempre BAJO TECHO o en sombra estable."},{"type":"h3","text":"<strong>6.2.2 CORRIENTES de aire</strong>"},{"type":"callout","text":"<strong>¿POR QUÉ?</strong> ¿Por qué evitar el viento? • El viento aumenta la EVAPORACIÓN de agua del concreto. La evaporación es endotérmica: enfría la superficie. • Si hay aire frío circulando, también enfría directamente. • El termómetro en su parte expuesta también se enfría con el viento. Hacer el ensayo en lugar protegido (carpa, tejaban, garaje, dentro de un edificio)."},{"type":"h3","text":"<strong>6.2.3 Condiciones AMBIENTALES INESTABLES</strong>"},{"type":"p","text":"\"Estables\" significa que la temperatura ambiente del LUGAR no varía mucho durante el ensayo. Por ejemplo, no hacer el ensayo en un sitio donde:"},{"type":"list","items":["Acaban de abrir una puerta industrial → cambio brusco de temperatura."]},{"type":"list","items":["Hay ventiladores que se prenden y apagan."]},{"type":"list","items":["La luz del sol cambia rápido (al amanecer o atardecer)."]},{"type":"p","text":"Las variaciones rápidas en el ambiente afectan el equilibrio térmico del termómetro y dan lecturas inestables."}]},{"title":"Parte 7 · Preparación de la muestra (sección 6)","blocks":[{"type":"h2","text":"<strong>7.1 Texto literal</strong>"},{"type":"callout","text":"<strong>Texto literal</strong> <strong>*\"</strong><strong>**Control de temperatura</strong><em> </em>La temperatura del concreto fresco puede ser medida en el equipo de transportación o de colocación, el sensor del dispositivo de medición de temperatura debe estar cubierto por concreto en todas direcciones a su alrededor por lo menos 75 mm.<em> </em>Si el equipo de transportación o de colocación no es usado como recipiente para determinar la temperatura del concreto, se debe muestrear el concreto fresco de acuerdo con la NMX-C-161-ONNCCE (véase 2 referencias). Si el único propósito es determinar la temperatura, la muestra puede disminuirse en volumen y no necesariamente debe ser una muestra compuesta.**\"*"},{"type":"h2","text":"<strong>7.2 Las dos opciones de medición</strong>"},{"type":"h3","text":"<strong>7.2.1 Opción 1 · Medir en el equipo de transporte/colocación</strong>"},{"type":"p","text":"La forma más rápida: introducir el termómetro DIRECTAMENTE en:"},{"type":"list","items":["<strong>Olla del camión revolvedor: </strong>introducir el termómetro por la boca de descarga, asegurando 75 mm de cobertura."]},{"type":"list","items":["<strong>Cucharón o pala usada para colocación: </strong>introducir el termómetro en el cucharón con concreto."]},{"type":"list","items":["<strong>Buggy o carretilla: </strong>introducir el termómetro en la masa de concreto del recipiente."]},{"type":"p","text":"La condición es la misma: 75 mm de concreto rodeando el sensor."},{"type":"h3","text":"<strong>7.2.2 Opción 2 · Muestra independiente</strong>"},{"type":"p","text":"Si NO se puede medir en el equipo (por seguridad, espacio, o protocolo del laboratorio), se toma una muestra de concreto:"},{"type":"list","items":["Tomar muestra según NMX-C-161 (con despunte si aplica)."]},{"type":"list","items":["Colocar la muestra en un recipiente no absorbente."]},{"type":"list","items":["Asegurar 75 mm de cobertura en todas direcciones."]},{"type":"list","items":["Introducir el termómetro y medir."]},{"type":"h2","text":"<strong>7.3 La excepción del volumen reducido</strong>"},{"type":"callout","text":"<strong>Texto literal</strong> <em>\"<strong>Si el único propósito es determinar la temperatura, la muestra puede disminuirse en volumen y no necesariamente debe ser una muestra compuesta.</strong>\"</em>"},{"type":"callout","text":"<strong>¿POR QUÉ?</strong> ¿Por qué la muestra puede ser pequeña si solo se mide temperatura? Para los ensayos típicos (revenimiento, masa unitaria, contenido de aire, cilindros), la muestra requiere ~30-50 L de concreto y debe ser COMPUESTA (varias porciones combinadas). Pero para temperatura: • Solo necesitas suficiente concreto para cubrir el sensor del termómetro (75 mm en todas direcciones). • Un cubo de concreto de aproximadamente 200 × 200 × 200 mm (8 L) es más que suficiente. • La temperatura es relativamente UNIFORME en todo el camión (a diferencia de la trabajabilidad que puede variar entre el inicio y el final de la descarga). Por eso, una muestra simple (no compuesta) y de volumen reducido es aceptable para temperatura."}]},{"title":"Parte 8 · Verificación · calibración con dos puntos (7.1)","blocks":[{"type":"h2","text":"<strong>8.1 Texto literal completo (sección 7.1)</strong>"},{"type":"callout","text":"<strong>Texto literal · 7.1.1</strong> <em>\"<strong>Cada dispositivo de medición usado para la determinación de la temperatura del concreto fresco, se debe verificar cuando exista duda de su medición. En caso de verificación esta se efectúa por comparación de lecturas del dispositivo de medición con dos temperaturas separadas entre si por lo menos 15 °C (288.15 K) dentro del rango esperado de uso, otro dispositivo de medición de temperatura usado como referencia.</strong>\"</em>"},{"type":"callout","text":"<strong>Texto literal · 7.1.2</strong> <em>\"<strong>La verificación del dispositivo de medición de temperatura debe ser hecha en aceite u otros medios convenientes con densidad uniforme, como sigue:</em> <em>7.1.2.1 Mantener el baño a temperatura constante conocida con una tolerancia de ± 0.2 °C (± 0.2 K) durante el periodo del ensayo, haciendo circular el líquido para conservar la temperatura uniforme.</em> <em>7.1.2.2 Introducir tanto el dispositivo para medir la temperatura como el dispositivo de medición de referencia en el baño por un tiempo mínimo de 5 min antes de leer las temperaturas.</em> <em>7.1.3 Golpear ligeramente los dispositivos de medición (ejemplo: termómetros de líquido en vidrio), obténgase así la verificación del dispositivo.</strong>\"</em>"},{"type":"h2","text":"<strong>8.2 El procedimiento paso a paso</strong>"},{"type":"list","items":["<strong>Preparar un baño termostático: </strong>típicamente con aceite mineral (no se evapora rápido como el agua, mantiene temperatura uniforme)."]},{"type":"list","items":["<strong>Llevar el baño a la PRIMERA temperatura objetivo: </strong>ej: 15 °C (en el lado bajo del rango de uso)."]},{"type":"list","items":["<strong>Mantener la temperatura constante con tolerancia ± 0.2 °C: </strong>esto requiere un termostato preciso o un sistema con circulación constante."]},{"type":"list","items":["<strong>Sumergir AMBOS termómetros en el baño: </strong>el termómetro a verificar (el del concreto) y el termómetro de referencia (calibrado profesionalmente)."]},{"type":"list","items":["<strong>Esperar al menos 5 minutos: </strong>para que ambos alcancen el equilibrio térmico con el baño."]},{"type":"list","items":["<strong>Golpear ligeramente los termómetros: </strong>esto desplaza burbujas de aire o columnas de mercurio atascadas."]},{"type":"list","items":["<strong>Leer ambos termómetros: </strong>comparar valores. La diferencia debe estar dentro de la resolución (± 1.0 °C)."]},{"type":"list","items":["<strong>Repetir en una SEGUNDA temperatura: </strong>separada al menos 15 °C de la primera (ej: 30 °C). Verificar nuevamente."]},{"type":"list","items":["<strong>Documentar la verificación: </strong>fecha, temperaturas usadas, lecturas, instrumento de referencia."]},{"type":"h2","text":"<strong>8.3 ¿Por qué aceite y no agua?</strong>"},{"type":"callout","text":"<strong>¿POR QUÉ?</strong> La norma especifica \"aceite u otros medios convenientes con densidad uniforme\". ¿Por qué no agua? • El agua se EVAPORA rápidamente, especialmente a temperaturas altas (45-50 °C). La evaporación enfría la superficie y crea gradientes térmicos. • El aceite mineral tiene punto de ebullición alto (> 200 °C) y NO se evapora a temperaturas de calibración. • El aceite tiene mayor capacidad calorífica volumétrica → mayor estabilidad térmica. • \"Densidad uniforme\" significa que no debe haber estratificación: el líquido debe estar bien mezclado. Otros líquidos aceptables: glicerina, etilenglicol, aceites de calibración específicos."},{"type":"h2","text":"<strong>8.4 ¿Por qué </strong><strong>\"</strong><strong>hacer circular</strong><strong>\"</strong><strong> el líquido?</strong>"},{"type":"p","text":"La circulación (con bomba o agitador) tiene dos propósitos:"},{"type":"list","items":["Mantener la temperatura UNIFORME en todo el volumen del baño."]},{"type":"list","items":["Evitar gradientes térmicos verticales (el calor sube, el frío baja por densidad)."]},{"type":"p","text":"Sin circulación, la parte superior del baño podría estar 1-2 °C más caliente que la inferior, falseando la calibración."},{"type":"h2","text":"<strong>8.5 Termómetro de referencia</strong>"},{"type":"p","text":"El termómetro de REFERENCIA debe:"},{"type":"list","items":["Ser de mayor precisión que el verificado (al menos 0.1 °C)."]},{"type":"list","items":["Tener calibración trazable a un patrón nacional (CENAM en México)."]},{"type":"list","items":["Estar dentro de su período de calibración válido."]},{"type":"p","text":"Termómetros de referencia comunes:"},{"type":"list","items":["<strong>Termómetros de mercurio NIST/CENAM: </strong>tradicional, muy preciso (0.01 °C en algunos)."]},{"type":"list","items":["<strong>RTD de platino (PT100): </strong>electrónico, preciso, calibrado profesionalmente."]},{"type":"list","items":["<strong>Termopares calibrados clase A: </strong>menos preciso pero económicos."]}]},{"title":"Parte 9 · Por qué dos temperaturas separadas ≥ 15 °C","blocks":[{"type":"h2","text":"<strong>9.1 La regla de los dos puntos</strong>"},{"type":"p","text":"La norma exige verificar el termómetro en DOS temperaturas diferentes, separadas por al menos 15 °C. ¿Por qué no una sola?"},{"type":"callout","text":"<strong>¿POR QUÉ?</strong> Esta exigencia viene de la metrología clásica de instrumentos de medición: Un termómetro puede tener DOS tipos de error: • ERROR DE OFFSET (sesgo constante): el termómetro siempre lee 1 °C de más o de menos. Esto es un error CONSTANTE. • ERROR DE ESCALA (sensibilidad incorrecta): el termómetro lee bien a 20 °C pero a 50 °C marca 5 °C de más. Esto es un error PROPORCIONAL. Si verificas en UN SOLO punto: • Detectas el offset. • NO detectas el error de escala. Si verificas en DOS PUNTOS distantes: • Detectas ambos errores. • Puedes calcular factores de corrección si es necesario."},{"type":"h2","text":"<strong>9.2 Ejemplo numérico</strong>"},{"type":"p","text":"Supongamos un termómetro mal calibrado:"},{"type":"table","rows":[["<strong>Temperatura real (referencia)</strong>","<strong>Lectura del termómetro a verificar</strong>","<strong>Diferencia</strong>"],["10 °C","11 °C","+ 1 °C"],["25 °C","27 °C","+ 2 °C"],["40 °C","43 °C","+ 3 °C"]]},{"type":"p","text":"Análisis:"},{"type":"list","items":["<strong>Si solo verificaras a 10 °C: </strong>verías error de + 1 °C. Lo aceptarías como dentro de tolerancia."]},{"type":"list","items":["<strong>Si solo verificaras a 25 °C: </strong>verías error de + 2 °C. Quizás lo cuestiones."]},{"type":"list","items":["<strong>Si verificaras en AMBOS (10 y 25 °C separados por 15 °C): </strong>ves que el error CRECE con la temperatura. Sospechas error de escala. Mandas el termómetro a calibración profesional."]},{"type":"p","text":"La regla de los 15 °C asegura que detectes errores que dependen del rango."},{"type":"h2","text":"<strong>9.3 ¿Por qué exactamente 15 °C de separación?</strong>"},{"type":"callout","text":"<strong>¿POR QUÉ?</strong> La separación de 15 °C es un compromiso: • Suficientemente AMPLIA para detectar errores de escala (15 °C es un 30 % del rango 0-50 °C). • Suficientemente PRÁCTICA para realizar dos baños térmicos sin demasiado tiempo. • Coincide con la práctica internacional (ASTM C1064 también exige separación similar). Si la separación fuera mayor (ej: 30 °C), sería metrológicamente mejor pero requeriría más tiempo. Si fuera menor (ej: 5 °C), no detectaría errores de escala."},{"type":"h2","text":"<strong>9.4 La selección de los dos puntos</strong>"},{"type":"p","text":"La norma dice \"dentro del rango esperado de uso\". Para concreto:"},{"type":"list","items":["Rango típico: 5-40 °C."]},{"type":"list","items":["Punto bajo recomendado: 10-15 °C."]},{"type":"list","items":["Punto alto recomendado: 30-40 °C."]},{"type":"list","items":["Separación: al menos 15 °C entre ambos."]},{"type":"p","text":"Ejemplo recomendado: verificar a 15 °C y a 35 °C (separación = 20 °C, dentro del rango de uso)."}]},{"title":"Parte 10 · Procedimiento · colocación y lectura (7.2 y 7.3)","blocks":[{"type":"h2","text":"<strong>10.1 Colocación del dispositivo (sección 7.2)</strong>"},{"type":"callout","text":"<strong>Texto literal</strong> <em>\"<strong>Sumerja la porción sensible del dispositivo de medición de temperatura en el concreto fresco un mínimo de 75 mm. Presione suavemente la superficie del concreto con la mano alrededor del dispositivo de medición de temperatura para que la temperatura ambiente no afecte la lectura.</strong>\"</em>"},{"type":"h2","text":"<strong>10.2 Las dos acciones de la colocación</strong>"},{"type":"h3","text":"<strong>10.2.1 Inmersión mínima 75 mm</strong>"},{"type":"p","text":"La porción SENSIBLE (el bulbo o sensor) debe estar al menos 75 mm dentro del concreto. Esto:"},{"type":"list","items":["Asegura cobertura térmica adecuada."]},{"type":"list","items":["Coincide con la regla de los 75 mm en todas direcciones del recipiente."]},{"type":"list","items":["Aleja el sensor de la superficie expuesta al aire."]},{"type":"h3","text":"<strong>10.2.2 Presionar la superficie alrededor</strong>"},{"type":"callout","text":"<strong>¿POR QUÉ?</strong> ¿Por qué presionar el concreto alrededor del termómetro? Cuando insertas el termómetro, queda un pequeño hueco entre el termómetro y el concreto: • Ese hueco contiene AIRE. • El aire actúa como AISLANTE térmico. • Sin contacto directo concreto-termómetro, la lectura puede tardar mucho en estabilizarse. Presionar suavemente con la mano cierra el hueco, asegura contacto directo, y acelera la estabilización térmica. También evita que el aire EXTERIOR (más frío o más caliente) entre por el hueco y afecte la lectura."},{"type":"h2","text":"<strong>10.3 Lectura de la temperatura (sección 7.3)</strong>"},{"type":"callout","text":"<strong>Texto literal</strong> <em>\"<strong>Deje el dispositivo de medición de temperatura en el concreto fresco por un mínimo de 2 min o hasta que la lectura se estabilice, lo cual normalmente sucede cuando no varía en más de 0.5 °C en un mínimo, luego lea y registre la temperatura.</em> <em>La medición de la temperatura del concreto fresco se debe llevar acabo dentro de los 5 min después de obtenida la muestra excepto cuando el concreto contenga agregado de tamaño máximo nominal mayor que 75 mm ya que puede requerir arriba de 20 min para que se estabilice la lectura.</strong>\"</em>"},{"type":"h2","text":"<strong>10.4 Las dos reglas de tiempo</strong>"},{"type":"h3","text":"<strong>10.4.1 Tiempo de estabilización (al menos 2 minutos)</strong>"},{"type":"p","text":"Dejar el termómetro en el concreto al menos 2 minutos O hasta que se estabilice. La estabilización se define como:"},{"type":"p","text":"<strong>Variación ≤ 0.5 °C en al menos 1 minuto</strong>"},{"type":"callout","text":"<strong>¿POR QUÉ?</strong> ¿Por qué exactamente 2 minutos como mínimo? Es el tiempo aproximado que tardan los termómetros típicos para alcanzar el equilibrio térmico con un medio uniforme: • Termómetros de mercurio: 2-3 minutos. • Termómetros bimetálicos: 1-3 minutos. • Termómetros electrónicos (termistor): 30-60 segundos. Los 2 minutos son un mínimo seguro para todos los tipos de termómetros. Si el termómetro estabiliza antes (caso de los electrónicos), se acepta esa lectura. La regla de 0.5 °C/min es el criterio práctico de estabilización: una vez que la lectura no cambia significativamente (menos de 0.5 °C en un minuto), se considera estabilizada."},{"type":"h3","text":"<strong>10.4.2 Tiempo de respuesta del concreto · 5 minutos</strong>"},{"type":"p","text":"Después del muestreo, hay 5 minutos PARA TERMINAR el ensayo de temperatura."},{"type":"callout","text":"<strong>¿POR QUÉ?</strong> ¿Por qué solo 5 minutos? • El concreto fresco es exotérmico desde el primer momento (la hidratación del cemento empieza al contacto con el agua). • En 5 minutos, la temperatura puede subir 1-2 °C por la hidratación inicial. • Más allá de 5 minutos, la lectura ya no representa la temperatura ORIGINAL del concreto fresco. • También: la muestra está perdiendo o ganando temperatura con el ambiente. Los 5 minutos son el tiempo total desde que se toma la muestra hasta que se registra la lectura."},{"type":"h2","text":"<strong>10.5 La excepción para TMA </strong><strong>></strong><strong> 75 mm · 20 minutos</strong>"},{"type":"p","text":"Si el concreto tiene agregado de tamaño máximo nominal mayor que 75 mm:"},{"type":"p","text":"<strong>Tiempo permitido = hasta 20 minutos</strong>"},{"type":"callout","text":"<strong>¿POR QUÉ?</strong> ¿Por qué la excepción para agregados grandes? Cuando el concreto tiene piedras grandes (> 75 mm): • El termómetro puede quedar en contacto con UNA piedra grande, no con el mortero promedio. • La temperatura de las piedras puede ser distinta a la del mortero (especialmente si las piedras vienen del almacenamiento exterior). • Toma más tiempo que el sistema piedra-mortero alcance equilibrio térmico interno. Por eso, para concretos masivos con agregados grandes (presas, cimentaciones macizas), se permiten hasta 20 minutos para que la temperatura interna del concreto se estabilice y el termómetro la mida correctamente. En la práctica, la mayoría de concretos para edificación tienen TMA ≤ 25-40 mm, por lo que la regla de 5 minutos es la que
