Repository: misapoe05-cell/sgc-estandares2026

File: www/assets/data/c468_1.json (part 1 of 3)
{"id":"NMX-C-468-1","slug":"c468_1","metadata":{"subtitle":"Guía NMX-C-468 · Aprendizaje profundo","kind":"GUÍA DE APRENDIZAJE PROFUNDO","code":"NMX-C-468-ONNCCE-2018","category":"","title":"Método de Preparación de Muestras","validity":"","intro_callout":""},"intro_blocks":[{"type":"subtitle","text":"<em>Guía NMX-C-468 · Aprendizaje profundo</em>"},{"type":"p","text":"<strong>GUÍA DE APRENDIZAJE PROFUNDO</strong>"},{"type":"p","text":"<strong>NMX-C-468-ONNCCE-2018</strong>"},{"type":"subtitle","text":"<em>Industria de la Construcción · Geotecnia · Materiales Térreos</em>"},{"type":"p","text":"<strong>Método de Preparación de Muestras</strong>"},{"type":"subtitle","text":"<em>Secado · Disgregado · Cuarteo</em>"},{"type":"callout","text":"<strong>Antes de empezar</strong> La NMX-C-468 no es una norma glamorosa. No mide resistencia ni describe cimentaciones. Se ocupa de algo aparentemente humilde: preparar la muestra para que llegue al ensayo en el estado correcto. Pero si fallas aquí, todos los ensayos posteriores llevan un error desde el origen. Esta guía está pensada para que un principiante absoluto entienda por qué cada paso existe. No pedimos memorización. Pedimos comprensión. Al final sabrás reconocer cuándo una muestra fue mal preparada con solo ver cómo trabaja un laboratorio."}],"parts":[{"title":"Mapa de la guía","blocks":[{"type":"p","text":"Cada parte de la guía se apoya en la anterior. Recórrelas en orden la primera vez."},{"type":"table","rows":[["<strong>Parte</strong>","<strong>Contenido</strong>","<strong>Objetivo de aprendizaje</strong>"],["0","Glosario visual","Dominar los términos antes de entrar al detalle."],["1","Panorama: ¿por qué existe esta norma?","Entender el propósito antes del procedimiento."],["2","Objetivo y referencias","Saber qué cubre y con qué otras normas se conecta."],["3","Los tres conceptos clave: secar, disgregar, cuartear","Dominar el vocabulario nuclear."],["4","Materiales auxiliares","Conocer el equipo básico y por qué cada pieza."],["5","Aparatos con valores numéricos exactos","Entender las tolerancias y la Tabla 1 de mallas."],["6","El cuarteador de muestras","Comprender el principio físico del reductor mecánico."],["7","Secado: los tres métodos y sus cuidados","Saber cuándo secar al aire, al sol o al horno."],["8","Disgregado: la cadena de cribado y maceo","Interpretar la Figura 1 del procedimiento."],["9","Condiciones ambientales","Entender por qué el lugar de trabajo importa."],["10","Cuarteo manual paso a paso","Dominar el método tradicional con lona y pala."],["11","Cuarteo de muestras pequeñas y grandes","Adaptar el método al tamaño real de la muestra."],["12","Cuarteo mecánico con tolva","Entender la alternativa automatizada."],["13","El principio estadístico detrás del cuarteo","Ver por qué funciona todo este esfuerzo."],["14","Errores frecuentes y cómo evitarlos","Aprender del patrón de fallas del sector."],["15","Autoevaluación SOLO","Confirmar que aprendiste de verdad."]]}]},{"title":"Parte 0 · Glosario visual para principiantes","blocks":[{"type":"p","text":"Léelos aquí sin presión. Aparecerán después y tendrán sentido con lo que hayamos aprendido."},{"type":"table","rows":[["<strong>Término</strong>","<strong>Explicación sencilla</strong>","<strong>Analogía</strong>"],["Material térreo","Todo material tipo suelo: arcillas, limos, arenas, gravas y sus combinaciones. No es roca sólida, no es concreto.","Es la tierra y los fragmentos sueltos que pisarías en un terreno natural."],["Muestra representativa","Porción de material que refleja fielmente las propiedades del total del material del que provino.","Como una cucharada de sopa que tiene sabor a toda la olla, no solo a una zona."],["Cuarteo","Operación para reducir una muestra grande a una pequeña SIN perder representatividad.","Es dividir una pizza en cuatro y quedarte con dos cuartos opuestos."],["Disgregar","Separar las partículas que están pegadas sin romper las partículas duras.","Como desmigajar un pan sin moler las almendras que tiene adentro."],["Secar","Reducir el contenido de agua del material para poder trabajarlo.","Como extender la ropa al sol hasta que deje de gotear."],["Malla","Rejilla de alambre con aberturas cuadradas de tamaño controlado. Se usa para clasificar partículas por tamaño.","Como un colador de cocina, pero con tamaño exacto y estandarizado."],["Abertura nominal","El tamaño declarado de las cuadrículas de una malla; por ejemplo, 4.75 mm para la malla N° 4.","Es el tamaño del hueco por donde puede pasar una partícula."],["Retenido en malla","Material que NO pasa por las aberturas porque es más grande.","Lo que se queda arriba del colador."],["Pasa la malla","Material que SÍ pasa por las aberturas porque es más pequeño.","Lo que cae al recipiente de abajo."],["Maceo","Acción de golpear suavemente el material con un mazo de madera para disgregar terrones, sin fracturar las partículas duras.","Como aplastar un ajo con el lomo del cuchillo: se deshace sin triturarse."],["Cuarteador mecánico","Aparato con conductos paralelos que dividen la muestra en dos mitades iguales por flujo continuo.","Como una vertedora de dos canales donde cada grano cae a un lado u otro al azar."],["Tolva","Embudo rectangular por el que se vacía la muestra en el cuarteador mecánico.","Como la tolva de un molino de café."],["Terrón","Agrupación de partículas finas aglomeradas por humedad o cohesión.","Como un bodoque de harina cruda en masa."],["Finos plásticos","Partículas pequeñas (arcillas y limos) con capacidad de moldearse cuando están húmedas.","Como plastilina."],["Segregación","Separación natural entre partículas grandes y pequeñas por gravedad, vibración o mal manejo.","Como cuando agitas una lata de frutos secos y las nueces suben mientras el polvo cae."]]}]},{"title":"Parte 1 · Panorama: ¿por qué existe esta norma?","blocks":[{"type":"p","text":"Antes de entrar al procedimiento, necesitamos que entiendas el problema real que esta norma resuelve. Sin esto, todo el detalle se siente arbitrario."},{"type":"h2","text":"<strong>1.1 El problema del tamaño</strong>"},{"type":"p","text":"Cuando muestreas un banco de material para una carretera, puedes acabar con 50 kg o 100 kg de suelo en tu costal. Pero los ensayos de laboratorio (contenido de agua, granulometría, límites de consistencia, compactación, etc.) requieren porciones muy pequeñas: a veces 500 g, a veces 3 kg. ¿Cómo pasas de 50 kg a 500 g sin perder representatividad?"},{"type":"p","text":"No puedes simplemente tomar un puñado de la superficie de la bolsa. Si lo haces, es muy probable que el puñado tenga más material fino que el promedio (los finos tienden a acumularse arriba durante el transporte) o que esté más seco (la superficie se evapora primero). Cualquier decisión basada en ese ensayo será una decisión sobre una muestra no representativa."},{"type":"callout","text":"<strong>¿POR QUÉ?</strong> La NMX-C-468 existe para resolver EXACTAMENTE este problema. Te dice cómo pasar de una muestra grande y heterogénea (tal como vino del campo) a una muestra pequeña y manejable (lista para el ensayo) manteniendo la mayor fidelidad posible con el material original. Si este paso se hace mal, el laboratorio entrega resultados impecables... pero sobre un suelo que no es el que está en la obra. Es uno de los errores más costosos y difíciles de detectar."},{"type":"h2","text":"<strong>1.2 El encadenamiento de normas</strong>"},{"type":"p","text":"La NMX-C-468 es la segunda de dos normas hermanas:"},{"type":"table","rows":[["<strong>Norma</strong>","<strong>Qué hace</strong>","<strong>Cuándo interviene</strong>"],["NMX-C-467-ONNCCE-2019","Muestreo de materiales para terracerías (campo).","Primero: sales a campo y traes material al laboratorio."],["NMX-C-468-ONNCCE-2018","Preparación de muestras (laboratorio).","Segundo: procesas la muestra hasta el tamaño de ensayo."],["Normas de ensayo específicas","Contenido de agua, granulometría, Proctor, CBR, etc.","Tercero: ensayas la muestra preparada."]]},{"type":"p","text":"Fíjate en la secuencia lógica: primero muestreas, luego preparas, después ensayas. La NMX-C-468 es el puente indispensable entre el campo y los ensayos."},{"type":"h2","text":"<strong>1.3 ¿Qué versión es esta?</strong>"},{"type":"p","text":"La NMX-C-468-ONNCCE-2018 cancela a la versión 2013 y se publicó en el Diario Oficial de la Federación el 14 de noviembre de 2018. Entró en vigor a los sesenta días naturales siguientes. Es la versión vigente que debe aplicarse hoy en proyectos públicos y privados."},{"type":"h2","text":"<strong>1.4 Las tres operaciones que describe la norma</strong>"},{"type":"p","text":"La norma concentra tres operaciones que se pueden aplicar en secuencia o de forma independiente, según lo requiera el caso:"},{"type":"list","items":["<strong>Secado: </strong>reducir el contenido de agua para que se pueda trabajar el material."]},{"type":"list","items":["<strong>Disgregado: </strong>separar las partículas aglomeradas sin romper las duras."]},{"type":"list","items":["<strong>Cuarteo: </strong>reducir el tamaño de la muestra manteniendo representatividad."]},{"type":"callout","text":"<strong>Idea clave para recordar</strong> Las tres operaciones tienen un único propósito: que la muestra que llegue al ensayo sea una copia fiel, en miniatura, del material que trajiste del campo. Todo lo demás (cribas, lonas, cuarteadores, temperaturas) son medios para lograrlo."}]},{"title":"Parte 2 · Objetivo y referencias","blocks":[{"type":"p","text":"La sección 1 y 2 de la norma son cortas pero merecen atención. Léelas con cuidado."},{"type":"h2","text":"<strong>2.1 Texto literal del objetivo</strong>"},{"type":"callout","text":"<strong>Texto de la norma</strong> <em>\"<strong>Esta Norma Mexicana describe los procedimientos que permiten la preparación de las muestras representativas, con el propósito de obtener las porciones representativas para efectuar los ensayos de laboratorio necesarios.</strong>\"</em> <em>\"<strong>Esta Norma Mexicana es aplicable a los materiales térreos.</strong>\"</em>"},{"type":"h2","text":"<strong>2.2 Desmenuzando el objetivo</strong>"},{"type":"p","text":"Fíjate en la palabra que aparece dos veces: \"representativa\". Es la palabra clave de toda la norma. Cada decisión de la norma está al servicio de que la muestra final siga siendo representativa del material original."},{"type":"p","text":"El alcance es amplio pero claro: aplica a materiales térreos. Eso incluye cualquier suelo o mezcla de suelos y fragmentos de roca. No aplica a concreto endurecido, asfalto, agregados pétreos para concreto (para esos hay otras normas)."},{"type":"h2","text":"<strong>2.3 Referencias normativas</strong>"},{"type":"p","text":"La norma declara dos documentos normativos indispensables para su aplicación:"},{"type":"table","rows":[["<strong>Referencia</strong>","<strong>Qué aporta</strong>"],["NMX-B-231-1990 · Cribas para la Clasificación de Materiales Granulares","Define las características técnicas de las mallas que vas a usar en el disgregado. La Tabla 1 de la 468 menciona las aberturas nominales, pero la NMX-B-231 es la que garantiza que esas cribas tengan calidad estandarizada."],["NMX-C-467-ONNCCE-2013 · Muestreo de materiales para terracerías","Se refiere a las muestras que llegan al laboratorio. Es la norma antecedente lógica de la 468. Nota: actualmente vigente en su edición 2019; la 468 cita la edición 2013 por fecha de publicación, pero debes entender que aplica la versión vigente en el momento."]]},{"type":"callout","text":"<strong>¿POR QUÉ?</strong> La NMX-B-231 existe porque las mallas no son todas iguales. Una malla hecha con alambre de diámetro equivocado puede tener aberturas reales distintas a la nominal, y eso distorsionaría los resultados del disgregado y de los ensayos de granulometría. La norma obliga a usar cribas con calidad certificada para que una abertura de 75 mm sea realmente 75 mm en cualquier laboratorio del país."}]},{"title":"Parte 3 · Los tres conceptos clave","blocks":[{"type":"p","text":"La sección 3 de la norma define tres términos. Parecen sencillos, pero cada uno esconde una sutileza importante que debes comprender."},{"type":"table","rows":[["<strong>#</strong>","<strong>Término</strong>","<strong>Definición de la norma</strong>","<strong>Sutileza que no debes pasar por alto</strong>"],["3.1","Cuarteo","Es la actividad en la cual se obtienen fracciones representativas de una muestra.","La palabra clave es \"fracciones representativas\". No basta con dividir; la división debe conservar las proporciones de partículas grandes y pequeñas."],["3.2","Disgregación","Actividad mediante la cual se separan las diferentes partículas aglomeradas presentes en la muestra, mediante presiones sobre el mismo sin fracturar el agregado pétreo.","Dos palabras importantes: \"presiones\" (no golpes destructivos) y \"sin fracturar\" (las partículas duras deben mantener su tamaño original)."],["3.3","Secado","Proceso mediante el cual el material disminuye su contenido de agua, mediante calor natural o artificial.","Calor \"natural\" incluye aire y sol a temperatura ambiente; \"artificial\" es el horno. Ambos son válidos según el caso."]]},{"type":"h2","text":"<strong>3.1 Por qué esta distinción importa</strong>"},{"type":"p","text":"En la práctica cotidiana se mezclan estos términos. Alguien dice \"voy a cuartear\" cuando en realidad está disgregando. Entender la diferencia te permite diagnosticar errores cuando veas un procedimiento mal ejecutado:"},{"type":"table","rows":[["<strong>Operación</strong>","<strong>Produce</strong>","<strong>NO produce</strong>"],["Secado","Una muestra con menos humedad, lista para ser trabajada.","No cambia el tamaño, ni separa partículas."],["Disgregación","Partículas individuales separadas, pero el mismo volumen total.","No reduce la muestra ni cambia la humedad significativamente (si se hizo bien)."],["Cuarteo","Una muestra más pequeña que representa a la original.","No separa partículas pegadas ni seca."]]},{"type":"callout","text":"<strong>¿POR QUÉ?</strong> Si alguien te trae un costal con terrones grandes de arcilla seca y quiere \"cuartearlo\" directamente, el cuarteo fallará: los terrones no tienen el tamaño real de partícula, sino agrupaciones artificiales. La muestra reducida podría terminar con una proporción de finos muy distinta a la original. La secuencia correcta es: primero secar (si hace falta), luego disgregar, luego cuartear. Saltarse pasos o ejecutarlos fuera de orden destruye la representatividad."}]},{"title":"Parte 4 · Materiales auxiliares (sección 4.1)","blocks":[{"type":"p","text":"La sección 4 lista los elementos básicos. No son una lista arbitraria: cada uno tiene una función precisa dentro del procedimiento."},{"type":"table","rows":[["<strong>Material</strong>","<strong>Especificación de la norma</strong>","<strong>Para qué sirve</strong>"],["Cucharón","Capacidad mínima de 0.5 L.","Mover el material durante el secado; traspalear la muestra para homogeneizar; formar el cono en el cuarteo; tomar porciones de muestras pequeñas."],["Charolas","De lámina, con dimensiones adecuadas para contener la muestra del ensayo.","Contener la muestra durante el secado en horno o al aire; recibir el material disgregado por cada malla."],["Pala","De acero, de forma rectangular.","Mover volúmenes más grandes de material; formar cono de cuarteo; dividir el cono truncado en cuadrantes."],["Brocha","Sin dimensiones específicas; debe permitir recoger el material fino.","Recuperar el material fino adherido a la lona, a las charolas y a los espacios del cuarteador, evitando la pérdida de finos en cada operación."],["Lona ahulada","Cuadrada, de 150 cm por lado como mínimo.","Superficie de trabajo para el cuarteo manual: permite homogeneizar la muestra levantando vértices opuestos, sin contaminación."],["Regla","De material rígido, con dimensiones adecuadas al volumen a cuartear.","Dividir el cono aplanado en cuatro cuadrantes iguales durante el cuarteo."]]},{"type":"callout","text":"<strong>¿POR QUÉ?</strong> La brocha parece el elemento más humilde de la lista, pero es uno de los más importantes. Durante el cuarteo, los finos (arcillas y limos) se adhieren a la lona, a las charolas y a cualquier superficie. Si no los recuperas con brocha, la muestra final tendrá MENOS finos que la original, y el laboratorio reportará un material artificialmente más granular. La brocha es el seguro contra la pérdida selectiva de finos. Por el mismo motivo la lona es ahulada (impermeable y lisa): evita que los finos se incrusten en las fibras como pasaría con una lona de cáñamo o yute."}]},{"title":"Parte 5 · Aparatos con valores numéricos exactos (sección 5)","blocks":[{"type":"p","text":"La sección 5 describe aparatos más elaborados. Aquí empiezan los números: cada tolerancia es una decisión con fundamento técnico."},{"type":"h2","text":"<strong>5.1 Horno</strong>"},{"type":"p","text":"La norma especifica:"},{"type":"list","items":["Eléctrico o de gas."]},{"type":"list","items":["Provisto de termostato."]},{"type":"list","items":["Capaz de mantener una temperatura de 60 °C ± 5 °C."]},{"type":"callout","text":"<strong>¿POR QUÉ?</strong> 60 °C no es arbitrario. Es la temperatura que permite secar eficientemente el agua libre sin alterar las propiedades del material. Un horno más caliente (100–110 °C, que es la temperatura típica para determinar contenido de agua) puede deshidratar los minerales arcillosos y cambiar sus propiedades plásticas. Por eso cuando solo se busca preparar la muestra —no ensayar humedad— se usa una temperatura más suave. La tolerancia de ±5 °C es razonable: asegura que el horno funcione de manera consistente sin requerir precisión excesiva."},{"type":"h2","text":"<strong>5.2 Mazo de madera</strong>"},{"type":"p","text":"Especificaciones de la norma:"},{"type":"list","items":["Masa de 1 kg ± 100 g."]},{"type":"list","items":["Forma prismática rectangular."]},{"type":"list","items":["Mango situado en la cara opuesta a la base."]},{"type":"list","items":["Base forrada con cuero (baqueta), sujeto a los lados por medio de clavos y cinchos metálicos."]},{"type":"callout","text":"<strong>¿POR QUÉ?</strong> La masa de 1 kg es un balance: suficiente para disgregar terrones pero insuficiente para romper partículas duras como gravas. Si el mazo pesara 3 kg podría fracturar las gravas y falsear la granulometría al crear partículas finas artificiales. La baqueta de cuero en la base es el detalle más interesante. Cumple dos funciones: amortigua el impacto (evita fracturar partículas duras) y aporta fricción superficial (concentra el efecto disgregador en la masa del terrón en lugar de rebotar). Es como la diferencia entre un martillo metálico y un mazo de goma: ambos golpean, pero transmiten la energía de forma distinta."},{"type":"h2","text":"<strong>5.3 Báscula</strong>"},{"type":"p","text":"Especificaciones:"},{"type":"list","items":["Capacidad máxima de 100 kg."]},{"type":"list","items":["División mínima de 20 g."]},{"type":"callout","text":"<strong>¿POR QUÉ?</strong> 100 kg de capacidad alcanzan para pesar cualquier muestra de campo antes del cuarteo (las muestras integrales de la NMX-C-467 son de hasta 50 kg, así hay buen margen). La división mínima de 20 g significa que la báscula puede leer diferencias de 20 g en 20 g. Para muestras de varios kilos es suficiente precisión. Pesar con mayor precisión (p. ej. 1 g) sería innecesario y encarecería el equipo."},{"type":"h2","text":"<strong>5.4 Juego de mallas: Tabla 1 de la norma</strong>"},{"type":"p","text":"La norma pide cinco mallas específicas, todas con características descritas en la NMX-B-231-1990:"},{"type":"table","rows":[["<strong>Designación</strong>","<strong>Abertura nominal (mm)</strong>"],["3 pulgadas","75"],["2 pulgadas","50"],["1 pulgada","25"],["⅜ pulgadas","9.5"],["N° 4","4.75"]]},{"type":"p","text":"Las mallas pueden ser de alambre de bronce o de acero inoxidable, tejido en forma de cuadrícula."},{"type":"callout","text":"<strong>¿POR QUÉ?</strong> ¿Por qué estos cinco tamaños? Porque son los puntos de corte clave de la Unión Internacional de Mecánica de Suelos para clasificar partículas: • Por encima de 75 mm se habla de boleos y cantos rodados (no se maneja en laboratorio). • Entre 75 y 4.75 mm están las gravas, con subdivisiones en 50, 25 y 9.5 mm. • 4.75 mm (Malla N° 4) es el límite histórico entre grava y arena. La sucesión 75 → 50 → 25 → 9.5 → 4.75 no es aleatoria: cada paso reduce aproximadamente a la mitad el tamaño máximo, lo que ayuda a disgregar progresivamente sin pasos bruscos."}]},{"title":"Parte 6 · El cuarteador de muestras (sección 5.5)","blocks":[{"type":"p","text":"El cuarteador mecánico es un aparato que automatiza el proceso de división. Su diseño tiene una lógica física muy clara."},{"type":"h2","text":"<strong>6.1 Qué pide la norma</strong>"},{"type":"list","items":["Número igual de conductos."]},{"type":"list","items":["Todos del mismo ancho."]},{"type":"list","items":["Descargan alternadamente a ambos lados del cuarteador."]},{"type":"list","items":["Número de conductos: no menos de 8 para agregado grueso, no menos de 12 para agregado fino."]},{"type":"list","items":["Ancho mínimo de los conductos individuales: mayor que aproximadamente un 50 % del tamaño máximo de las partículas a cuartear."]},{"type":"list","items":["Para agregados finos, cuarteador con conductos de 12.5 mm a 20 mm es satisfactorio cuando toda la muestra pase por la malla 9.5 mm."]},{"type":"list","items":["Equipado con dos receptáculos para recibir las dos mitades de la muestra."]},{"type":"list","items":["Tolva con ancho igual al ancho total del conjunto de conductos."]},{"type":"h2","text":"<strong>6.2 La lógica física del diseño</strong>"},{"type":"p","text":"Imagina la tolva arriba: viertes la muestra y cae a través de los conductos paralelos. Los conductos pares van a un receptáculo; los impares van al otro. Si la distribución es uniforme, cada receptáculo recibe aproximadamente la mitad del material y con ello la mitad de partículas finas, gruesas y todo lo intermedio."},{"type":"callout","text":"<strong>¿POR QUÉ?</strong> ¿Por qué los conductos deben ser ≥50 % del tamaño máximo de partícula? Porque si una partícula grande no cabe cómodamente en el conducto, tiende a quedarse trabada o a rebotar y desplazarse lateralmente, rompiendo la aleatoriedad del reparto. Con conductos suficientemente anchos las partículas caen sin obstáculos. ¿Por qué más conductos para agregados finos (12 vs 8)? Porque las partículas finas son más susceptibles a efectos de borde y a flujos preferenciales; más conductos dan más oportunidades de dividir uniformemente y promedian los errores. ¿Por qué la tolva debe tener el mismo ancho que el conjunto de conductos? Para que el flujo se distribuya uniformemente sobre TODOS los conductos al mismo tiempo. Si la tolva fuera más angosta, solo los conductos centrales recibirían material y los laterales quedarían vacíos, destruyendo la aleatoriedad del reparto."},{"type":"h2","text":"<strong>6.3 Diferencias prácticas con el cuarteo manual</strong>"},{"type":"table","rows":[["<strong>Aspecto</strong>","<strong>Cuarteo manual</strong>","<strong>Cuarteo mecánico</strong>"],["Tamaño de muestra óptimo","Grandes (> 5 kg)","Menores de 100 kg"],["Velocidad","Lento; requiere palear y homogeneizar","Rápido; flujo continuo"],["Dependencia del operador","Alta: la calidad depende de la pericia","Baja: el aparato automatiza la imparcialidad"],["Sensibilidad a humedad","Menor (la lona no se \"tapa\")","Mayor (el material húmedo puede tapar conductos)"],["Costo del equipo","Bajo (pala, lona, regla)","Moderado (cuarteador)"]]}]},{"title":"Parte 7 · Secado (sección 6.1)","blocks":[{"type":"p","text":"La sección 6.1 aborda la primera operación. El secado parece trivial pero encierra matices importantes."},{"type":"h2","text":"<strong>7.1 ¿Cuándo se seca?</strong>"},{"type":"p","text":"Cita textual: \"El secado se realiza con el objeto de facilitar la disgregación y manejo de las muestras, cuando su contenido de agua es tal, que no se pueden disgregar fácilmente.\""},{"type":"p","text":"Es decir: se seca solo si es necesario. Una muestra que ya viene con poca humedad y cuyos terrones se deshacen al presionar suavemente NO requiere secado previo."},{"type":"h2","text":"<strong>7.2 Los tres métodos de secado permitidos</strong>"},{"type":"h3","text":"<strong>Método 1 · Al aire o al sol a temperatura ambiente (sección 6.1.1)</strong>"},{"type":"list","items":["Extender la muestra sobre las charolas o sobre una superficie sensiblemente horizontal, lisa y limpia."]},{"type":"list","items":["La superficie debe ser fácil de recoger, para evitar pérdida de finos y contaminación."]},{"type":"h3","text":"<strong>Método 2 · Con horno (sección 6.1.2)</strong>"},{"type":"list","items":["Colocar la muestra en las charolas dentro del horno."]},{"type":"list","items":["Mantener a 60 °C ± 5 °C (temperatura constante)."]},{"type":"h3","text":"<strong>Método general (sección 6.1.3)</strong>"},{"type":"list","items":["En ambos casos, revolver periódicamente el material con el cucharón para lograr un secado más rápido y uniforme."]},{"type":"list","items":["Detener el secado cuando el contenido de agua permita fácil disgregación. NO se seca hasta la sequedad total."]},{"type":"h2","text":"<strong>7.3 La nota crítica de la norma</strong>"},{"type":"callout","text":"<strong>NOTA 1 de la norma (textual)</strong> <em>Evitar el secado total de las muestras si se trata de materiales con porcentajes elevados de finos plásticos, debido a que esto da lugar a la formación de grumos difíciles de disgregar y altera las características del material.</em>"},{"type":"callout","text":"<strong>¿POR QUÉ?</strong> Esta nota es una de las más importantes de toda la norma. Las arcillas plásticas (caolinitas, montmorillonitas, ilitas) contienen agua entre sus láminas cristalinas. Si las secas totalmente, ese agua se elimina de manera permanente y las láminas se reagrupan formando grumos durísimos que luego no se dejan disgregar. Peor aún: las propiedades plásticas (límite líquido, límite plástico) cambian de forma irreversible. Por eso la norma pide detenerse cuando el material es manejable, no cuando está totalmente seco. Es un equilibrio: suficientemente seco para disgregar, no tan seco que destruya la arcilla."},{"type":"h2","text":"<strong>7.4 Comparación de los tres enfoques</strong>"},{"type":"table","rows":[["<strong>Método</strong>","<strong>Ventajas</strong>","<strong>Limitaciones</strong>"],["Aire ambiente","Máximo respeto a la estructura del material; sin riesgo de alterar arcillas.","Muy lento; depende del clima; requiere protección contra viento y contaminación."],["Sol directo","Más rápido que aire; no requiere energía.","Temperatura variable y difícil de controlar; riesgo de sobrecalentamiento si hay insolación intensa."],["Horno a 60 °C","Rápido y controlado; funciona todo el año.","Consume energía; si el termostato falla puede exceder temperatura y alterar arcillas."]]}]},{"title":"Parte 8 · Disgregado (sección 6.2)","blocks":[{"type":"p","text":"La sección 6.2 describe una cadena de cribado y maceo que atraviesa cinco mallas. Es el corazón operativo de la norma."},{"type":"h2","text":"<strong>8.1 Por qué se hace</strong>"},{"type":"p","text":"Cita textual: \"El disgregado se realiza con el objeto de separar las diferentes partículas aglomeradas que constituyen la muestra.\""},{"type":"p","text":"Dicho de otra forma: una muestra de campo puede verse uniforme pero en realidad ser una mezcla de partículas unidas (por humedad, por cementación natural, por simple proximidad). Si no las separamos, un análisis posterior las contaría como una sola partícula grande en lugar de muchas pequeñas."},{"type":"callout","text":"<strong>¿POR QUÉ?</strong> Imagina que tienes 10 kg de arcilla con algunas gravas. Si no disgregas, podrías reportar \"8 kg retenidos en malla 4.75 mm\" porque los terrones arcillosos son demasiado grandes para pasar. Pero si disgregas correctamente, descubrirás que quizá solo 2 kg son realmente grava y 8 kg son arcilla desagregada. El disgregado revela la granulometría real del material, no la aparente."},{"type":"h2","text":"<strong>8.2 La regla de oro del disgregado</strong>"},{"type":"callout","text":"<strong>Principio fundamental</strong> <strong>Hay que disgregar SIN fracturar las partículas duras. Si rompes las gravas con el mazo, estás creando finos artificiales y destruyendo la verdadera granulometría del material.</strong>"},{"type":"h2","text":"<strong>8.3 El procedimiento paso a paso</strong>"},{"type":"p","text":"La norma describe un proceso en cascada que atraviesa las cinco mallas de la Tabla 1. Vamos paso por paso."},{"type":"h3","text":"<strong>Paso 1 · Pesar la muestra seca</strong>"},{"type":"p","text":"Una vez secada la muestra, determinar y registrar su masa con una aproximación de 100 g."},{"type":"callout","text":"<strong>¿POR QUÉ?</strong> Este peso inicial es crítico: sirve para calcular porcentajes de cada fracción respecto al total. Sin este dato, los porcentajes serían imposibles de calcular con referencia al material original."},{"type":"h3","text":"<strong>Paso 2 · Cribar por malla N° 4 (4.75 mm)</strong>"},{"type":"p","text":"Cribar el material por la malla N° 4 y apartar la fracción que pasa por esta. Es decir, separar finos de gruesos desde el primer paso."},{"type":"h3","text":"<strong>Paso 3 · Cribar en la malla de 75 mm lo retenido en N° 4</strong>"},{"type":"p","text":"Se cribaen la malla de 75 mm el material retenido en la malla N° 4. La fracción retenida en 75 mm se coloca en charolas."},{"type":"p","text":"Disgregar con el mazo, dejando caer verticalmente desde una altura aproximada de 20 cm (maceo) hasta obtener partículas que ya no sean disgregables. Cribar nuevamente por la malla de 75 mm el material disgregado, obtener y registrar la masa de la fracción retenida con aproximación de 100 g y calcular su porcentaje con relación a la masa total."},{"type":"callout","text":"<strong>¿POR QUÉ?</strong> ¿Por qué exactamente 20 cm de altura? Es el punto donde el mazo tiene suficiente energía para fracturar los terrones (agregaciones débiles) pero no para fragmentar las gravas duras. Más altura aumentaría el riesgo de romper partículas duras; menos altura no rompería los terrones. ¿Por qué cribar dos veces por la misma malla? La primera vez separa lo que ya está suelto; la segunda vez asegura que después del maceo cualquier terrón se redujo a sus partículas individuales. Si después del maceo sigue habiendo material retenido en 75 mm, ese material es realmente partícula grande (no un terrón), y debe reportarse como tal."},{"type":"h3","text":"<strong>Paso 4 · Repetir en malla de 50 mm (2 pulgadas)</strong>"},{"type":"p","text":"Al material disgregado y cribado que pasa la malla de 75 mm, agregar al que inicialmente la pasó y cribar por la malla de 50 mm. Repetir el procedimiento de cribado y disgregado."},{"type":"h3","text":"<strong>Paso 5 · Repetir en mallas sucesivas</strong>"},{"type":"p","text":"Repetir la misma operación con las mallas 25 mm (1 pulgada), 9.5 mm (⅜ pulgadas) y 4.75 mm (N° 4)."},{"type":"h3","text":"<strong>Paso 6 · Reintegrar la muestra</strong>"},{"type":"p","text":"Por último, reintegrar la muestra con todas las porciones obtenidas en estas operaciones, para posteriormente proceder al mezclado y cuarteo. Cuando los ensayos por ejecutar lo requieran, el material que pasa la malla 4.75 mm se disgrega a tamaños menores según lo indicado en dichos ensayos."},{"type":"h2","text":"<strong>8.4 Leyendo la Figura 1 de la norma</strong>"},{"type":"p","text":"La Figura 1 esquematiza todo el proceso. Los símbolos son:"},{"type":"list","items":["<strong>Signo + seguido de número: </strong>Material RETENIDO en la malla n."]},{"type":"list","items":["<strong>Signo − seguido de número: </strong>Material que PASA por la malla n."]},{"type":"list","items":["<strong>Óvalo con número: </strong>Operación de cribado por la malla n."]},{"type":"p","text":"El flujo es siempre el mismo: una malla divide la muestra en dos fracciones; la retenida se somete a maceo y se criba otra vez por la misma malla; lo que sigue pasando se agrega al flujo principal; lo que queda retenido después del segundo cribado es material \"duro\" de verdad a ese tamaño."},{"type":"callout","text":"<strong>La lógica subyacente</strong> El proceso recorre de mallas grandes a pequeñas. Primero separa lo que es realmente grande (75 mm), luego se concentra en la fracción más pequeña. Nunca se intenta disgregar todo a la vez: cada etapa trabaja un tamaño específico, de manera controlada."}]},{"title":"Parte 9 · Condiciones ambientales (sección 7)","blocks":[{"type":"p","text":"Es una sección breve pero que no debes ignorar."},{"type":"callout","text":"<strong>Texto de la norma</strong> <em>\"<strong>Realizar el secado, disgregado y cuarteo en un lugar ventilado, limpio, libre de corrientes de aire y de partículas o sustancias que contaminen las muestras.</strong>\"</em>"},{"type":"h2","text":"<strong>9.1 Desmenuzando los cuatro requisitos</strong>"},{"type":"table","rows":[["<strong>Requisito</strong>","<strong>Qué problema evita</strong>","<strong>Consecuencia si no se cumple</strong>"],["Lugar ventilado","Acumulación de polvo y humedad excesiva.","Secado ineficiente, posible contaminación cruzada entre muestras."],["Limpio","Contaminación previa del sitio.","Material extraño (cemento, restos de otros suelos) se incorpora a la muestra."],["Libre de corrientes de aire","Pérdida de finos por arrastre.","La muestra final tendría menos finos que la original, alterando la granulometría."],["Libre de partículas o sustancias contaminantes","Contaminación durante el procedimiento.","Un sitio con polvo de cemento, yeso o agregados cercanos puede alterar químicamente la muestra."]]},{"type":"callout","text":"<strong>¿POR QUÉ?</strong> La combinación de \"ventilado\" y \"libre de corrientes de aire\" parece contradictoria pero es precisa: necesitas algo de circulación para que el secado funcione y la humedad se evapore, pero NO un ventilador o una corriente directa que soplará los finos fuera de la charola o lona. El laboratorio ideal tiene ventilación pasiva: ventanas abiertas, pero sin ventiladores apuntando al material."}]},{"title":"Parte 10 · Cuarteo manual paso a paso (sección 8.1)","blocks":[{"type":"p","text":"La sección 8 es el corazón operativo. Empecemos por el método manual, que debes dominar antes de considerar el mecánico."},{"type":"h2","text":"<strong>10.1 Propósito</strong>"},{"type":"p","text":"Cita textual de la norma: \"Realizar el cuarteo o reducción de muestras hasta el tamaño apropiado para los ensayos de laboratorio que se requieran, empleando en cada caso una técnica para minimizar las variaciones en las características medibles entre la muestra probada y la muestra de campo.\""},{"type":"p","text":"Dicho claro: el objetivo es que lo que ensaye el laboratorio sea estadísticamente equivalente a lo que hay en el campo. Las variaciones nunca serán cero, pero deben minimizarse."},{"type":"h2","text":"<strong>10.2 Procedimiento manual paso a paso</strong>"},{"type":"h3","text":"<strong>Paso 1 · Preparar la superficie (sección 8.1.1)</strong>"},{"type":"p","text":"Colocar la muestra sobre una superficie plana, firme y limpia, donde no pueda haber pérdida de material ni contaminación con materias extrañas. Mezclar todo el material de la muestra disgregada hasta que presente un aspecto homogéneo, traspaleándolo de un lugar a otro mínimo cuatro veces."},{"type":"callout","text":"<strong>¿POR QUÉ?</strong> ¿Por qué cuatro veces y no dos? Porque cada traspaleo mezcla parcialmente, pero quedan \"zonas\" con concentración ligeramente mayor de un tipo de partícula. Los estudios empíricos mostraron que cuatro traspaleos son el umbral donde la homogeneización se vuelve estadísticamente confiable. La superficie debe ser firme para que al pasar la pala no se arrastre tierra de otra zona; debe ser limpia para no incorporar contaminantes."},{"type":"h3","text":"<strong>Paso 2 · Opción con lona ahulada (sección 8.1.2)</strong>"},{"type":"p","text":"Si se utiliza una lona ahulada: depositar el material sobre ella y mezclar levantando simultáneamente dos vértices opuestos de la lona. Hacer rodar la muestra sin que resbale y evitar que el material se salga de ella. Repetir con los otros dos vértices y así sucesivamente, hasta lograr la mezcla homogénea."},{"type":"callout","text":"<strong>¿POR QUÉ?</strong> Levantar dos vértices opuestos hace que el material ruede sobre sí mismo por gravedad. Las partículas del centro pasan a los bordes y viceversa, produciendo una mezcla real, no aparente. Alternar los pares de vértices (primero uno y tres, luego dos y cuatro) asegura que la rotación ocurra en dos direcciones ortogonales, homogeneizando en los dos ejes del plano."},{"type":"h3","text":"<strong>Paso 3 · Formación del cono (sección 8.1.3)</strong>"},{"type":"p","text":"Una vez homogeneizada la muestra, formar un cono depositando con la pala el material en el vértice del mismo, para que se acomode por sí solo y procurar que la distribución sea uniforme."},{"type":"callout","text":"<strong>¿POR QUÉ?</strong> El cono es una forma geométrica que, al formarse por caída libre del material, distribuye las partículas según el tamaño por efecto gravitacional: las más grandes ruedan hacia abajo y se acumulan en la base, las pequeñas tienden a quedarse más cerca del eje. Pero si todo se vierte en un solo punto (el vértice), esta separación es simétrica respecto al eje, lo que es clave para los pasos siguientes."},{"type":"h3","text":"<strong>Paso 4 · Cono truncado (sección 8.1.4)</strong>"},{"type":"p","text":"Formar un cono truncado encajando la pala en el vértice del cono original y haciéndola girar alrededor de su eje, con el fin de ir desalojando el material hacia la periferia, hasta dejarlo con un diámetro de 4 a 8 veces la altura."},{"type":"callout","text":"<strong>¿POR QUÉ?</strong> El cono truncado (como un disco grueso) distribuye el material en una capa plana uniforme. La relación diámetro/altura entre 4 y 8 es empírica: garantiza una capa suficientemente delgada para que los cortes posteriores pasen por todas las capas verticales, pero suficientemente alta para que la muestra no se desparrame al dividirla."},{"type":"h3","text":"<strong>Paso 5 · División en cuatro (sección 8.1.5)</strong>"},{"type":"p","text":"Dividir el cono truncado en cuatro partes iguales con la pala o la regla. Eliminar dos de las partes diagonalmente opuestas, incluyendo todo el material fino. Limpiar los espacios vacíos con brocha."},{"type":"callout","text":"<strong>¿POR QUÉ?</strong> La división en cuatro produce cuatro cuadrantes. Eliminar dos diagonalmente opuestos (no dos adyacentes) es clave: si hubiera alguna variación radial en la distribución del material, los cuadrantes diagonales tienden a compensarse entre sí. Dos cuadrantes adyacentes heredarían cualquier sesgo lateral. La brocha es esencial: los finos se adhieren al suelo y a la pala; si no se recuperan, los dos cuartos conservados tendrían menos finos que los eliminados, perdiendo representatividad."},{"type":"h3","text":"<strong>Paso 6 · Repetir hasta el tamaño requerido (sección 8.1.6)</strong>"},{"type":"p","text":"En caso de ser necesario, mezclar el material de los dos cuadrantes opuestos conservados y repetir el procedimiento, hasta reducir la muestra al tamaño requerido para los ensayos."},{"type":"callout","text":"<strong>Lógica del cuarteo sucesivo</strong> Cada ciclo reduce la muestra a la mitad. Si empezaste con 40 kg: tras el primer cuarteo tienes 20 kg, tras el segundo 10 kg, tras el tercero 5 kg, tras el cuarto 2.5 kg, tras el quinto 1.25 kg. En cinco ciclos redujiste la masa a un 3% de la original manteniendo representatividad."}]},{"title":"Parte 11 · Cuarteo para muestras pequeñas y grandes",
