Repository: misapoe05-cell/sgc-estandares2026

File: www/assets/data/c475_1.json (part 1 of 3)
{"id":"NMX-C-475-1","slug":"c475_1","metadata":{"subtitle":"Guía NMX-C-475 · Aprendizaje profundo","kind":"GUÍA DE APRENDIZAJE PROFUNDO","code":"NMX-C-475-ONNCCE-2020","category":"","title":"Determinación del Contenido de Agua Mediante Horno","validity":"","intro_callout":"<strong>Para quién es esta guía</strong> Si nunca has visto un ensayo de laboratorio, si te parece extraño que alguien \"mida agua\" secando tierra, si la fórmula con m₁ y m₂ te suena a griego, esta guía es para ti. Iremos paso a paso, desde cero, sin dar nada por sabido. El contenido de agua es el ensayo más básico y, paradójicamente, el más importante de la mecánica de suelos. Casi todos los demás ensayos lo usan como referencia. Si no lo dominas, todo lo demás se vuelve impreciso."},"intro_blocks":[{"type":"subtitle","text":"<em>Guía NMX-C-475 · Aprendizaje profundo</em>"},{"type":"p","text":"<strong>GUÍA DE APRENDIZAJE PROFUNDO</strong>"},{"type":"p","text":"<strong>NMX-C-475-ONNCCE-2020</strong>"},{"type":"subtitle","text":"<em>Industria de la Construcción · Geotecnia · Materiales Térreos</em>"},{"type":"p","text":"<strong>Determinación del Contenido de Agua Mediante Horno</strong>"},{"type":"subtitle","text":"<em>Método de Ensayo</em>"},{"type":"callout","text":"<strong>Nota importante sobre la versión</strong> El proyecto incluye la versión NMX-C-475-ONNCCE-2020 (con declaratoria de vigencia publicada en el Diario Oficial de la Federación el 06 de enero de 2022), que cancela a la versión 2013. Esta es la versión vigente que debe aplicarse actualmente. Si se te pidió estudiar la 2018, es probable que se refiera a este documento, ya que no existe una versión 2018 formalmente publicada para esta norma; la que se encuentra entre la 2013 y la 2020 corresponde a esta edición 2020. Toda la guía se basa en el texto oficial presente en el proyecto."},{"type":"callout","text":"<strong>Para quién es esta guía</strong> Si nunca has visto un ensayo de laboratorio, si te parece extraño que alguien \"mida agua\" secando tierra, si la fórmula con m₁ y m₂ te suena a griego, esta guía es para ti. Iremos paso a paso, desde cero, sin dar nada por sabido. El contenido de agua es el ensayo más básico y, paradójicamente, el más importante de la mecánica de suelos. Casi todos los demás ensayos lo usan como referencia. Si no lo dominas, todo lo demás se vuelve impreciso."}],"parts":[{"title":"Mapa de la guía","blocks":[{"type":"p","text":"Cada parte construye sobre la anterior. Recórrelas en orden la primera vez."},{"type":"table","rows":[["<strong>Parte</strong>","<strong>Contenido</strong>","<strong>Objetivo de aprendizaje</strong>"],["0","Glosario visual","Dominar términos y analogías básicas."],["1","Panorama: ¿qué es el contenido de agua?","Entender qué se mide y por qué importa."],["2","Objetivo y campo de aplicación","Saber qué cubre la norma y sus referencias."],["3","Los tres ingredientes del suelo","Comprender el modelo trifásico aire-agua-sólidos."],["4","Materiales","Recipiente, desecador, charolas y su función."],["5","Aparatos con valores numéricos","Balanza al 0.1 % y horno a 110 °C ± 5 °C, por qué."],["6","Preparación y acondicionamiento","Relación con otras normas y masas mínimas."],["7","La Tabla 1 explicada","Cómo elegir la masa mínima según el tamaño máximo."],["8","Condiciones ambientales","El único inciso que la norma dedica al tema."],["9","Procedimiento paso a paso","Los cuatro pasos exactos del ensayo."],["10","Por qué el horno a 110 °C ± 5 °C","Fundamento físico-químico del secado estándar."],["11","Casos especiales: yeso y materia orgánica","Cuándo y por qué bajar a 60 °C."],["12","La fórmula del contenido de agua","Deducción, símbolos y ejemplo numérico."],["13","Precisión: repetibilidad y reproducibilidad","Qué significan los valores de la Tabla 2."],["14","Informe del ensayo","Qué debe contener el reporte final."],["15","Errores frecuentes y cómo evitarlos","Lecciones detectadas en auditorías."],["16","Autoevaluación SOLO","Confirmar que aprendiste de verdad."]]}]},{"title":"Parte 0 · Glosario visual para principiantes","blocks":[{"type":"p","text":"Léelos sin presión aquí. Volverán a aparecer más adelante y ganarán sentido con la práctica."},{"type":"table","rows":[["<strong>Término</strong>","<strong>Explicación sencilla</strong>","<strong>Analogía</strong>"],["Contenido de agua (ω)","Relación entre la masa de agua contenida en los poros de un suelo y la masa de las partículas sólidas secas.","Si una esponja tiene 80 g de agua absorbida y pesa 100 g seca, su contenido de agua es 80 %."],["Material térreo","Todo material tipo suelo: arcillas, limos, arenas, gravas y mezclas. No incluye concreto ni asfalto.","La tierra y los fragmentos sueltos de un terreno natural."],["Masa (m)","Cantidad de materia en un objeto, expresada en gramos o kilogramos.","Lo que lees en una báscula cuando colocas algo sobre ella."],["Masa constante","Estado en que el material ya no pierde agua al seguir en el horno: dos pesadas sucesivas difieren en menos del 0.1 %.","Es como cuando tu ropa, tras varias horas al sol, ya no se seca más porque perdió toda el agua."],["Desecador","Recipiente hermético con un desecante químico que evita la absorción de humedad del aire.","Como un tupper sellado que contiene sílica gel; mantiene el interior seco."],["Desecante","Sustancia que absorbe humedad del aire circundante. Ejemplos: sílica gel, cloruro de calcio anhidro.","Las bolsitas con bolitas blancas que vienen en zapatos y electrónicos nuevos."],["Repetibilidad","Variación esperada si el mismo técnico repite el ensayo con el mismo equipo varias veces.","Es cuán consistente eres al hacer lo mismo."],["Reproducibilidad","Variación esperada si otro laboratorio con otro técnico repite el mismo ensayo.","Es cuán consistentes son dos personas distintas al hacer lo mismo."],["Corrosión","Deterioro químico de un metal por oxidación o reacción con sustancias del ambiente.","Es el óxido que aparece en los clavos mojados."],["Termostato","Dispositivo que mantiene una temperatura constante encendiendo o apagando el calentador automáticamente.","Como el termostato del horno de cocina que apaga el fuego al llegar a la temperatura deseada."],["Materia orgánica","Restos de plantas y animales descompuestos presentes en algunos suelos (turbas, suelos vegetales).","La tierra negra de un jardín rica en hojas y raíces."],["Yeso","Mineral común (sulfato de calcio dihidratado, CaSO₄·2H₂O) que libera agua químicamente enlazada al calentarse.","La misma sustancia del yeso para construcción o del yeso dental."],["Hidratación (mineral)","Proceso químico mediante el cual un mineral incorpora moléculas de agua dentro de su estructura cristalina.","Como una galleta que absorbe leche y cambia de textura al humedecerse."],["Cifras significativas","Dígitos que tienen significado real en una medición, descartando ceros no informativos.","Si pesas algo y dice 12.34 g, tienes 4 cifras significativas; si dice 12 g, solo 2."]]}]},{"title":"Parte 1 · Panorama: ¿qué es el contenido de agua y por qué importa?","blocks":[{"type":"p","text":"Antes de entrar al procedimiento, necesitamos que tengas clarísimo qué se mide y para qué sirve. Sin esto, los pasos se sienten arbitrarios."},{"type":"h2","text":"<strong>1.1 El suelo es una receta de tres ingredientes</strong>"},{"type":"p","text":"Cuando sacas una muestra de suelo del campo, no te llevas una \"sustancia\" uniforme. Lo que traes es una mezcla de tres componentes invisibles a simple vista pero fáciles de imaginar:"},{"type":"table","rows":[["<strong>Componente</strong>","<strong>Qué es</strong>","<strong>Cómo se relaciona con el volumen</strong>"],["Partículas sólidas","Los granos de arcilla, limo, arena y grava. Son la \"estructura\" del suelo.","Ocupan una fracción fija del volumen total."],["Agua en los poros","Agua que llena los huecos entre partículas.","Varía con el clima, la profundidad y la compactación."],["Aire en los poros","Aire atrapado entre las partículas cuando el suelo no está saturado.","Varía inversamente al agua: si entra más agua, sale aire."]]},{"type":"h2","text":"<strong>1.2 La definición exacta</strong>"},{"type":"p","text":"El contenido de agua (ω) es la masa de agua dividida entre la masa de partículas sólidas secas, expresada como porcentaje. Fíjate que el denominador es la masa seca, NO la masa total."},{"type":"p","text":"<strong>ω = (masa de agua) ÷ (masa de sólidos) × 100</strong>"},{"type":"callout","text":"<strong>¿POR QUÉ?</strong> ¿Por qué el denominador es la masa seca y no la total? Porque la masa seca es constante e intrínseca del material. La masa total cambia con las condiciones: si el suelo se humedece más, la masa total crece, y el numerador y denominador crecen juntos, haciendo difícil comparar. Usar la masa seca como referencia fija significa que ω refleja cuánta agua tiene el suelo con respecto a su propio \"esqueleto\" sólido. Por esa misma razón, el contenido de agua puede ser mayor de 100 %: en arcillas muy blandas puede haber más agua que masa sólida (ω = 150 %, 200 % o más en turbas)."},{"type":"h2","text":"<strong>1.3 Por qué este ensayo es el más importante de todos</strong>"},{"type":"p","text":"Casi cada propiedad mecánica del suelo depende de su contenido de agua:"},{"type":"list","items":["<strong>Resistencia al corte: </strong>una arcilla blanda con 40 % de agua puede ser hasta 20 veces menos resistente que la misma arcilla con 20 % de agua."]},{"type":"list","items":["<strong>Compactación: </strong>la densidad máxima que puede alcanzar un suelo depende de tener una humedad muy específica (humedad óptima)."]},{"type":"list","items":["<strong>Consistencia: </strong>las arcillas pasan de duras a plásticas a líquidas según su contenido de agua."]},{"type":"list","items":["<strong>Permeabilidad, compresibilidad, expansión: </strong>todas dependen de la humedad."]},{"type":"callout","text":"<strong>La idea central</strong> Medir bien el contenido de agua no es un trámite; es la base sobre la que se construyen todas las demás propiedades. Un error de 2 % en humedad puede cambiar cualitativamente la clasificación del suelo, la compactación óptima o el diseño de una cimentación."}]},{"title":"Parte 2 · Objetivo y campo de aplicación","blocks":[{"type":"p","text":"La sección 1 y 2 de la norma son cortas y directas. Léelas con atención."},{"type":"h2","text":"<strong>2.1 Texto del objetivo</strong>"},{"type":"callout","text":"<strong>Texto de la norma</strong> <em>\"<strong>Esta Norma Mexicana establece el procedimiento para determinar el contenido de agua mediante el secado en horno.</strong>\"</em> <em>\"<strong>Esta Norma Mexicana es aplicable a los materiales térreos.</strong>\"</em>"},{"type":"h2","text":"<strong>2.2 Lo que implica el alcance</strong>"},{"type":"p","text":"Dos ideas clave salen de estas líneas:"},{"type":"list","items":["<strong>Método de secado en horno: </strong>hay muchas formas de medir humedad (por microondas, por speedy, por carburo de calcio), pero la norma fija una sola: horno eléctrico o de gas. Los demás métodos pueden usarse solo para aproximaciones rápidas en campo, pero el método oficial es el de horno."]},{"type":"list","items":["<strong>Solo materiales térreos: </strong>aplica a suelos y rocas blandas. No a concreto endurecido, asfalto, ni agregados para concreto (que tienen otras normas)."]},{"type":"h2","text":"<strong>2.3 Referencias normativas</strong>"},{"type":"p","text":"La norma cita cuatro documentos que son indispensables cuando se aplica:"},{"type":"table","rows":[["<strong>Referencia</strong>","<strong>Qué aporta</strong>"],["NMX-C-430-ONNCCE-2002 · Cimentaciones – Sondeos de pozo a cielo abierto.","Describe cómo obtener la muestra desde un pozo a cielo abierto."],["NMX-C-431-ONNCCE-2002 · Cimentaciones – Toma de muestra alterada e inalterada.","Describe el procedimiento del SPT y del Shelby para muestrear."],["NMX-C-467-ONNCCE-2019 · Materiales para Terracerías – Métodos de Muestreo.","Describe el muestreo para obras de terracerías."],["NMX-C-468-ONNCCE-2018 · Materiales Térreos – Método de Preparación de Muestras.","Describe el secado, disgregado y cuarteo previos."]]},{"type":"callout","text":"<strong>¿POR QUÉ?</strong> Estas cuatro referencias definen el \"antes\" del ensayo. La NMX-C-475 solo se ocupa del ensayo de laboratorio, pero reconoce que el resultado vale lo que valen los pasos previos. Si la muestra se tomó con procedimiento equivocado (no NMX-C-431 o 467), o si se preparó incorrectamente (no NMX-C-468), el contenido de agua medido puede ser irrelevante. Por eso estas referencias no son decorativas: son parte del sistema de calidad del ensayo."}]},{"title":"Parte 3 · Los tres ingredientes del suelo: el modelo trifásico","blocks":[{"type":"p","text":"Esta parte no está explícita en la norma pero es el fundamento conceptual sin el cual la fórmula no tiene sentido. Dominarla es la clave para entender no solo esta norma, sino toda la mecánica de suelos."},{"type":"h2","text":"<strong>3.1 El diagrama trifásico</strong>"},{"type":"p","text":"Imagina un cubo imaginario de suelo. Si pudieras separar sus componentes, verías tres fases:"},{"type":"table","rows":[["<strong>Fase</strong>","<strong>Símbolo</strong>","<strong>Qué ocupa</strong>"],["Sólidos (partículas)","s","Una parte del volumen, siempre presente."],["Agua (en los poros)","a o w","Una parte del volumen de los poros. Puede ser desde 0 % (seco) hasta 100 % (saturado)."],["Aire (en los poros)","aire","El resto del volumen de los poros. Complementa al agua."]]},{"type":"h2","text":"<strong>3.2 Las relaciones por masa</strong>"},{"type":"p","text":"En términos de masa, solo interesan dos componentes (el aire no tiene masa significativa):"},{"type":"table","rows":[["<strong>Masa</strong>","<strong>Símbolo (según NMX-C-475)</strong>","<strong>Qué representa</strong>"],["Masa de agua","m_a","Cantidad total de agua contenida en los poros del suelo."],["Masa de sólidos","m_s","Cantidad total de partículas secas."],["Masa total (húmeda)","m_a + m_s","Lo que pesaría el suelo completo (sin contar el aire)."]]},{"type":"h2","text":"<strong>3.3 ¿Cómo medimos m_a y m_s en la práctica?</strong>"},{"type":"p","text":"Aquí viene el truco genial de la norma: no podemos medir el agua directamente (está dispersa entre miles de granos). Tampoco podemos medir directamente los sólidos sin perder el agua. Pero sí podemos medir:"},{"type":"list","items":["La masa de la muestra húmeda (sólidos + agua)."]},{"type":"list","items":["La masa de la muestra seca después del horno (solo sólidos)."]},{"type":"list","items":["La diferencia entre las dos nos da la masa de agua evaporada."]},{"type":"callout","text":"<strong>¿POR QUÉ?</strong> Este es el genio del método: convertir un problema imposible (medir agua atrapada entre granos) en un problema trivial (pesar antes y después). El horno es simplemente el mecanismo para \"vaciar el agua\" y permitir la resta. Todo lo demás son detalles de implementación."}]},{"title":"Parte 4 · Materiales (sección 3)","blocks":[{"type":"p","text":"La sección 3 de la norma lista los elementos básicos del ensayo. Son pocos pero cada uno cumple una función precisa."},{"type":"table","rows":[["<strong>Material</strong>","<strong>Especificación de la norma</strong>","<strong>Para qué sirve</strong>"],["Recipiente","Con tapa y dimensiones adecuadas para contener la porción de la muestra a ensayar. De material resistente a la corrosión y altas temperaturas.","Contiene la muestra durante todo el ensayo. La tapa evita pérdidas de humedad mientras no se está secando. Debe resistir 110 °C sin deformarse ni oxidarse."],["Desecador","Con tapa de cierre hermético, de tamaño adecuado para contener los recipientes anteriores y con un desecante.","Recibe el recipiente después del horno mientras se enfría. Evita que el aire húmedo ingrese y rehidrate el suelo recién secado."],["Charolas","Con las dimensiones suficientes para contener la porción de la muestra, de material resistente a la corrosión y a las altas temperaturas.","Alternativa al recipiente cuando la muestra es voluminosa y no cabe en un recipiente con tapa."]]},{"type":"callout","text":"<strong>¿POR QUÉ?</strong> ¿Por qué tanto énfasis en la resistencia a la corrosión? Porque los suelos con sales disueltas (p. ej. suelos salinos, sedimentos marinos) pueden reaccionar químicamente con metales comunes y oxidarlos. Un recipiente corroído agrega masa ajena a la muestra, alterando el cálculo del contenido de agua. Por eso se usan aceros inoxidables, aluminio o materiales cerámicos. ¿Por qué el desecador? Porque después del horno el material está a 110 °C y está extremadamente seco. Si lo dejas en el aire, comenzará a absorber humedad del ambiente antes de que lo pongas en la balanza. En pocos minutos puede ganar masa suficiente para distorsionar el resultado. El desecador le da un ambiente controlado donde enfriarse sin rehidratarse."}]},{"title":"Parte 5 · Aparatos (sección 4)","blocks":[{"type":"p","text":"Solo dos aparatos, pero con tolerancias numéricas exactas. Cada número tiene fundamento."},{"type":"h2","text":"<strong>5.1 Balanza y/o báscula</strong>"},{"type":"p","text":"Especificación de la norma:"},{"type":"callout","text":"<strong>Texto de la norma</strong> <em>\"<strong>Debe tener una resolución de 0.1 % o menos de la masa de la muestra por ensayar, expresada en unidades de masa.</strong>\"</em>"},{"type":"p","text":"Entonces, si tu muestra pesa 500 g, necesitas una balanza que resuelva al menos 0.5 g. Si tu muestra pesa 50 000 g (50 kg), necesitas resolución de al menos 50 g."},{"type":"h3","text":"<strong>Ejemplo práctico</strong>"},{"type":"table","rows":[["<strong>Masa de la muestra</strong>","<strong>Resolución mínima exigida</strong>","<strong>Balanza adecuada</strong>"],["20 g","0.02 g","Balanza analítica de laboratorio."],["50 g","0.05 g","Balanza analítica de laboratorio."],["250 g","0.25 g","Balanza semianalítica."],["1 000 g (1 kg)","1 g","Balanza de laboratorio estándar."],["5 000 g (5 kg)","5 g","Balanza de laboratorio estándar."],["50 000 g (50 kg)","50 g","Báscula industrial con resolución de 20 g o mejor."]]},{"type":"callout","text":"<strong>¿POR QUÉ?</strong> ¿Por qué 0.1 % y no otro valor? Porque los contenidos de agua en suelos típicos están entre 5 % y 50 %. Si quieres reportar con precisión de 0.1 % (como pide la Tabla 1 para el Método A), necesitas que la balanza no sea la fuente de error. Con resolución del 0.1 % de la masa, el error de pesada es despreciable comparado con la variabilidad natural del suelo. Fíjate que la resolución exigida depende de la MASA, no un valor fijo. Esto ahorra costos: no hay que comprar una balanza de altísima precisión para pesar muestras grandes."},{"type":"h2","text":"<strong>5.2 Horno</strong>"},{"type":"p","text":"Especificación de la norma:"},{"type":"callout","text":"<strong>Texto de la norma</strong> <em>\"<strong>Con un termostato o dispositivo que permita mantener una temperatura uniforme de 110 °C ± 5 °C en toda la cámara de secado.</strong>\"</em>"},{"type":"p","text":"Dos requisitos clave:"},{"type":"list","items":["<strong>110 °C ± 5 °C: </strong>rango estrecho de temperatura. Ni más, ni menos."]},{"type":"list","items":["<strong>En toda la cámara: </strong>el horno debe calentar uniformemente. Si un rincón está más caliente, los recipientes ahí se secan antes; si otro está más frío, quedan con agua residual."]},{"type":"p","text":"La justificación técnica de los 110 °C se desarrolla en la Parte 10 de esta guía. Por ahora, recuerda: es la temperatura estándar mundial para el secado de suelos."}]},{"title":"Parte 6 · Preparación y acondicionamiento (sección 5)","blocks":[{"type":"p","text":"Antes de empezar el ensayo, la muestra debe cumplir requisitos mínimos de procedencia y tamaño."},{"type":"h2","text":"<strong>6.1 El origen de la muestra</strong>"},{"type":"p","text":"La norma indica que la muestra debe ser obtenida conforme a lo establecido en:"},{"type":"list","items":["NMX-C-467-ONNCCE-2019 (terracerías)."]},{"type":"list","items":["NMX-C-430-ONNCCE-2002 (pozos a cielo abierto)."]},{"type":"list","items":["NMX-C-431-ONNCCE-2002 (cimentaciones)."]},{"type":"h2","text":"<strong>6.2 La preparación previa</strong>"},{"type":"p","text":"La muestra debe prepararse según se requiera para la realización de otros ensayos, de acuerdo con la NMX-C-468-ONNCCE-2018 (secado, disgregado y cuarteo)."},{"type":"callout","text":"<strong>¿POR QUÉ?</strong> Este enlace con la NMX-C-468 es importante: si el contenido de agua se va a determinar DESPUÉS de disgregar y cuartear, la humedad debe preservarse hasta ese momento. En la práctica, esto significa que se toma una porción de la muestra húmeda ANTES del secado previo, se sella y se usa solo para el ensayo de humedad. Si la muestra ya fue secada por la NMX-C-468, entonces ya no tiene humedad natural y el ensayo de humedad es inútil. Por eso la determinación de humedad siempre se programa temprano, antes de otros ensayos."},{"type":"h2","text":"<strong>6.3 La masa mínima: selección visual</strong>"},{"type":"p","text":"La norma pide que se obtenga la masa mínima de la muestra del material húmedo, seleccionado visualmente, según lo especificado en la Tabla 1."},{"type":"p","text":"La clave es seleccionar \"visualmente\" porque la Tabla 1 depende del tamaño máximo del agregado, y ese tamaño se juzga a ojo: ¿es arena fina? ¿tiene gravas grandes? ¿hay piedras?"},{"type":"h2","text":"<strong>6.4 Cuando se hace junto con otros ensayos</strong>"},{"type":"p","text":"Cita textual: \"Cuando la determinación del contenido de agua se haga en conjunto con otras determinaciones para el mismo material, la masa requerida de material será la especificada en el otro método utilizado. Si los métodos adicionales utilizados no especifican la masa mínima de material, se debe utilizar la indicada en la Tabla 1.\""},{"type":"callout","text":"<strong>¿POR QUÉ?</strong> Esto es muy práctico. Muchas veces en el laboratorio no se ensaya humedad \"sola\" sino como parte del ensayo Proctor, del CBR o de límites de Atterberg. Cada uno de esos ensayos tiene su propia masa requerida. La norma dice: si ya vas a pesar 2 kg para Proctor, usa esos mismos 2 kg para humedad; no pidas una masa separada."},{"type":"h2","text":"<strong>6.5 La nota importante</strong>"},{"type":"callout","text":"<strong>NOTA 1 de la norma</strong> <em>Usar una muestra de prueba menor que la indicada en la Tabla 1 puede ser adecuado para los propósitos del ensayo. Cualquier muestra utilizada que no cumpla con lo indicado en la Tabla 1 debe anotarse en el informe de ensayo.</em>"},{"type":"p","text":"Es decir: puedes usar menos muestra SI tienes razones, PERO debes declararlo en el informe para que quien lo lea sepa que la incertidumbre puede ser mayor de la estándar."}]},{"title":"Parte 7 · La Tabla 1 explicada","blocks":[{"type":"p","text":"La Tabla 1 es el corazón práctico de la norma: te dice cuánta muestra necesitas según el tamaño máximo del agregado y la precisión deseada."},{"type":"h2","text":"<strong>7.1 La Tabla 1 completa</strong>"},{"type":"table","rows":[["<strong>Abertura de la malla (mm)</strong>","<strong>Designación</strong>","<strong>Método A (precisión 1 %)</strong>","<strong>Método B (precisión 0.1 %)</strong>"],["75.0","3 pulgadas","5 000 g","50 000 g"],["37.5","1 ½ pulgada","1 000 g","10 000 g"],["19.0","¾ pulgada","250 g","2 500 g"],["9.5","⅜ pulgada","50 g","500 g"],["4.75","No. 4","20 g","100 g"],["2.00","No. 10","20 g","20 g"]]},{"type":"h2","text":"<strong>7.2 Cómo leer la Tabla 1</strong>"},{"type":"p","text":"Imagina que recibes una muestra de suelo. Primero observas el tamaño máximo de partícula que contiene:"},{"type":"list","items":["Si tiene gravas de hasta 75 mm (3 pulgadas): necesitas al menos 5 000 g para Método A o 50 000 g para Método B."]},{"type":"list","items":["Si las partículas mayores son de 19 mm (¾ pulgada): necesitas 250 g para Método A o 2 500 g para Método B."]},{"type":"list","items":["Si es arena fina (pasa la malla No. 10, 2 mm): 20 g son suficientes para cualquiera de los dos métodos."]},{"type":"h2","text":"<strong>7.3 Método A vs Método B</strong>"},{"type":"p","text":"La diferencia entre los dos métodos es la precisión con que reportas el resultado:"},{"type":"table","rows":[["<strong>Aspecto</strong>","<strong>Método A</strong>","<strong>Método B</strong>"],["Precisión reportada","Al 1 % más cercano (ej.: 12 %, 13 %, 14 %)","Al 0.1 % más cercano (ej.: 12.3 %, 13.7 %)"],["Masa requerida","Menor","10 veces mayor"],["Tiempo de ensayo","Más corto (muestra pequeña)","Más largo (muestra grande requiere más tiempo en horno)"],["Usos típicos","Control de calidad en campo, ensayos rápidos.","Investigación, ensayos de precisión, estudios de compactación críticos."]]},{"type":"callout","text":"<strong>¿POR QUÉ?</strong> ¿Por qué más masa da más precisión? Por estadística de muestreo. Con 20 g de arena fina hay miles de granos, pero con 20 g de una grava de 75 mm quizá solo tendrías una piedra entera. Si esa única piedra es más seca que el promedio, tu medida estará muy sesgada. Para materiales gruesos necesitas suficiente masa para que las partículas más grandes estén representadas con sus proporciones reales de humedad. La relación de 10:1 entre ambos métodos refleja que para ganar una cifra significativa extra (de 1 % a 0.1 %) necesitas reducir el error de muestreo, y esto requiere aproximadamente 10 veces más masa de acuerdo con los principios estadísticos del muestreo (Gy, 1998)."},{"type":"h2","text":"<strong>7.4 La Nota 2 de la Tabla</strong>"},{"type":"callout","text":"<strong>NOTA 2 de la norma (extractos clave)</strong> <em>Método A: Cuando la muestra sea menor a 50 g y esta contenga una partícula mayor al tamaño máximo del agregado, es apropiado NO incluirla, sin embargo, cualquier material descartado se describirá y anotará en el informe de ensayo.</em> <em>Método B: Cuando la muestra sea menor a 200 g y esta contenga una partícula mayor al tamaño máximo del agregado, es apropiado no incluirla, sin embargo, cualquier material descartado se describirá y anotará en el informe de ensayo.</em> <em>Para aquellas muestras que consistan enteramente en roca intacta, la masa mínima de la muestra debe ser de 500 g.</em>"},{"type":"callout","text":"<strong>¿POR QUÉ?</strong> ¿Por qué se permite descartar la partícula \"rebelde\"? Porque en muestras pequeñas, una única piedra fuera de tamaño puede pesar casi tanto como el resto. Si la incluyes, el ensayo deja de representar al material real y se vuelve el ensayo de esa piedra en particular. Es más fiel descartarla, anotarlo, y medir solo el material de tamaño esperado."}]},{"title":"Parte 8 · Condiciones ambientales (sección 6)","blocks":[{"type":"p","text":"Una sección breve pero con sentido práctico."},{"type":"callout","text":"<strong>Texto de la norma</strong> <em>\"<strong>Este método de ensayo se realiza de acuerdo con las condiciones ambientales del lugar.</strong>\"</em>"},{"type":"callout","text":"<strong>¿POR QUÉ?</strong> Esta redacción tan abierta significa que el ensayo NO requiere una sala climatizada ni humedad relativa controlada, como sí lo requieren otros ensayos (por ejemplo los de concreto). ¿Por qué? Porque todas las mediciones críticas se hacen con la muestra ya sellada (en recipiente con tapa) o en el desecador (protegida del ambiente). Las condiciones ambientales pueden variar sin afectar el resultado final. Sin embargo, hay una condición implícita: el laboratorio debe ser limpio y sin contaminantes. Si preparas la muestra cerca de hornos o secadores que eleven la humedad del aire ambiental, la muestra puede absorber vapor durante la manipulación inicial y reportar más humedad de la real."}]},{"title":"Parte 9 · Procedimiento paso a paso (sección 7)","blocks":[{"type":"p","text":"El procedimiento son cuatro pasos limpios y secuenciales."},{"type":"h2","text":"<strong>9.1 Paso 1 · Masa del recipiente (sección 7.1)</strong>"},{"type":"p","text":"Cita textual: \"Obtener la masa del recipiente limpio y seco, con su tapa, anotar como m_r, en g, de acuerdo con la balanza indicada en el 4.1.\""},{"type":"p","text":"Requisitos:"},{"type":"list","items":["Recipiente limpio y seco (no puede tener humedad residual ni polvo)."]},{"type":"list","items":["Con su tapa (la tapa será parte del conjunto en todo el ensayo)."]},{"type":"list","items":["Registrar como m_r en gramos."]},{"type":"callout","text":"<strong>¿POR QUÉ?</strong> ¿Por qué incluir la tapa desde el inicio? Porque si en el paso siguiente pesas con tapa pero aquí pesaste sin tapa, estarías restando una tapa \"fantasma\" en los cálculos. La regla de oro en pesadas es: el recipiente DEBE ser exactamente el mismo en todos los pasos, incluyendo su tapa."},{"type":"h2","text":"<strong>9.2 Paso 2 · Masa con muestra húmeda (sección 7.2)</strong>"},{"type":"p","text":"Cita textual: \"Colocar la porción de la muestra húmeda en el recipiente, se tapa e inmediatamente se determina la masa del conjunto y registrar como m_1, en g, de acuerdo con la balanza indicada en el 4.1.\""},{"type":"p","text":"Claves operativas:"},{"type":"list","items":["<strong>\"</strong><strong>Inmediatamente</strong><strong>\"</strong><strong>: </strong>no esperes ni dejes la muestra destapada mientras preparas la balanza. Entre el momento de destapar la muestra de su envase original y tapar el recipiente de ensayo debe transcurrir lo menos posible."]},{"type":"list","items":["<strong>Tapar antes de pesar: </strong>la tapa evita pérdida de humedad por evaporación durante la pesada."]},{"type":"list","items":["<strong>Registrar como m_1: </strong>masa total del conjunto (recipiente + tapa + muestra húmeda)."]},{"type":"h2","text":"<strong>9.3 Paso 3 · Secado en horno (sección 7.3)</strong>"},{"type":"p","text":"Cita textual: \"Quitar la tapa del recipiente, introducirlo con la muestra en el horno manteniendo a una temperatura de 110 °C ± 5 °C, hasta masa constante; el tiempo requerido para obtener una masa constante dependerá del tipo y tamaño del material, capacidad del horno y otros factores, el material se considera seco cuando la diferencia entre dos mediciones sucesivas es igual o menor que 0.1 % de la masa de material.\""},{"type":"p","text":"Luego la norma añade un caso especial:"},{"type":"list","items":["En caso de materiales que contengan materia orgánica o mineral como el yeso que tienen agua en su composición, la temperatura de secado NO SERÁ MAYOR DE 60 °C."]},{"type":"callout","text":"<strong>Los puntos críticos del Paso 3</strong> 1. Quitar la tapa antes de meter al horno: obvio, el vapor debe poder salir. Con tapa, el agua simplemente circula dentro. 2. 110 °C ± 5 °C: temperatura estándar. Si tu horno falla y sube a 125 °C, el ensayo está inválido. 3. Hasta masa constante: no un tiempo fijo. El tiempo depende del tipo y cantidad de material. Una muestra pequeña y arenosa puede secarse en 2 horas; una muestra grande de arcilla puede necesitar 24 horas. 4. Criterio de masa constante: diferencia entre pesadas sucesivas ≤ 0.1 % de la masa. Se pesa, se vuelve a meter al horno, se pesa de nuevo; si la diferencia es mínima, está seco."},{"type":"h2","text":"<strong>9.4 Paso 4 · Enfriamiento y pesada final (sección 7.4)</strong>"},{"type":"p","text":"Cita textual: \"Una vez secada la muestra, sacar del horno y colocar en el desecador, dejándola enfriar hasta la temperatura ambiente; obtener la masa en su recipiente original previamente tapado y registrar como m_2, en g.\""},{"type":"p","text":"Secuencia exacta:"},{"type":"list","items":["Sacar el recipiente (sin tapa) del horno."]},{"type":"list","items":["Colocar en el desecador."]},{"type":"list","items":["Dejar enfriar hasta temperatura ambiente."]},{"type":"list","items":["Tapar el recipiente."]},{"type":"list","items":["Pesar el conjunto (recipiente + tapa + muestra seca) y registrar como m_2."]},{"type":"callout","text":"<strong>¿POR QUÉ?</strong> ¿Por qué enfriar antes de pesar? Por dos razones físicas. Primero: los materiales calientes crean corrientes de convección alrededor de la balanza que generan lecturas fluctuantes. Segundo: el aire caliente es menos denso y da un empuje hidrostático diferente sobre el plato de la balanza, alterando la lectura por 0.1–0.3 %. ¿Por qué tapar antes de pesar? Porque el material seco absorbe humedad del ambiente rápidamente. Entre el desecador y la balanza pueden pasar 30 segundos y ya habría ganado masa. Tapar en el desecador sella el material a su estado perfectamente seco."}]},{"title":"Parte 10 · ¿Por qué 110 °C ± 5 °C? Fundamento físico","blocks":[{"type":"p","text":"Esta parte no está explícita en la norma pero es clave para el aprendizaje profundo. Entender por qué 110 °C te ayuda a saber cuándo y por qué NO usar 110 °C."},{"type":"h2","text":"<strong>10.1 El problema del agua en el suelo</strong>"},{"type":"p","text":"El agua en un suelo se encuentra en cuatro formas, de más fácil a más difícil de eliminar:"},{"type":"table","rows":[["<strong>Tipo de agua</strong>","<strong>Cómo está</strong>","<strong>Se elimina a...</strong>"],["Agua libre (gravitacional)","Ocupa los poros grandes; drena por gravedad.","Temperatura ambiente, eventualmente. Con calor suave sale en horas."],["Agua capilar","Atrapada por tensión superficial en poros finos.","~100 °C (punto de ebullición del agua)."],["Agua adsorbida","Pegada a la superficie de las partículas arcillosas por fuerzas eléctricas.","110–120 °C."],["Agua de hidratación (estructural)","Ligada químicamente a la red cristalina de algunos minerales (p. ej. el yeso).","Más de 150 °C (y al salir, destruye el mineral)."]]},{"type":"h2","text":"<strong>10.2 La elección de 110 °C</strong>"},{"type":"p","text":"La temperatura de 110 °C es un compromiso histórico basado en décadas de investigación:"},{"type":"table","rows":[["<strong>Efecto</strong>","<strong>¿Por qué 110 °C es adecuado?</strong>"],["Suficientemente alta","Elimina el agua libre, capilar y adsorbida (las tres formas de agua \"real\" en el suelo)."],["Por encima del punto de ebullición","Permite que el agua se evapore con rapidez en lugar de lentamente."],["Menor de 150 °C","No arranca el agua estructural de la mayoría de los minerales, evitando falsificar el contenido de agua."],["Estándar mundial","Es la temperatura adoptada por ASTM D2216, ISO 17892-1, AASHTO T265 y otras. Permite comparar resultados internacionalmente."]]},{"type":"callout","text":"<strong>¿POR QUÉ?</strong> Si secaras a 80 °C, quedaría agua adsorbida sin eliminar y reportarías un contenido de agua menor al real. Si secaras a 150 °C, comenzarías a arrancar agua estructural de ciertos minerales (yeso, arcillas expansivas) y reportarías un contenido de agua mayor al real. 110 °C ± 5 °C es el punto de equilibrio óptimo para la mayoría de los suelos. La tolerancia de ±5 °C absorbe las imprecisiones de termostatos comerciales."}]},{"title":"Parte 11 · Casos especiales: yeso y materia orgánica","blocks":[{"type":"p","text":"La norma incluye una excepción clave al final de la sección 7.3: cuando el material contiene yeso o materia orgánica, la temperatura de secado no será mayor de 60 °C."},{"type":"h2","text":"<strong>11.1 El problema con el yeso</strong>"},{"type":"p","text":"El yeso (sulfato de calcio dihidratado, CaSO₄·2H₂O) es un mineral común en algunos suelos, especialmente en regiones áridas y semiáridas como el norte de México. Su estructura cristalina contiene 2 moléculas de agua químicamente ligadas por cada molécula de sulfato de calcio."},{"type":"h3","text":"<strong>Reacción química al calentar</strong>"},{"type":"p","text":"Cuando el yeso se calienta por encima de 100 °C, pierde parte de esta agua estructural:"},{"type":"p","text":"<strong>CaSO₄·2H₂O  →  CaSO₄·½H₂O + 1½ H₂O</strong>"},{"type":"p","text":"(dihidrato → hemihidrato + agua)"},{"type":"p","text":"Y si la temperatura sube aún más (cerca de 180 °C) pierde toda su agua estructural."},{"type":"callout","text":"<strong>¿POR QUÉ?</strong> Este cambio es un problema GRAVE. El agua que se libera del yeso NO es agua \"natural\" del suelo: es agua químicamente combinada en la estructura del mineral. Si la contamos como agua del suelo, reportaremos un contenido de agua mucho mayor al real. Ejemplo numérico: un suelo con 30 % de yeso puede liberar hasta 6–8 % de agua adicional por descomposición del yeso. Si el contenido real de agua del suelo es 15 %, reportaríamos 22 %. El error es devastador. Peor aún: al eliminar el agua estructural se forma calcium sulfate hemihydrate (el \"yeso calcinado\"), un material que al volver a humedecer endurece como concreto. El suelo queda alterado permanentemente. Esto lo documenta explícitamente ASTM D2216."},{"type":"h2","text":"<strong>11.2 El problema con la materia orgánica</strong>"},{"type":"p","text":"La materia orgánica (restos de plantas, raíces, humus) está presente en suelos vegetales, turbas y depósitos de pantano. Se compone de carbohidratos, lignina, proteínas y otros compuestos orgánicos."},{"type":"h3","text":"<strong>Qué le pasa a 110 °C</strong>"},{"type":"p","text":"Los compuestos orgánicos se descomponen térmicamente:"},{"type":"list","items":["Algunos volatizan (pierden masa como gas)."]},{"type":"list","items":["Otros se oxidan y queman parcialmente."]},{"type":"list","items":["Otros forman compuestos nuevos que pueden ganar o perder masa."]},{"type":"callout","text":"<strong>¿POR QUÉ?</strong> Si la materia orgánica pierde masa por descomposición (no por evaporación de agua), erróneamente la contamos como agua. El contenido de agua reportado es mayor al real. En turbas y suelos altamente orgánicos, el error puede ser enorme (hasta 50–100 % adicional)."},{"type":"h2","text":"<strong>11.3 La solución: 60 °C</strong>"},{"type":"p","text":"La norma exige no superar 60 °C cuando hay yeso o materia orgánica. A 60 °C:"},{"type":"list","items":["El yeso no se deshidrata apreciablemente."]},{"type":"list","items":["La materia orgánica no se descompone significativamente."]},{"type":"list","items":["El agua libre, capilar y adsorbida todavía se elimina (aunque más lento)."]},{"type":"callout","text":"<strong>Consecuencia práctica</strong> Si secas a 60 °C, debes reportar claramente en el informe que usaste 60 °C y la razón (presencia de yeso o materia orgánica). El contenido de agua obtenido a 60 °C NO es directamente comparable con el contenido a 110 °C: son mediciones diferentes. Por eso ASTM D2216 advierte: \"el contenido de agua resultante puede ser diferente del contenido de agua estándar determinado a la temperatura estándar de secado de 110 °C ± 5 °C\"."},{"type":"h2","text":"<strong>11.4 Cómo saber si hay yeso o materia orgánica</strong>"},{"type":"p","text":"Estas dos pistas te ayudan a identificar cuándo usar 60 °C:"},{"type":"table","rows":[["<strong>Indicio</strong>","<strong>Posible presencia</strong>"],["Suelo de color blanco o gris claro con cristales brillantes.","Yeso."],["Suelo en zonas áridas o desérticas del norte de México.","Posible yeso."],["Suelo de color negro u oscuro con olor a tierra fértil.","Materia orgánica."],["Presencia de raíces, fibras vegetales, restos de plantas.","Materia orgánica."],["Suelo de pantanos, turberas o zonas anegadas.","Alta materia orgánica (turba)."],["Suelo vegetal (horizonte A de un perfil).","Siempre hay materia orgánica; evaluar cantidad."]]}]},{"title":"Parte 12 · La fórmula del contenido de agua (sección 8)","blocks":[{"type":"p","text":"Llegamos al corazón matemático del ensayo. Desglosemos la fórmula símbolo por símbolo."},{"type":"h2","text":"<strong>12.1 La fórmula de la norma</strong>"},{"type":"p","text":"<strong>ω = [(m₁ − m₂) ÷ (m₂ − m_r)] × 100 = (m_a ÷ m_s) × 100</strong>"},{"type":"h2","text":"<strong>12.2 Significado de cada símbolo</strong>"},{"type":"table","rows":[["<strong>Símbolo</strong>","<strong>Significado</strong>","<strong>Qué es físicamente</strong>"],["ω","Contenido de agua, con aproximación en %.","El
