Repository: misapoe05-cell/sgc-estandares2026

File: www/assets/data/c476_1.json (part 1 of 3)
{"id":"NMX-C-476-1","slug":"c476_1","metadata":{"subtitle":"Guía NMX-C-476 · Aprendizaje profundo","kind":"GUÍA DE APRENDIZAJE PROFUNDO","code":"NMX-C-476-ONNCCE-2019","category":"","title":"Compactación Dinámica Estándar y Modificada","validity":"","intro_callout":"<strong>Para quién es esta guía</strong> Si nunca has visto un ensayo Proctor, si \"humedad óptima\" y \"masa volumétrica seca máxima\" te suenan a chino, si te cuesta entender por qué se compacta el suelo con golpes medidos, esta guía es para ti. Iremos desde los fundamentos físicos hasta las cuatro variantes del ensayo, con cada fórmula deducida y cada paso justificado. El ensayo de compactación dinámica es el segundo ensayo más importante de la mecánica de suelos (después del contenido de agua). Es la base de todo el control de calidad en obras de terracerías, carreteras, presas, aeropuertos y rellenos sanitarios. Dominarlo es dominar la manera en que el ingeniero le pone números a la frase \"qué tan bien se compactó el suelo\"."},"intro_blocks":[{"type":"subtitle","text":"<em>Guía NMX-C-476 · Aprendizaje profundo</em>"},{"type":"p","text":"<strong>GUÍA DE APRENDIZAJE PROFUNDO</strong>"},{"type":"p","text":"<strong>NMX-C-476-ONNCCE-2019</strong>"},{"type":"subtitle","text":"<em>Industria de la Construcción · Geotecnia · Materiales Térreos</em>"},{"type":"p","text":"<strong>Compactación Dinámica Estándar y Modificada</strong>"},{"type":"subtitle","text":"<em>Métodos de Ensayo · Prueba Proctor Estándar y Modificada</em>"},{"type":"callout","text":"<strong>Para quién es esta guía</strong> Si nunca has visto un ensayo Proctor, si \"humedad óptima\" y \"masa volumétrica seca máxima\" te suenan a chino, si te cuesta entender por qué se compacta el suelo con golpes medidos, esta guía es para ti. Iremos desde los fundamentos físicos hasta las cuatro variantes del ensayo, con cada fórmula deducida y cada paso justificado. El ensayo de compactación dinámica es el segundo ensayo más importante de la mecánica de suelos (después del contenido de agua). Es la base de todo el control de calidad en obras de terracerías, carreteras, presas, aeropuertos y rellenos sanitarios. Dominarlo es dominar la manera en que el ingeniero le pone números a la frase \"qué tan bien se compactó el suelo\"."}],"parts":[{"title":"Mapa de la guía","blocks":[{"type":"p","text":"Cada parte construye sobre la anterior. Recórrelas en orden la primera vez."},{"type":"table","rows":[["<strong>Parte</strong>","<strong>Contenido</strong>","<strong>Objetivo de aprendizaje</strong>"],["0","Glosario visual","Dominar términos antes del detalle técnico."],["1","Panorama: ¿qué es compactar y para qué sirve?","Entender el propósito fundamental del ensayo."],["2","Historia: Ralph Proctor y 1933","Conocer el origen del método y por qué existe."],["3","Objetivo y campo de aplicación","Leer correctamente el alcance de la norma."],["4","Los dos conceptos clave: masa volumétrica seca y humedad óptima","Dominar los resultados del ensayo."],["5","Materiales y aparatos","Reconocer cada elemento y su función."],["6","Los moldes y pisones: Figura 1 y Tabla 1 de la norma","Comprender las variantes estándar y modificada."],["7","Preparación de la muestra (sección 6)","Saber cómo acondicionar antes del ensayo."],["8","Selección de variante y Tabla 2","Elegir A, B, C o D según el material."],["9","El procedimiento paso a paso (sección 9)","Ejecutar el ensayo correctamente."],["10","Los patrones de golpeo (Figuras 2 y 3)","Distribuir la energía uniformemente."],["11","Cálculos: masa volumétrica húmeda y seca","Las dos fórmulas principales, deducidas."],["12","La curva de compactación (Figura 4)","Leer e interpretar el resultado gráfico."],["13","La curva de saturación teórica (Figura 5)","Comprender el límite físico del suelo."],["14","Apéndice A: correcciones por agregado grueso","Ajustar cuando hay > 5 % retenido en malla ¾\"."],["15","Apéndice B: energía de compactación y método gráfico","Cuantificar la energía aplicada."],["16","Precisión y ejemplo numérico completo","Interpretar Tabla 3, Tabla 4 y un caso práctico."],["17","Informe, errores frecuentes y autoevaluación SOLO","Cerrar con el aprendizaje integrado."]]}]},{"title":"Parte 0 · Glosario visual para principiantes","blocks":[{"type":"p","text":"Léelos sin presión. Volverán a aparecer con sentido más adelante."},{"type":"table","rows":[["<strong>Término</strong>","<strong>Explicación sencilla</strong>","<strong>Analogía</strong>"],["Compactar","Aplicar energía al suelo para reducir el aire entre partículas y hacerlo más denso y resistente.","Como apretar la tierra de una maceta para que sostenga mejor una planta grande."],["Masa volumétrica","Masa dividida entre volumen. En kg/m³ o g/cm³.","Qué tan pesado es un material por unidad de espacio que ocupa."],["Masa volumétrica seca (γd)","Masa de los sólidos (sin contar el agua) dividida entre el volumen total del suelo compactado.","Si quitaras toda el agua manteniendo el volumen del suelo compactado, ¿cuánto pesaría?"],["Masa volumétrica húmeda (γm)","Masa total (sólidos + agua) dividida entre el volumen total del suelo compactado.","Lo que directamente marca la báscula cuando pesas el molde con el suelo."],["Masa volumétrica seca máxima (γd máx)","El valor máximo de γd que se puede alcanzar con una energía de compactación dada.","El \"techo\" de densidad que puedes alcanzar por más que golpees."],["Contenido de agua óptimo (ω opt)","El contenido de agua exacto que permite alcanzar γd máx con la energía aplicada.","El \"punto dulce\" de humedad: ni muy seco, ni muy húmedo."],["Curva de compactación","Gráfica en forma de colina invertida con humedad en el eje X y γd en el eje Y.","Parece un cerro: sube hasta un pico y luego baja."],["Pisón / martillo","Peso cilíndrico que se deja caer desde una altura controlada para golpear el suelo dentro del molde.","Como un pilón de mano, pero con masa y altura estandarizadas."],["Molde","Recipiente cilíndrico de volumen conocido donde se coloca y compacta el suelo por capas.","Como un molde de pastel, pero para suelo."],["Extensión o collarín","Anillo desmontable que se pone encima del molde durante la compactación para contener el material.","Como el collar de papel que se pone en las magdalenas para que crezcan arriba."],["Proctor estándar","Variante original del ensayo (1933), con energía baja. Pisón de 2.5 kg, altura 30.5 cm, 3 capas.","La receta \"normal\", para cimentaciones y obras ligeras."],["Proctor modificado","Versión de mayor energía creada en los años 50. Pisón de 4.54 kg, altura 45.7 cm, 5 capas.","La receta \"pesada\", para carreteras, aeropuertos y presas."],["Curva de saturación teórica","Línea en la gráfica que representa suelos con 100 % de sus poros llenos de agua.","El \"límite\" que ninguna curva real puede cruzar."],["Grados de saturación","Proporción entre volumen de agua y volumen de vacíos, expresado en %. 100 % = saturado total.","Qué tan llena está una esponja."],["Variantes A, B, C, D","Cuatro combinaciones de molde (10.16 vs 15.24 cm) y material (pasa malla 4.75 vs 19 mm).","Las cuatro \"versiones\" del ensayo adaptadas al tamaño del material."]]}]},{"title":"Parte 1 · Panorama: ¿qué es compactar y para qué sirve?","blocks":[{"type":"p","text":"Antes de entrar a la norma, necesitamos entender el problema físico que la prueba resuelve. Sin esto, los pasos se sienten arbitrarios."},{"type":"h2","text":"<strong>1.1 El problema de las obras de tierra</strong>"},{"type":"p","text":"Imagina que construyes un terraplén para una carretera. Llevas camiones cargados de suelo y lo vacías sobre el terreno natural. Sin más trabajo, ese suelo queda suelto, con muchos huecos entre sus partículas. Si encima pones pavimento y dejas pasar tráfico pesado, dos cosas malas pasarán:"},{"type":"list","items":["<strong>Asentamientos: </strong>los camiones y el tiempo compactarán el suelo de manera desigual, creando depresiones y grietas en el pavimento."]},{"type":"list","items":["<strong>Pérdida de resistencia: </strong>un suelo suelto resiste menos carga que un suelo denso. La carretera fallará prematuramente."]},{"type":"h2","text":"<strong>1.2 La solución: compactar</strong>"},{"type":"p","text":"La solución es compactar el suelo ANTES de que lo hagan los camiones: aplicarle energía mecánica en capas delgadas para reducir los huecos y aumentar la densidad. Pero surgen dos preguntas clave:"},{"type":"list","items":["<strong>¿Hasta qué densidad compactar? </strong>Si pides demasiada, el contratista no puede alcanzarla; si pides poca, la obra falla."]},{"type":"list","items":["<strong>¿Con qué humedad compactar? </strong>Si el suelo está muy seco, no se compacta bien; si está muy húmedo, tampoco. Hay un punto óptimo."]},{"type":"p","text":"La NMX-C-476 responde a estas preguntas en el laboratorio: te dice cuál es la densidad máxima alcanzable por un suelo y qué humedad se necesita para alcanzarla."},{"type":"h2","text":"<strong>1.3 Por qué la humedad es tan importante</strong>"},{"type":"p","text":"Imagina el suelo como una esponja con partículas dentro. El agua cumple dos papeles opuestos al compactar:"},{"type":"table","rows":[["<strong>Condición</strong>","<strong>Qué pasa</strong>","<strong>Resultado</strong>"],["Muy seco","Las partículas no \"resbalan\" entre sí; quedan atoradas y dejan muchos huecos de aire.","Densidad baja."],["Humedad óptima","El agua lubrica las partículas sin ocupar demasiado espacio: se acomodan con mínimo aire entre ellas.","Densidad máxima."],["Muy húmedo","El agua ocupa tanto espacio que las partículas sólidas no pueden acomodarse más. Hay agua donde deberían estar sólidos.","Densidad baja."]]},{"type":"callout","text":"<strong>¿POR QUÉ?</strong> El agua actúa como un lubricante: en pocas cantidades ayuda a que las partículas resbalen y se acomoden bien. Pero el agua también ocupa volumen: en exceso desplaza a las partículas sólidas y reduce la densidad seca. Por eso la curva de compactación tiene forma de colina: sube a medida que agregas agua (hasta cierto punto), luego baja. El pico de la colina es la humedad óptima con la masa volumétrica seca máxima."},{"type":"h2","text":"<strong>1.4 La aplicación práctica</strong>"},{"type":"p","text":"Una vez que conoces γd máx y ω opt en el laboratorio, estos valores se usan en campo para controlar la obra:"},{"type":"list","items":["<strong>Se humedece el material: </strong>al contenido de agua óptimo (o muy cerca)."]},{"type":"list","items":["<strong>Se compacta con rodillos: </strong>buscando alcanzar al menos el 95 % o 100 % de γd máx."]},{"type":"list","items":["<strong>Se verifica: </strong>con ensayos de campo (cono y arena, nuclear, etc.) que comparan la densidad alcanzada con γd máx del laboratorio."]},{"type":"callout","text":"<strong>La idea central</strong> Sin la NMX-C-476 no tendrías un \"techo\" contra el cual comparar la compactación en campo. El ensayo convierte una pregunta cualitativa (\"¿está bien compactado?\") en una pregunta cuantitativa (\"¿alcanzaste el 95 % de γd máx?\"). Esa transformación es lo que permite que la obra se contrate, se supervise y se pague con base en criterios objetivos."}]},{"title":"Parte 2 · Historia: Ralph Proctor y 1933","blocks":[{"type":"p","text":"Esta parte no está en la norma, pero es clave para el aprendizaje profundo. Conocer el origen del método te permite entender por qué sigue siendo válido 90 años después."},{"type":"h2","text":"<strong>2.1 El problema que enfrentó Proctor</strong>"},{"type":"p","text":"En 1933, Ralph R. Proctor era ingeniero residente del Departamento de Agua y Electricidad de Los Ángeles. El contexto era tenso: en 1928, la presa de St. Francis había colapsado matando a más de 400 personas; la falla se atribuyó, entre otras causas, a compactación inadecuada del material del cuerpo de la presa."},{"type":"p","text":"La industria entera necesitaba una manera sistemática de decirle a un contratista: \"el material DEBE alcanzar tal densidad a tal humedad\". Antes de Proctor, las especificaciones eran vagas (\"compáctese adecuadamente\", \"compáctese hasta que se vea firme\")."},{"type":"h2","text":"<strong>2.2 La publicación histórica</strong>"},{"type":"p","text":"En septiembre de 1933, Proctor publicó en Engineering News-Record una serie de artículos donde describió un experimento simple pero revolucionario:"},{"type":"list","items":["Tomó un suelo y lo dividió en varias porciones."]},{"type":"list","items":["A cada porción le añadió una cantidad distinta de agua."]},{"type":"list","items":["Compactó cada porción dentro de un molde con energía controlada."]},{"type":"list","items":["Midió la masa y el volumen de cada espécimen compactado."]},{"type":"list","items":["Graficó humedad contra densidad seca."]},{"type":"p","text":"Descubrió que la gráfica tenía forma de campana invertida: había un punto óptimo de humedad donde la densidad alcanzaba un máximo. A más o menos humedad, la densidad bajaba."},{"type":"callout","text":"<strong>¿POR QUÉ?</strong> Esta fue la primera vez que alguien demostró experimentalmente que la densidad de un suelo compactado depende de su humedad y de la energía aplicada, de manera cuantitativa y reproducible. A partir de aquí, los proyectos podían especificar densidades numéricas comparables."},{"type":"h2","text":"<strong>2.3 De estándar a modificado</strong>"},{"type":"p","text":"El método original (hoy conocido como Proctor estándar) se normalizó en 1938 bajo la AASHTO T 99 y más tarde como ASTM D698. Pero en los años 50 llegó un problema nuevo: los aviones de combate y las grúas de carga pesada requerían pistas capaces de soportar cargas mucho mayores que las que había en 1933. Los rodillos modernos compactaban a energías muy superiores."},{"type":"p","text":"Se desarrolló entonces el Proctor modificado (normalizado como ASTM D1557 y AASHTO T 180), con aproximadamente 4.5 veces más energía. Hoy ambos métodos coexisten y se eligen según la exigencia del proyecto."},{"type":"table","rows":[["<strong>Característica</strong>","<strong>Proctor estándar (1933)</strong>","<strong>Proctor modificado (años 50)</strong>"],["Energía aproximada","600 kN·m/m³","2 700 kN·m/m³"],["Masa del pisón","2.5 kg (5.5 lb)","4.54 kg (10 lb)"],["Altura de caída","30.5 cm (12 in)","45.7 cm (18 in)"],["Número de capas","3","5"],["Golpes por capa","25 (molde pequeño) o 56 (molde grande)","25 (molde pequeño) o 56 (molde grande)"],["Uso típico","Cimentaciones, terraplenes ligeros, rellenos no críticos.","Carreteras, aeropuertos, presas, base y sub-base de pavimentos."]]}]},{"title":"Parte 3 · Objetivo y campo de aplicación","blocks":[{"type":"p","text":"La sección 1 de la NMX-C-476 es breve pero precisa."},{"type":"h2","text":"<strong>3.1 Texto de la norma</strong>"},{"type":"callout","text":"<strong>Texto literal</strong> <em>\"<strong>Esta Norma Mexicana establece los procedimientos de ensayo de compactación dinámica estándar y modificada, para determinar, mediante la curva de compactación, la masa volumétrica seca máxima y el contenido de agua óptimo de los materiales térreos.</strong>\"</em>"},{"type":"h2","text":"<strong>3.2 Desmenuzando el objetivo</strong>"},{"type":"p","text":"Fíjate en las palabras clave:"},{"type":"list","items":["<strong>\"</strong><strong>Compactación dinámica</strong><strong>\"</strong><strong>: </strong>la compactación se aplica por golpes (impactos), no por presión estática ni por vibración. El pisón cae en caída libre y golpea el material."]},{"type":"list","items":["<strong>\"</strong><strong>Estándar y modificada</strong><strong>\"</strong><strong>: </strong>los dos tipos de ensayo conviven en una sola norma, lo que es práctico para el laboratorio."]},{"type":"list","items":["<strong>\"</strong><strong>Curva de compactación</strong><strong>\"</strong><strong>: </strong>el resultado es gráfico. No es un único número: es una CURVA que relaciona humedad con densidad."]},{"type":"list","items":["<strong>\"</strong><strong>Masa volumétrica seca máxima y contenido de agua óptimo</strong><strong>\"</strong><strong>: </strong>son los dos valores que se leen sobre la curva."]},{"type":"list","items":["<strong>\"</strong><strong>Materiales térreos</strong><strong>\"</strong><strong>: </strong>suelos y mezclas de suelo. No aplica a concreto ni asfalto."]},{"type":"h2","text":"<strong>3.3 Referencias normativas</strong>"},{"type":"p","text":"La NMX-C-476 remite a seis documentos normativos:"},{"type":"table","rows":[["<strong>Referencia</strong>","<strong>Qué aporta al ensayo</strong>"],["NMX-B-231-1990 · Cribas para clasificación de materiales granulares.","Define las mallas 19 mm y 4.75 mm que se usan para cribar el material."],["NMX-C-164-ONNCCE-2014 · Agregados – Densidad relativa y absorción del agregado grueso.","Se usa en la corrección por agregado grueso del Apéndice A."],["NMX-C-467-ONNCCE-2019 · Materiales para terracerías – Métodos de muestreo.","Describe cómo muestrear el material en campo."],["NMX-C-468-ONNCCE-2018 · Materiales térreos – Preparación de muestras.","Describe el secado, disgregado y cuarteo previos."],["NMX-C-475-ONNCCE-2013 · Contenido de agua mediante horno.","Para determinar el contenido de agua en cada punto de la curva."],["NMX-C-503-ONNCCE-2019 · Contenido de agua por secado rápido.","Método alternativo más rápido para la humedad."]]}]},{"title":"Parte 4 · Los dos conceptos clave","blocks":[{"type":"p","text":"La sección 3 de la norma define solo dos términos, pero son los dos conceptos fundamentales que debes comprender a la perfección. Todo el ensayo gira alrededor de ellos."},{"type":"h2","text":"<strong>4.1 Contenido de agua óptimo (sección 3.1)</strong>"},{"type":"callout","text":"<strong>Texto literal</strong> <em>\"<strong>Corresponde a la cantidad de agua con la que se obtiene la masa volumétrica seca máxima.</strong>\"</em>"},{"type":"p","text":"En símbolos: ω opt es el valor de ω que maximiza γd cuando se aplica una energía fija de compactación."},{"type":"h2","text":"<strong>4.2 Masa volumétrica seca máxima (sección 3.2)</strong>"},{"type":"callout","text":"<strong>Texto literal</strong> <em>\"<strong>Es la mayor relación de la masa entre volumen que se obtiene en un material con el contenido de agua óptimo al reducir al mínimo los vacíos entre sus partículas sólidas al aplicar mecánicamente una energía específica de compactación.</strong>\"</em>"},{"type":"p","text":"Traducción conceptual: γd máx es el \"techo\" al que puede llegar γd cuando compactas con una energía dada, siempre y cuando tengas la humedad óptima."},{"type":"h2","text":"<strong>4.3 La relación gráfica entre ambos</strong>"},{"type":"p","text":"La relación entre ω y γd para un suelo dado, con energía fija, es una curva parabólica en el plano (ω, γd). El punto más alto de la curva tiene coordenadas (ω opt, γd máx)."},{"type":"callout","text":"<strong>¿POR QUÉ?</strong> ¿Por qué un máximo y no una línea recta creciente? Porque son dos efectos opuestos compitiendo: el agua como lubricante (mejora la compactación cuando hay poca) y el agua como ocupante de espacio (empeora la compactación cuando hay mucha). El punto óptimo es donde el efecto lubricante se maximiza antes de que el efecto de ocupación de espacio comience a dominar. El máximo NO es un accidente; es consecuencia de la física del problema. Esto explica por qué la curva siempre tiene forma parabólica, para todos los suelos y todas las energías."},{"type":"h2","text":"<strong>4.4 Distinción crítica: γm vs γd</strong>"},{"type":"p","text":"Es importante no confundir dos masas volumétricas distintas:"},{"type":"table","rows":[["<strong>Concepto</strong>","<strong>Definición</strong>","<strong>Fórmula</strong>","<strong>Qué representa</strong>"],["Masa volumétrica húmeda (γm)","Masa TOTAL (sólidos + agua) dividida entre el volumen del espécimen.","γm = (Mi − Mt) / V","Lo que mides directamente pesando el molde con suelo."],["Masa volumétrica seca (γd)","Masa de SÓLIDOS solos dividida entre el volumen del espécimen.","γd = γm / (100 + ω) × 100","Lo que reportas. Compara con γd máx."]]},{"type":"callout","text":"<strong>¿POR QUÉ?</strong> Siempre reportamos γd (seca) y no γm (húmeda) por una razón lógica: γm depende de la humedad del momento (si llueve y la muestra se moja, γm cambia). En cambio γd es una propiedad intrínseca del suelo compactado: depende de cuán densas están las partículas sólidas, sin importar cuánta agua haya en los poros. Esto es análogo a reportar el peso de un atleta \"vestido con ropa de baño\" en vez de \"vestido con abrigo y mochila\": el dato \"desnudo\" (sin el accesorio variable) es el que realmente habla del cuerpo."}]},{"title":"Parte 5 · Materiales y aparatos","blocks":[{"type":"p","text":"Las secciones 4 y 5 listan los elementos del ensayo."},{"type":"h2","text":"<strong>5.1 Reactivos y/o materiales (sección 4)</strong>"},{"type":"table","rows":[["<strong>Elemento</strong>","<strong>Especificación</strong>","<strong>Función</strong>"],["Regla o enrasador","Metálica, con arista cortante, de 200 mm a 300 mm de largo.","Rasar la superficie del espécimen compactado al nivel de la boca del molde, para medir con precisión el volumen del espécimen."],["Probetas","De vidrio o plástico: una de 100 cm³ graduada cada 1 cm³; otra de 1 000 cm³ graduada cada 10 cm³.","Medir con precisión los incrementos de agua que se agregan entre los puntos sucesivos de la curva."],["Juego de mallas","De alambre de bronce o acero inoxidable, aberturas de 19 mm (¾\") y 4.75 mm (N° 4).","Cribar el material y separar la fracción según la variante del ensayo."],["Charolas","De lámina con dimensiones adecuadas.","Contener la muestra durante preparación y homogeneización."],["Cucharón","Capacidad mínima de 0.5 L.","Transferir material al molde y mezclar con agua."],["Aceite","Para lubricar las paredes de los moldes.","Facilitar la extracción del espécimen compactado sin alterarlo."]]},{"type":"callout","text":"<strong>¿POR QUÉ?</strong> ¿Por qué el aceite? Porque si las paredes del molde están secas, el material compactado se adhiere a ellas y se rompe al extraerlo, alterando la masa medida. Una lámina delgada de aceite evita esta adherencia sin aumentar la masa significativamente. ¿Por qué la arista cortante del enrasador? Porque al rasar el espécimen debes cortar limpiamente el material excedente a nivel de la boca del molde. Un enrasador romo arrastra y desprende material, dejando huecos o protuberancias que alteran el volumen efectivo."},{"type":"h2","text":"<strong>5.2 Aparatos (sección 5)</strong>"},{"type":"h3","text":"<strong>5.2.1 Moldes (sección 5.1)</strong>"},{"type":"p","text":"Metálicos, de forma cilíndrica, con dos diámetros normalizados:"},{"type":"list","items":["<strong>Molde pequeño: </strong>101.6 mm ± 0.4 mm de diámetro interior (4 pulgadas). Volumen 944 ± 12 cm³."]},{"type":"list","items":["<strong>Molde grande: </strong>152.4 mm ± 0.7 mm de diámetro interior (6 pulgadas). Volumen 2 123 ± 29 cm³."]},{"type":"p","text":"Ambos con altura interior de 116.4 mm ± 0.5 mm, provistos de una placa de base metálica donde se asegura el cilindro, y una extensión o collarín removible con diámetro interior igual al del cilindro."},{"type":"h3","text":"<strong>5.2.2 Pisones (sección 5.2 y Tabla 1)</strong>"},{"type":"p","text":"Metálicos, con cara inferior de apisonado circular de 50.8 mm ± 0.25 mm de diámetro, acoplados a una guía metálica tubular."},{"type":"p","text":"Tabla 1 de la norma:"},{"type":"table","rows":[["<strong>Característica</strong>","<strong>Estándar</strong>","<strong>Modificado</strong>"],["Masa del pisón (kg)","2.5 ± 0.01","4.54 ± 0.01"],["Diámetro del pisón (mm)","50.8 ± 0.25","50.8 ± 0.25"],["Altura de caída del pisón (cm)","30.5 ± 0.1","45.7 ± 0.1"]]},{"type":"callout","text":"<strong>¿POR QUÉ?</strong> Fíjate que el diámetro del pisón (50.8 mm ≈ 2 pulgadas) es el mismo en ambas variantes. Lo que cambia es la masa y la altura de caída, que son las variables que definen la energía de impacto: • Estándar: Energía de un golpe = m × g × h = 2.5 × 9.81 × 0.305 ≈ 7.48 J • Modificado: Energía de un golpe = 4.54 × 9.81 × 0.457 ≈ 20.35 J La energía por golpe en el modificado es aproximadamente 2.7 veces mayor que en el estándar. Además el modificado usa 5 capas en lugar de 3, lo que multiplica el número total de golpes. El resultado neto es que el modificado aplica aproximadamente 4.5 veces más energía total por unidad de volumen."},{"type":"h3","text":"<strong>5.2.3 Balanza (sección 5.3)</strong>"},{"type":"p","text":"Con división mínima de 5 g o menor, y alcance de medición suficiente para el ensayo."},{"type":"h3","text":"<strong>5.2.4 Base (sección 5.4)</strong>"},{"type":"p","text":"De concreto o de otro material de rigidez similar, con dimensiones mínimas de 40 cm por lado (cúbica o prismática) o 40 cm de diámetro (cilíndrica)."},{"type":"callout","text":"<strong>¿POR QUÉ?</strong> ¿Por qué una base de concreto tan grande? Porque si la base absorbe energía (rebotando o deformándose), parte de los golpes del pisón se pierden en la base en lugar de compactar el material. Una base masiva y rígida hace que toda la energía del golpe se quede en el suelo del molde."}]},{"title":"Parte 6 · Los moldes y pisones: dimensiones de la Figura 1","blocks":[{"type":"p","text":"La Figura 1 de la norma muestra los detalles geométricos de los moldes y el pisón. Vale la pena desglosar los valores."},{"type":"h2","text":"<strong>6.1 Molde pequeño (variantes A y C)</strong>"},{"type":"table","rows":[["<strong>Parámetro</strong>","<strong>Valor</strong>","<strong>Observación</strong>"],["Diámetro interior","101.6 mm ± 0.4 mm","4 pulgadas."],["Altura interior","116.4 mm ± 0.5 mm","Mide desde la placa de base hasta la boca del cilindro."],["Volumen efectivo","944 ± 12 cm³","Calculado: π × (101.6/2)² × 116.4 ≈ 944 cm³."],["Altura de la extensión (collarín)","60.3 mm","Permite sobresalir del material durante la compactación."]]},{"type":"h2","text":"<strong>6.2 Molde grande (variantes B y D)</strong>"},{"type":"table","rows":[["<strong>Parámetro</strong>","<strong>Valor</strong>","<strong>Observación</strong>"],["Diámetro interior","152.4 mm ± 0.7 mm","6 pulgadas."],["Altura interior","116.4 mm ± 0.5 mm","Idéntica al molde pequeño."],["Volumen efectivo","2 123 ± 29 cm³","Aproximadamente 2.25 veces más grande que el pequeño."],["Altura de la extensión","60.3 mm","Igual función que en el pequeño."]]},{"type":"h2","text":"<strong>6.3 Pisón y guía</strong>"},{"type":"p","text":"La guía es un tubo vertical con cuatro perforaciones repartidas en 90° para permitir escape del aire al caer el pisón. El pisón se libera en caída libre dentro de la guía, que garantiza verticalidad."},{"type":"callout","text":"<strong>¿POR QUÉ?</strong> Las cuatro perforaciones repartidas a 90° cumplen una función aerodinámica: sin ellas, el aire dentro de la guía actuaría como un amortiguador que frenaría el pisón en caída, reduciendo la energía real del golpe. Las perforaciones permiten que el aire escape lateralmente y el pisón caiga sin resistencia apreciable. ¿Por qué cuatro y no una o dos? Para que el escape del aire sea simétrico y no empuje lateralmente al pisón. Si solo hubiera una perforación, el aire saldría por un lado y desviaría sutilmente la trayectoria."}]},{"title":"Parte 7 · Preparación de la muestra (sección 6)","blocks":[{"type":"p","text":"La preparación sigue la NMX-C-467 (muestreo) y la NMX-C-468 (secado, disgregado, cuarteo). La NMX-C-476 agrega pasos específicos para este ensayo."},{"type":"h2","text":"<strong>7.1 Obtención de la porción representativa (sección 6.1)</strong>"},{"type":"p","text":"Por cuarteo según la NMX-C-468, se separa una porción representativa de:"},{"type":"list","items":["Mínimo 4 kg para las variantes A y C (molde pequeño)."]},{"type":"list","items":["Mínimo 7.5 kg para las variantes B y D (molde grande)."]},{"type":"callout","text":"<strong>¿POR QUÉ?</strong> ¿Por qué más material para el molde grande? Porque no solo necesitas llenar el molde más grande (2 123 cm³ vs 944 cm³), sino también repetir el ensayo con al menos 4 contenidos de agua diferentes. Cada punto de la curva requiere suficiente material para llenar completamente el molde."},{"type":"h2","text":"<strong>7.2 Cribado (sección 6.2)</strong>"},{"type":"p","text":"En función de la variante:"},{"type":"list","items":["<strong>Variantes A y B: </strong>se criba por la malla 4.75 mm (N° 4). Solo pasa material fino."]},{"type":"list","items":["<strong>Variantes C y D: </strong>se criba por la malla 19 mm (¾ pulgada). Pasa material hasta tamaño de grava fina."]},{"type":"p","text":"En ambos casos el cribado es manual. Se coloca en charola la fracción que pasa y se desecha el retenido."},{"type":"h2","text":"<strong>7.3 Homogeneización (sección 6.3)</strong>"},{"type":"p","text":"Se homogeneiza el material que constituye la porción del ensayo. Esto garantiza que los subsiguientes especímenes (4 o más) tengan composiciones comparables."}]},{"title":"Parte 8 · Selección de variante y Tabla 2","blocks":[{"type":"p","text":"La norma ofrece cuatro variantes combinando molde y tamaño de malla. Elegir la correcta es la primera decisión del ensayo."},{"type":"h2","text":"<strong>8.1 Las cuatro variantes</strong>"},{"type":"table","rows":[["<strong>Variante</strong>","<strong>Molde</strong>","<strong>Material que debe pasar por...</strong>","<strong>Aplicación</strong>"],["A","101.6 mm (pequeño)","Malla 4.75 mm (N° 4)","Suelos finos (arenas, limos, arcillas) en molde pequeño."],["B","152.4 mm (grande)","Malla 4.75 mm (N° 4)","Suelos finos donde se prefiere molde grande por reproducibilidad."],["C","101.6 mm (pequeño)","Malla 19 mm (¾ pulgada)","Suelos con algo de grava fina, molde pequeño."],["D","152.4 mm (grande)","Malla 19 mm (¾ pulgada)","Suelos con grava, molde grande para contener material más grueso."]]},{"type":"h2","text":"<strong>8.2 La Tabla 2 completa</strong>"},{"type":"table","rows":[["<strong>Parámetro</strong>","<strong>Estándar A y C</strong>","<strong>Estándar B y D</strong>","<strong>Modificada A y C</strong>","<strong>Modificada B y D</strong>"],["Diámetro del molde (mm)","101.6 ± 0.4","152.4 ± 0.7","101.6 ± 0.4","152.4 ± 0.7"],["Altura del molde (mm)","116.4 ± 0.5","116.4 ± 0.5","116.4 ± 0.5","116.4 ± 0.5"],["Volumen del molde (cm³)","944 ± 12","2 123 ± 29","944 ± 12","2 123 ± 29"],["Número de capas","3","3","5","5"],["Número de golpes por capa","25","56","25","56"],["Tamaño mínimo de la muestra (kg)","4.0","7.5","4.0","7.5"]]},{"type":"h2","text":"<strong>8.3 Cómo decidir</strong>"},{"type":"p","text":"La sección 7 de la norma da criterios:"},{"type":"list","items":["Si el proyecto especifica variante: usar la indicada."]},{"type":"list","items":["Si no hay especificación: el cliente proporciona el dato, o en su defecto se usa el criterio del Apéndice B."]},{"type":"list","items":["Regla práctica (del Apéndice B): si el material contiene partículas retenidas en la malla 4.75 mm (N° 4) o se degrada fácilmente, o presenta problemas de reproducibilidad, conviene usar molde grande."]},{"type":"callout","text":"<strong>¿POR QUÉ?</strong> ¿Por qué usar molde grande para materiales degradables? Porque el molde grande permite usar partículas hasta 19 mm (en vez de 4.75 mm). Si un material contiene gravas, al forzarlo a pasar por la 4.75 mm descartarías hasta el 30 % del material y el ensayo dejaría de representar al material real. El molde grande admite un tamaño máximo mayor. ¿Por qué 56 golpes en molde grande y 25 en pequeño? Para mantener la energía por unidad de volumen aproximadamente constante. El molde grande tiene ~2.25 veces más volumen; si aplicáramos solo 25 golpes, la energía específica sería 2.25 veces menor y la densidad alcanzable sería distinta. Con 56 golpes se compensa."},{"type":"h2","text":"<strong>8.4 ¿Estándar o modificada?</strong>"},{"type":"p","text":"Esta decisión depende del tipo de proyecto:"},{"type":"table","rows":[["<strong>Tipo de obra</strong>","<strong>Variante recomendada</strong>","<strong>Razón</strong>"],["Terraplenes de carretera, base hidráulica, pavimentos","Modificada","Las cargas de tránsito son altas; se necesita máxima densidad."],["Subrasante de carretera","Modificada","Capa crítica en contacto con el pavimento."],["Aeropuertos, pistas de aterrizaje","Modificada","Cargas extremas; densidad máxima es esencial."],["Presas de tierra (cuerpo)","Modificada o estándar según zona","Depende de la zona impermeable vs filtros."],["Rellenos para edificación, cimentaciones ligeras","Estándar","Cargas menores; suficiente con energía estándar."],["Rellenos no estructurales (jardines, parques)","Estándar","Cargas mínimas."]]}]},{"title":"Parte 9 · Procedimiento paso a paso (sección 9)","blocks":[{"type":"p","text":"El procedimiento completo de la sección 9 se divide en 9 subincisos. Vamos uno por uno."},{"type":"h2","text":"<strong>9.1 Paso 1 · Identificar la variante y elegir el molde (sección 9.1)</strong>"},{"type":"p","text":"El primer paso es identificar cuál de las cuatro variantes aplica y preparar el molde correspondiente, lubricando sus paredes con aceite."},{"type":"h2","text":"<strong>9.2 Paso 2 · Agregar la cantidad inicial de agua (sección 9.2)</strong>"},{"type":"p","text":"A la porción preparada se le agrega la cantidad de agua necesaria para que, al ser repartida uniformemente, se tenga una humedad inferior en 4 % a 6 % a la óptima estimada."},{"type":"p","text":"Para suelos cohesivos que pasan la malla 4.75 mm (N° 4), se considera que cumplen esta condición cuando, al comprimir una porción de muestra en la palma de la mano, no deje partículas adheridas en ésta, ni la humedezca, y que a la vez, el material comprimido pueda tomarse con dos dedos sin que se desmorone."},{"type":"callout","text":"<strong>¿POR QUÉ?</strong> ¿Por qué empezar 4–6 % por debajo de la óptima estimada? Porque el ensayo necesita al menos 4 puntos para definir la curva, distribuidos alrededor del óptimo: dos por debajo y dos por encima. Empezar seco garantiza que tengas suficientes puntos crecientes antes de alcanzar el máximo. ¿Por qué el criterio táctil (dos dedos, sin desmoronar)? Porque estima visualmente si estás cerca del óptimo sin necesidad de mediciones. Es un criterio de laboratorista experimentado."},{"type":"h2","text":"<strong>9.3 Paso 3 · Homogeneizar agua y disgregar grumos (sección 9.3)</strong>"},{"type":"p","text":"En el caso de que se hayan formado grumos durante la incorporación del agua, deberán disgregarse y homogeneizarse. Un material con grumos no dará curva representativa porque las zonas húmedas no distribuidas uniformemente producen densidades falsas."},{"type":"h2","text":"<strong>9.4 Paso 4 · Compactar por capas (sección 9.4)</strong>"},{"type":"p","text":"Este es el corazón del ensayo. El procedimiento:"},{"type":"list","items":["Colocar con el cucharón una fracción de material en el molde (con collarín), seleccionada de acuerdo con la variante."]},{"type":"list","items":["El molde se apoya sobre la base rígida descrita en 5.4."]},{"type":"list","items":["Aplicar 25 golpes por capa (variantes A y C) o 56 golpes por capa (variantes B y D)."]},{"type":"list","items":["Usar pisón de 2.5 kg para estándar o 4.54 kg para modificado."]},{"type":"list","items":["Los golpes deben repartirse uniformemente en la superficie de la capa (ver Parte 10)."]},{"type":"list","items":["Terminada la capa, escarificar la superficie (rayar con un útil) y colocar la siguiente capa."]},{"type":"list","items":["Aplicar el tiempo límite: 1 minuto máximo para completar los golpes de cada capa."]},{"type":"h2","text":"<strong>9.5 Paso 5 · Verificar sobresalencia (sección 9.5)</strong>"},{"type":"p","text":"Terminada la compactación de todas las capas (3 para estándar, 5 para modificada), retirar la extensión del molde y verificar que el material NO sobresalga del cilindro en un espesor mayor a 1.5 cm."},{"type":"p","text":"De lo contrario, el ensayo debe repetirse con una nueva porción de masa ligeramente menor que la inicial. En caso de que no exceda dicho espesor, enrasar cuidadosamente el espécimen con la regla o enrasador."},{"type":"callout","text":"<strong>¿POR QUÉ?</strong> ¿Por qué el límite de 1.5 cm de sobresalencia? Porque si hay demasiado material sobresaliente, significa que al enrasar estarías cortando una gran cantidad, y podrías estar eliminando partículas grandes de forma no representativa. Con poca sobresalencia, el corte es superficial y no altera la composición del espécimen."},{"type":"h2","text":"<strong>9.6 Paso 6 · Pesar el molde con material (sección 9.6)</strong>"},{"type":"p","text":"Determinar la masa del cilindro con el material del ensayo y registrar como Mi, en gramos. Se anota en la hoja de registro."},{"type":"h2","text":"<strong>9.7 Paso 7 · Extraer y determinar la humedad (sección 9.7)</strong>"},{"type":"p","text":"Sacar el espécimen del cilindro, cortar longitudinalmente y de su parte central obtener una porción representativa para determinar su contenido de agua (ω), de acuerdo con la NMX-C-475-ONNCCE-2013 o NMX-C-503-ONNCCE-2019. Registrar los datos correspondientes."},{"type":"callout","text":"<strong>¿POR QUÉ?</strong> ¿Por qué se toma la porción de la parte CENTRAL? Porque las partes superior e inferior del espécimen pueden haber perdido humedad durante la compactación (por evaporación o por contacto con la base). El centro conserva la humedad del momento exacto de compactación, lo que es lo que nos interesa para graficar."},{"type":"h2","text":"<strong>9.8 Paso 8 · Preparar siguiente punto (sección 9.8)</strong>"},{"type":"p","text":"Se incorporan las fracciones del espécimen al material que sobró al enrasarlo; en su caso, se disgregan los grumos, se agrega aproximadamente 2 % de agua con respecto a la masa inicial de la porción de ensayo y se repiten los pasos 9.2 al 9.6."},{"type":"h2","text":"<strong>9.9 Paso 9 · Repetir hasta completar la curva (sección 9.9)</strong>"},{"type":"p","text":"Con la misma porción de ensayo se repite lo anterior hasta que el último espécimen presente una disminución apreciable en masa con respecto al anterior. Requisitos:"},{"type":"list","items":["Al menos 4 especímenes compactados."]},{"type":"list","items":["En la segunda determinación la masa del cilindro con el espécimen húmedo debe ser mayor que en la primera."]},{"type":"list","items":["En la penúltima debe ser mayor que en la última."]},{"type":"list","items":["Cada rama de la curva (ascendente y descendente) debe definirse con mínimo dos puntos."]},{"type":"p","text":"En materiales degradables, preparar porciones separadas para cada determinación (no reutilizar material)."},{"type":"callout","text":"<strong>La lógica detrás de los 4 puntos</strong> La curva de compactación es una parábola. Una parábola queda matemáticamente definida por al menos 3 puntos, pero para ajustarla con confianza se requieren al menos 4 puntos, con 2 antes del máximo y 2 después del máximo. Solo así puedes identificar con seguridad dónde está el pico. Si solo tienes puntos en la rama ascendente, no sabes dónde está el óptimo. Si solo tienes puntos en la rama descendente, tampoco. Necesitas evidencia gráfica de AMBAS ramas."}]},{"title":"Parte 10 · Los patrones de golpeo (Figuras 2 y 3)","blocks":[{"type":"p","text":"Una parte sutil pero crítica: los golpes NO se aplican aleatoriamente sobre la superficie de la capa. Deben seguir un patrón geométrico definido en las Figuras 2 y 3 de la norma."},{"type":"h2","text":"<strong>10.1 Patrón para molde pequeño de 101.6 mm (Figura 2)</strong>"},{"type":"p","text":"Los 25 golpes se distribuyen en dos patrones sucesivos:"},{"type":"list","items":["<strong>Figura 2a: </strong>4 golpes periféricos alrededor del centro."]},{"type":"list","items":["<strong>Figura 2b: </strong>golpes sucesivos desplazándose en espiral hasta completar los 25."]},{"type":"h2","text":"<strong>10.2 Patrón para molde grande de 152.4 mm (Figura 3)</strong>"},{"type":"p","text":"Los 56 golpes se distribuyen:"},
