Repository: misapoe05-cell/sgc-estandares2026

File: www/assets/data/c511_1.json (part 1 of 3)
{"id":"NMX-C-511-1","slug":"c511_1","metadata":{"subtitle":"Guía NMX-C-511 · Aprendizaje profundo","kind":"GUÍA DE APRENDIZAJE PROFUNDO","code":"NMX-C-511-ONNCCE-2015","category":"","title":"Masa Volumétrica Seca del Lugar","validity":"","intro_callout":"<strong>Para quién es esta guía</strong> Si acabas de aprender el ensayo Proctor en el laboratorio (NMX-C-476) y ahora necesitas verificar en CAMPO si la compactación alcanzó la densidad requerida, esta guía es para ti. El método del cono y arena es el puente entre el laboratorio y la obra: te dice si el terraplén, la subrasante o el relleno cumple con el porcentaje de compactación especificado. Es un ensayo aparentemente simple (excavar un hoyo, llenarlo con arena calibrada, pesar), pero cada paso esconde una razón física. Si no entiendes por qué la arena debe estar entre las mallas N° 20 y N° 30, o por qué el volumen máximo del hoyo no debe superar los 3 000 cm³, o por qué se calibra el cono antes de cada jornada, cometerás errores que invalidan el resultado."},"intro_blocks":[{"type":"subtitle","text":"<em>Guía NMX-C-511 · Aprendizaje profundo</em>"},{"type":"p","text":"<strong>GUÍA DE APRENDIZAJE PROFUNDO</strong>"},{"type":"p","text":"<strong>NMX-C-511-ONNCCE-2015</strong>"},{"type":"subtitle","text":"<em>Industria de la Construcción · Geotecnia</em>"},{"type":"p","text":"<strong>Masa Volumétrica Seca del Lugar</strong>"},{"type":"subtitle","text":"<em>Método de Ensayo por Cono y Arena</em>"},{"type":"callout","text":"<strong>Para quién es esta guía</strong> Si acabas de aprender el ensayo Proctor en el laboratorio (NMX-C-476) y ahora necesitas verificar en CAMPO si la compactación alcanzó la densidad requerida, esta guía es para ti. El método del cono y arena es el puente entre el laboratorio y la obra: te dice si el terraplén, la subrasante o el relleno cumple con el porcentaje de compactación especificado. Es un ensayo aparentemente simple (excavar un hoyo, llenarlo con arena calibrada, pesar), pero cada paso esconde una razón física. Si no entiendes por qué la arena debe estar entre las mallas N° 20 y N° 30, o por qué el volumen máximo del hoyo no debe superar los 3 000 cm³, o por qué se calibra el cono antes de cada jornada, cometerás errores que invalidan el resultado."}],"parts":[{"title":"Mapa de la guía","blocks":[{"type":"p","text":"Cada parte construye sobre la anterior. Recórrelas en orden la primera vez."},{"type":"table","rows":[["<strong>Parte</strong>","<strong>Contenido</strong>","<strong>Objetivo de aprendizaje</strong>"],["0","Glosario visual","Dominar términos antes del detalle técnico."],["1","Panorama: del laboratorio al campo","Entender la conexión Proctor → cono y arena."],["2","Objetivo y campo de aplicación","Leer correctamente el alcance de la norma."],["3","Referencias normativas","Conocer las normas que alimentan este método."],["4","Materiales auxiliares: la arena calibrada","Comprender la especificación N° 20 – N° 30."],["5","El dispositivo: cono, frasco y accesorios (Figura 1)","Conocer cada componente y su función."],["6","Calibración: determinación del volumen del recipiente","Calcular Vr con 3 determinaciones."],["7","Calibración: masa necesaria para llenar el cono (Mdc)","Medir cuánta arena llena solo el cono."],["8","Calibración: masa volumétrica de la arena (γsd)","Deducir la densidad de la arena calibrada."],["9","Procedimiento en campo: los 9 pasos","Ejecutar el ensayo sin perder material."],["10","Cálculos: volumen de la cala (Vm)","Primera fórmula con Mds3, Mdis3, Mdc y γsd."],["11","Cálculos: masa volumétrica húmeda (γm)","Segunda fórmula con Mm y Vm."],["12","Cálculos: masa volumétrica seca (γdn)","Tercera fórmula con γm y ω."],["13","Conexión con Proctor: grado de compactación","Calcular % de compactación = γdn / γd máx × 100."],["14","Ejemplo numérico completo","Caso práctico resuelto paso a paso."],["15","Precisión e informe","Interpretar resultados y reportar."],["16","Errores frecuentes y autoevaluación SOLO","Cerrar con el aprendizaje integrado."]]}]},{"title":"Parte 0 · Glosario visual para principiantes","blocks":[{"type":"p","text":"Léelos sin presión. Volverán a aparecer con sentido más adelante."},{"type":"table","rows":[["<strong>Término</strong>","<strong>Explicación sencilla</strong>","<strong>Analogía</strong>"],["Cono y arena","Método de campo para medir la densidad del suelo compactado in situ.","Como medir el volumen de un pastel ya horneado: haces un hueco y lo llenas con algo de volumen conocido."],["Cala","Hoyo pequeño (unos 10–15 cm de profundidad) excavado en el terreno compactado.","Como un hoyo que cavas en la playa para ver qué tan compacta está la arena."],["Dispositivo","Aparato formado por un frasco de 4 L y un cono doble truncado metálico unidos por una válvula.","Como un reloj de arena gigante, pero con válvula para controlar el flujo."],["Arena calibrada","Arena limpia, seca, con partículas entre mallas N° 20 y N° 30, de densidad conocida.","Arena muy uniforme, como azúcar refinada (sin grumos ni finos)."],["Masa volumétrica seca de la arena (γsd)","Densidad de la arena calibrada, medida en laboratorio antes del ensayo.","Cuánto pesa 1 litro de esa arena."],["Masa necesaria para llenar el cono (Mdc)","Cantidad de arena que se queda dentro del cono cuando lo llenas, sin llegar al hoyo.","El \"desperdicio\" que siempre queda en el embudo y no llega al pastel."],["Volumen de la cala (Vm)","Volumen del hoyo excavado, calculado a partir de la arena que lo llenó.","El tamaño exacto del hueco que hiciste."],["Masa volumétrica húmeda en lugar (γm)","Densidad del suelo tal como está en campo, con su humedad natural.","Lo que pesa 1 m³ de ese suelo sacado del terraplén."],["Masa volumétrica seca en lugar (γdn)","Densidad del suelo sin contar el agua, calculada a partir de γm y ω.","Lo que pesaría 1 m³ si le quitaras toda el agua."],["Grado de compactación","Porcentaje que relaciona γdn (campo) con γd máx (laboratorio).","Qué tan cerca llegaste del \"techo\" que marcó el Proctor."],["Recipiente de calibración","Cilindro metálico de 18 cm de diámetro y 10 cm de altura, usado para calibrar la arena.","Como un molde de pastel de tamaño fijo para medir volúmenes."]]}]},{"title":"Parte 1 · Panorama: del laboratorio al campo","blocks":[{"type":"p","text":"Antes de entrar a la norma, necesitamos ver el panorama completo del control de compactación."},{"type":"h2","text":"<strong>1.1 El ciclo completo del control de compactación</strong>"},{"type":"p","text":"Imagina que estás construyendo una carretera. El proceso tiene tres etapas:"},{"type":"list","items":["<strong>LABORATORIO (antes de la obra): </strong>tomas una muestra del material que vas a usar (banco de préstamo) y le haces el ensayo Proctor (NMX-C-476). Obtienes γd máx y ω opt. Ejemplo: γd máx = 1 800 kg/m³, ω opt = 12 %."]},{"type":"list","items":["<strong>CAMPO (durante la obra): </strong>el contratista riega el material al 12 % de humedad (o cerca), lo tiende en capas de 20–30 cm, y lo compacta con rodillo vibratorio. ¿Cómo sabes si alcanzó la densidad requerida?"]},{"type":"list","items":["<strong>VERIFICACIÓN (método del cono y arena): </strong>vas al terraplén recién compactado, excavas un hoyo pequeño, mides su densidad con el cono y arena, y calculas el grado de compactación. Si γdn (campo) = 1 710 kg/m³, entonces grado = 1 710 / 1 800 × 100 = 95 %."]},{"type":"h2","text":"<strong>1.2 Por qué necesitamos un método de campo</strong>"},{"type":"p","text":"El ensayo Proctor te dice cuál es la densidad MÁXIMA alcanzable en laboratorio bajo condiciones controladas (molde metálico, pisón calibrado, capas uniformes). Pero en campo las condiciones son distintas: el rodillo vibra en lugar de golpear, el material no está confinado en un molde, el espesor de la capa varía. No puedes asumir que el campo alcanza automáticamente γd máx."},{"type":"p","text":"Por eso necesitas MEDIR la densidad real del terraplén, y compararla con γd máx del laboratorio. La NMX-C-511 te da un método estándar para esa medición."},{"type":"h2","text":"<strong>1.3 El principio del desplazamiento de volumen</strong>"},{"type":"p","text":"La idea central del cono y arena es simple:"},{"type":"list","items":["Excavas un hoyo en el terreno y pesas TODO el material que sacaste (llámalo Mm)."]},{"type":"list","items":["Llenas ese hoyo con arena de densidad conocida (γsd) y mides cuánta arena usaste."]},{"type":"list","items":["Como conoces la densidad de la arena, calculas el volumen del hoyo: Vm = masa de arena / γsd."]},{"type":"list","items":["Como conoces Mm y Vm, calculas la densidad del suelo: γm = Mm / Vm."]},{"type":"callout","text":"<strong>¿POR QUÉ?</strong> Este principio es idéntico al que usó Arquímedes para la corona del rey: si sumerges un objeto en agua y mides cuánta agua desplaza, conoces su volumen. Aquí, en lugar de agua usamos arena calibrada porque el agua se filtraría en los poros del suelo y no mediría el volumen correcto. La arena, si está bien seca y calibrada, fluye como un líquido pero NO se filtra en los poros finos del suelo compactado. Por eso funciona."},{"type":"h2","text":"<strong>1.4 Limitaciones del método</strong>"},{"type":"p","text":"La norma es clara (sección 2): este método NO es adecuado para:"},{"type":"list","items":["<strong>Suelos orgánicos saturados: </strong>se deforman al excavar el hoyo."]},{"type":"list","items":["<strong>Suelos de alta plasticidad: </strong>las paredes del hoyo colapsan."]},{"type":"list","items":["<strong>Materiales con fragmentos de roca </strong><strong>></strong><strong> 38 mm: </strong>el hoyo sería demasiado grande para que el método sea práctico."]},{"type":"p","text":"Para esos casos, existen otros métodos (balón de hule, método nuclear, etc.)."}]},{"title":"Parte 2 · Objetivo y campo de aplicación","blocks":[{"type":"h2","text":"<strong>2.1 Texto de la norma (sección 1)</strong>"},{"type":"callout","text":"<strong>Texto literal</strong> <em>\"<strong>Esta norma establece el método de ensayo para la determinación de la masa volumétrica de material térreo en el lugar.</strong>\"</em>"},{"type":"p","text":"Traducción: el método te dice cuánto pesa un metro cúbico del suelo TAL COMO ESTÁ en el terraplén, carretera, presa, etc."},{"type":"h2","text":"<strong>2.2 Campo de aplicación (sección 2)</strong>"},{"type":"callout","text":"<strong>Texto literal</strong> <em>\"<strong>Esta norma mexicana aplica a materiales térreos en estado natural cuando el acomodo que tienen sus partículas es consecuencia de un proceso de la naturaleza o bien en estado compacto, cuando las partículas sólidas que lo constituyen han adquirido un cierto acomodo por algún procedimiento de compactación, pero no es adecuada para suelos orgánicos saturados o de alta plasticidad y que no contengan fragmentos excesivos de roca mayores a 38 mm (1.5 pulgadas) los resultados obtenidos ayudarán a determinar los coeficientes de variación volumétrica y el grado de compactación en el lugar.</strong>\"</em>"},{"type":"p","text":"Desmenuzando:"},{"type":"list","items":["<strong>\"</strong><strong>En estado natural</strong><strong>\"</strong><strong>: </strong>suelos sin compactar (para proyectos de excavación o remoción)."]},{"type":"list","items":["<strong>\"</strong><strong>En estado compacto</strong><strong>\"</strong><strong>: </strong>suelos compactados (el caso más común en control de obra)."]},{"type":"list","items":["<strong>\"</strong><strong>Fragmentos </strong><strong>></strong><strong> 38 mm</strong><strong>\"</strong><strong>: </strong>si el material tiene muchas piedras grandes, el hoyo tendría que ser enorme para ser representativo, y el método ya no es práctico."]}]},{"title":"Parte 3 · Referencias normativas","blocks":[{"type":"p","text":"La NMX-C-511 menciona dos normas indispensables (sección 3):"},{"type":"table","rows":[["<strong>Referencia</strong>","<strong>Qué aporta al ensayo</strong>"],["NMX-C-475-ONNCCE-2013 · Determinación del contenido de agua mediante horno.","Para determinar el contenido de agua (ω) del material extraído de la cala, necesario para calcular γdn."],["NMX-C-416-ONNCCE-2003 · Muestreo de estructuras térreas y métodos de prueba.","Define cómo tomar la muestra representativa de humedad del material excavado."]]}]},{"title":"Parte 4 · Materiales auxiliares: la arena calibrada","blocks":[{"type":"p","text":"La sección 5.1 describe la arena que se usa en el ensayo. Esto NO es arena de playa ni de construcción cualquiera."},{"type":"h2","text":"<strong>4.1 Especificación de la arena (sección 5.1)</strong>"},{"type":"callout","text":"<strong>Texto literal</strong> <em>\"<strong>Limpia y seca, con partículas no degradables y redondeadas comprendidas entre las mallas N° 20 y N° 30 (0.850 mm y 0.600 mm), con una masa volumétrica seca suelta mínima de 1 400 kg/m³.</strong>\"</em>"},{"type":"p","text":"Desmenuzando cada requisito:"},{"type":"table","rows":[["<strong>Requisito</strong>","<strong>Por qué es importante</strong>"],["Limpia y seca","Si tiene polvo o humedad, su densidad cambia y los cálculos se invalidan."],["Partículas no degradables","Si la arena se rompe al fluir, cambia su granulometría y su densidad. Arena silícea es ideal."],["Redondeadas","Partículas angulosas se atoran y no fluyen uniformemente por el cono."],["Entre mallas N° 20 (0.850 mm) y N° 30 (0.600 mm)","Si es más fina, se filtra en los poros del suelo. Si es más gruesa, deja huecos y no mide bien el volumen."],["γsd mínima de 1 400 kg/m³","Una arena con γsd muy baja (< 1 400) es señal de que tiene finos o está mal graduada."]]},{"type":"callout","text":"<strong>¿POR QUÉ?</strong> El rango N° 20 – N° 30 es un equilibrio delicado: partículas más grandes que 0.850 mm dejan huecos entre sí y subestiman el volumen; partículas más pequeñas que 0.600 mm se filtran en los poros del suelo compactado (especialmente si el suelo es arenoso) y sobrestiman el volumen. Este rango fue calibrado experimentalmente en los años 1950–1960 para que la arena \"no vea\" los poros del suelo pero tampoco deje huecos propios."},{"type":"h2","text":"<strong>4.2 Otros materiales auxiliares (secciones 5.2 a 5.8)</strong>"},{"type":"list","items":["<strong>Bolsas de plástico impermeables: </strong>para recolectar el material excavado sin perder humedad."]},{"type":"list","items":["<strong>Charolas metálicas: </strong>para manejar la arena y el material."]},{"type":"list","items":["<strong>Cucharón de acero galvanizado: </strong>para excavar la cala."]},{"type":"list","items":["<strong>Herramientas varias: </strong>aceite, barreta, brocha, cuchara de albañil, espátula, flexómetro, picos, pala, mazo."]},{"type":"list","items":["<strong>Placa de vidrio (mínimo 20 × 20 cm): </strong>para calibrar el recipiente."]},{"type":"list","items":["<strong>Recipiente de calibración: </strong>metálico, cilíndrico, diámetro 18 cm, altura 10 cm, tolerancias ± 0.10 cm."]},{"type":"list","items":["<strong>Regla de madera: </strong>para enrasar el recipiente de calibración."]}]},{"title":"Parte 5 · El dispositivo: cono, frasco y accesorios (Figura 1)","blocks":[{"type":"p","text":"La sección 5.9 describe el aparato principal. La Figura 1 de la norma muestra los detalles."},{"type":"h2","text":"<strong>5.1 Componentes principales</strong>"},{"type":"h3","text":"<strong>5.1.1 El frasco</strong>"},{"type":"list","items":["Capacidad: aproximadamente 4 litros."]},{"type":"list","items":["Material: plástico o metal."]},{"type":"list","items":["Función: contiene la arena calibrada que se usará en el ensayo."]},{"type":"h3","text":"<strong>5.1.2 El cono doble truncado</strong>"},{"type":"p","text":"La parte más distintiva del aparato. Consta de:"},{"type":"list","items":["<strong>Cono superior (mayor): </strong>conecta con el frasco. Diámetro de base aprox. 140 mm, altura aprox. 140 mm."]},{"type":"list","items":["<strong>Cono inferior (menor): </strong>se apoya sobre la placa base o el anillo. Diámetro de base aprox. 171 mm (coincide con el orificio de la placa), altura aprox. 10 mm."]},{"type":"list","items":["<strong>Válvula cilíndrica: </strong>diámetro 13 mm, une ambos conos y controla el flujo de arena."]},{"type":"list","items":["<strong>Material: </strong>lámina metálica N° 20."]},{"type":"callout","text":"<strong>¿POR QUÉ?</strong> ¿Por qué un cono DOBLE y no uno simple? Porque necesitas que la arena fluya uniformemente desde el frasco (grande, 4 L) hasta el hoyo (pequeño, ~10 cm de diámetro). El cono superior concentra el flujo, y el cono inferior distribuye la arena sobre el hoyo sin generar turbulencias que dejarían huecos. La válvula de 13 mm es lo suficientemente grande para que la arena fluya sin atascarse, pero lo suficientemente pequeña para que el flujo sea controlado y se detenga limpiamente al cerrarla."},{"type":"h3","text":"<strong>5.1.3 La placa de base</strong>"},{"type":"list","items":["Dimensiones: 300 × 300 mm (cuadrada)."]},{"type":"list","items":["Orificio central: 171 mm de diámetro."]},{"type":"list","items":["Material: metálica."]},{"type":"list","items":["Función: delimita el área que se excavará y sirve de asiento para el cono."]},{"type":"h3","text":"<strong>5.1.4 El perro o fijador</strong>"},{"type":"list","items":["Diámetro: 3 pulgadas (~76 mm)."]},{"type":"list","items":["Función: fijar la placa de base al terreno para que no se mueva durante la excavación."]},{"type":"h3","text":"<strong>5.1.5 La lona con orificio</strong>"},{"type":"list","items":["Dimensiones: 600 × 600 mm."]},{"type":"list","items":["Orificio central: 165 mm de diámetro."]},{"type":"list","items":["Función: alternativa a la placa de base cuando el terreno es muy irregular."]},{"type":"h3","text":"<strong>5.1.6 El opresor (anillo metálico)</strong>"},{"type":"list","items":["Función: alternativa a la placa de base, usado cuando se trabaja sobre lona."]},{"type":"h2","text":"<strong>5.2 Modos de uso (Figuras 1 y 2 de la norma)</strong>"},{"type":"p","text":"El dispositivo se puede usar de dos maneras:"},{"type":"list","items":["<strong>Sobre placa base (Figura 2): </strong>cuando el terreno es razonablemente plano. Se coloca la placa, se excava por el orificio, se pone el cono sobre la placa."]},{"type":"list","items":["<strong>Sobre anillo metálico con lona (Figura 1): </strong>cuando el terreno es muy irregular (piedras, grietas). Se coloca la lona, se marca el círculo con el anillo, se excava, se pone el cono sobre el anillo."]},{"type":"callout","text":"<strong>¿POR QUÉ?</strong> ¿Por qué dos configuraciones? Porque en obra real el terreno NO siempre es una superficie lisa de laboratorio. A veces encuentras piedras que sobresalen, o grietas. La lona + anillo permite adaptarte a esas irregularidades sin perder precisión."}]},{"title":"Parte 6 · Calibración: determinación del volumen del recipiente","blocks":[{"type":"p","text":"Antes de usar el dispositivo en campo, hay que calibrar tres cosas en el laboratorio. La primera es el volumen del recipiente de calibración (sección 6.1)."},{"type":"h2","text":"<strong>6.1 Procedimiento (sección 6.1.1 a 6.1.5)</strong>"},{"type":"list","items":["<strong>Paso 1 (6.1.1): </strong>Determinar la masa del recipiente con la placa de vidrio, registrándola en gramos."]},{"type":"list","items":["<strong>Paso 2 (6.1.2): </strong>Colocar el recipiente sobre una superficie plana de manera que su borde superior quede en posición horizontal."]},{"type":"list","items":["<strong>Paso 3 (6.1.3): </strong>Engrasar o aceitar el borde superior del recipiente y verter agua en su interior, evitando la formación de burbujas de aire, hasta llenarlo. Verificar colocando sobre su borde la placa de vidrio; si excedente, así lo será."]},{"type":"list","items":["<strong>Paso 4 (6.1.4): </strong>Secar el agua que se haya derramado en la superficie exterior del molde y determinar su masa, registrándola en g. La diferencia de masas entre el recipiente lleno de agua y vacío, en g, se considera para estos fines numéricamente igual al volumen del recipiente en cm³."]},{"type":"list","items":["<strong>Paso 5 (6.1.5): </strong>Repetir este procedimiento hasta que en 3 determinaciones no exista una discrepancia mayor de 3 cm³; el promedio de estos 3 valores será el volumen del recipiente Vr, en cm³."]},{"type":"callout","text":"<strong>¿POR QUÉ?</strong> ¿Por qué usar agua para medir el volumen? Porque 1 gramo de agua = 1 cm³ (a temperatura ambiente, muy cerca). Entonces, si el recipiente con agua pesa 2 540 g más que vacío, su volumen es aproximadamente 2 540 cm³. ¿Por qué engrasar el borde? Para que la placa de vidrio selle herméticamente sin dejar burbujas de aire en la superficie, lo cual alteraría la medición. ¿Por qué 3 determinaciones con discrepancia < 3 cm³? Porque el volumen del recipiente es una constante crítica que se usa en todos los cálculos posteriores. Si hay variabilidad > 3 cm³ entre mediciones, significa que no estás logrando llenar consistentemente el recipiente sin burbujas, y el método no será confiable."}]},{"title":"Parte 7 · Calibración: masa necesaria para llenar el cono (Mdc)","blocks":[{"type":"p","text":"La segunda calibración determina cuánta arena se queda atrapada dentro del cono (sección 6.2)."},{"type":"h2","text":"<strong>7.1 El problema</strong>"},{"type":"p","text":"Cuando inviertes el dispositivo sobre el hoyo y abres la válvula, la arena fluye y llena TANTO el hoyo COMO el cono inferior. Pero tú solo quieres medir el volumen del HOYO, no del cono. Por eso necesitas saber cuánta arena llena solo el cono, para restarla después."},{"type":"h2","text":"<strong>7.2 Procedimiento (sección 6.2.1)</strong>"},{"type":"callout","text":"<strong>Texto literal</strong> <em>\"<strong>Se determina la masa de la arena necesaria para llenar el cono de mayor tamaño del cono de arena, registrando su masa en g, siguiendo el procedimiento que se indica a continuación.</strong>\"</em>"},{"type":"p","text":"Los pasos (implícitos en el texto de la norma, aclarados en la práctica):"},{"type":"list","items":["Llenar el frasco con arena calibrada y cerrarlo con el cono (válvula cerrada). Pesar el conjunto y registrar como Mdis1 (masa del dispositivo lleno de arena)."]},{"type":"list","items":["Invertir el dispositivo sobre el recipiente de calibración (vacío)."]},{"type":"list","items":["Abrir la válvula y dejar que la arena fluya hasta llenar el recipiente de calibración. En ese instante, cerrar la válvula."]},{"type":"list","items":["Pesar el dispositivo con la arena remanente y registrar como Mdis^1 (masa del dispositivo con arena remanente después de llenar el recipiente)."]},{"type":"list","items":["Calcular la masa necesaria para llenar el cono de mayor tamaño: Mdc = Mdis1 − Mdis^1."]},{"type":"callout","text":"<strong>¿POR QUÉ?</strong> Fíjate bien: lo que hiciste fue llenar el recipiente de calibración (de volumen conocido Vr) MÁS el cono. La diferencia Mdis1 − Mdis^1 es la arena que salió del frasco. Esa arena llenó TANTO el recipiente COMO el cono. Si restamos la arena que llenó el recipiente (que calcularemos en la siguiente calibración), obtendremos la arena que llenó solo el cono. Pero en la práctica, como la sección 6.2 indica, Mdc se determina directamente en este paso llenando SOLO el recipiente de calibración. El valor Mdc que obtienes aquí es una constante del dispositivo: cada vez que uses ese cono, esa cantidad de arena se quedará atrapada en él."}]},{"title":"Parte 8 · Calibración: masa volumétrica de la arena (γsd)","blocks":[{"type":"p","text":"La tercera calibración determina la densidad de la arena calibrada (sección 6.3)."},{"type":"h2","text":"<strong>8.1 Procedimiento (sección 6.3.1 a 6.3.9)</strong>"},{"type":"list","items":["<strong>Paso 1 (6.3.1): </strong>Llenar el frasco del dispositivo con arena limpia y seca, acoplar el cono en la boca del frasco y cerrar la válvula."]},{"type":"list","items":["<strong>Paso 2 (6.3.2): </strong>Determinar la masa del dispositivo de prueba conteniendo la arena y registrar como Mds2, en g."]},{"type":"list","items":["<strong>Paso 3 (6.3.3): </strong>Determinar el volumen Vr del recipiente de calibración (ya lo hiciste en la Parte 6)."]},{"type":"list","items":["<strong>Paso 4 (6.3.4): </strong>Colocar el recipiente de calibración sobre una superficie horizontal y firme, en posición para ser llenado."]},{"type":"list","items":["<strong>Paso 5 (6.3.5): </strong>Instalar sobre el recipiente de calibración la base metálica del aparato sujetándola adecuadamente para evitar fugas de arena, y montar en ésta el dispositivo de prueba conteniendo la arena."]},{"type":"list","items":["<strong>Paso 6 (6.3.6): </strong>Continuar hasta llenar el recipiente, posteriormente se enrasa para eliminar el excedente con una regla."]},{"type":"list","items":["<strong>Paso 7 (6.3.7): </strong>Abrir la válvula y mantener en estas condiciones hasta que se detenga el flujo de arena, quedando en esta forma lleno tanto el recipiente de calibración como el cono de arena. En ese instante se cierra perfectamente la válvula y se retira el dispositivo de prueba."]},{"type":"list","items":["<strong>Paso 8 (6.3.8): </strong>Determinar la masa del dispositivo de prueba con la arena remanente, registrándola como Mds^2, en g."]},{"type":"list","items":["<strong>Paso 9 (6.3.9): </strong>Determinar la masa volumétrica de la arena γsd mediante la fórmula (2)."]},{"type":"h2","text":"<strong>8.2 Fórmula (2) de la norma</strong>"},{"type":"p","text":"<strong>γsd = (Msd / Vr) × 1 000</strong>"},{"type":"p","text":"Donde:"},{"type":"list","items":["γsd = Masa volumétrica de la arena seca, (kg/m³)"]},{"type":"list","items":["Vr = Volumen del recipiente de calibración, (cm³)"]},{"type":"list","items":["Msd = Masa de la arena seca empleada para llenar el recipiente de calibración, (g), determinada con la siguiente expresión:"]},{"type":"h2","text":"<strong>8.3 Fórmula (3) de la norma</strong>"},{"type":"p","text":"<strong>Msd = Mds2 − Mds^2 − Mdc</strong>"},{"type":"p","text":"Donde:"},{"type":"list","items":["Mds2 = Masa del dispositivo de prueba con el frasco lleno de arena, (g)"]},{"type":"list","items":["Mds^2 = Masa del dispositivo de prueba con la arena remanente, (g)"]},{"type":"list","items":["Mdc = Masa de la arena necesaria para llenar el cono de mayor tamaño, determinada en 6.2 (g)."]},{"type":"h2","text":"<strong>8.4 Deducción lógica</strong>"},{"type":"p","text":"La masa de arena que salió del frasco es Mds2 − Mds^2. Esa arena llenó TANTO el recipiente de calibración COMO el cono. Si restamos la arena que llenó el cono (Mdc), nos queda la arena que llenó SOLO el recipiente: Msd = (Mds2 − Mds^2) − Mdc."},{"type":"p","text":"Como el recipiente tiene volumen Vr, la densidad de la arena es γsd = Msd / Vr. Para convertir de g/cm³ a kg/m³ multiplicamos por 1 000."},{"type":"callout","text":"<strong>¿POR QUÉ?</strong> Esta calibración es CRÍTICA. Si γsd está mal (porque la arena tenía humedad, o porque Vr se midió mal, o porque Mdc es incorrecto), todos los volúmenes de campo que calcules estarán mal. Por eso la norma exige que γsd ≥ 1 400 kg/m³: si te sale menor, revisa la arena (probablemente tiene finos o humedad)."}]},{"title":"Parte 9 · Procedimiento en campo: los 9 pasos","blocks":[{"type":"p","text":"Con el dispositivo calibrado, vas al campo. El procedimiento de la sección 7 tiene 9 pasos."},{"type":"h2","text":"<strong>9.1 Paso 1 · Limpiar y preparar la superficie (7.1)</strong>"},{"type":"callout","text":"<strong>Texto literal</strong> <em>\"<strong>Una vez seleccionado el sitio en donde se realizará la prueba, ya sea en un material en estado natural o en un material compactado, se limpia y prepara la superficie de tal manera que se tenga una zona sensiblemente plana y horizontal.</strong>\"</em>"},{"type":"callout","text":"<strong>¿POR QUÉ?</strong> Si la superficie tiene piedras sueltas o grietas, el cono no asienta bien y la arena se fuga por los lados sin llenar el hoyo. Limpiar la superficie es esencial."},{"type":"h2","text":"<strong>9.2 Paso 2 · Colocar la base metálica o lona (7.2)</strong>"},{"type":"callout","text":"<strong>Texto literal</strong> <em>\"<strong>Se coloca en el terreno la base metálica o la lona con el anillo metálico de acoplamiento del dispositivo, marcando sobre el terreno el borde del orificio interior de dicha base o anillo, que sirve para delimitar el área que tendrá la cala de prueba, misma que se ejecutará excavando cuidadosamente para evitar alteraciones en sus paredes y fondo, verificando que el volumen máximo de la cala no supere los 3 000 cm³.</strong>\"</em>"},{"type":"callout","text":"<strong>¿POR QUÉ?</strong> ¿Por qué el límite de 3 000 cm³? Porque si el hoyo es demasiado grande, el peso del material excavado excede la capacidad de la balanza de campo (típicamente 5 kg). Además, un hoyo muy grande tarda mucho en llenarse con arena y aumenta el riesgo de errores. El diámetro del orificio de la placa base es 171 mm. Si excavas 10 cm de profundidad, el volumen es aproximadamente π × (17.1/2)² × 10 ≈ 2 300 cm³, que está dentro del límite."},{"type":"h2","text":"<strong>9.3 Paso 3 · Excavar la cala (7.3)</strong>"},{"type":"p","text":"Excavar cuidadosamente la cala, evitando alterar las paredes y el fondo. Recolectar TODO el material excavado en un recipiente."},{"type":"h2","text":"<strong>9.4 Paso 4 · Pesar el material excavado (7.4)</strong>"},{"type":"callout","text":"<strong>Texto literal</strong> <em>\"<strong>El material extraído de la cala se recolecta y se coloca en un recipiente, tomando las precauciones necesarias para evitar pérdidas de material y de su contenido de agua; inmediatamente después de concluida la excavación se determina la masa del material extraído y se registra como Mm, en kg.</strong>\"</em>"},{"type":"callout","text":"<strong>¿POR QUÉ?</strong> ¿Por qué \"inmediatamente\"? Porque si dejas el material al sol o al viento, pierde humedad y el contenido de agua que midas después NO será el del suelo in situ. Usa bolsas plásticas selladas."},{"type":"h2","text":"<strong>9.5 Paso 5 · Tomar muestra de humedad (7.4)</strong>"},{"type":"callout","text":"<strong>Texto literal</strong> <em>\"<strong>El material extraído se mezcla hasta homogeneizarlo y de éste se toma una muestra representativa que sirve para determinar su contenido de agua de acuerdo con el procedimiento que se describe en la norma NMX-C-416-ONNCCE o NMX-C-475-ONNCCE (véase 3. REFERENCIA) el cual se registra como ω, en %. El tamaño de la muestra estará en función del tamaño máximo del agregado.</strong>\"</em>"},{"type":"h2","text":"<strong>9.6 Paso 6 · Llenar el frasco con arena y pesar (7.5)</strong>"},{"type":"callout","text":"<strong>Texto literal</strong> <em>\"<strong>Se llena con arena limpia y seca el frasco del dispositivo de prueba, se acopla el cono de arena en la boca del frasco y se cierra la válvula.</strong>\"</em>"},{"type":"list","items":["Determinar la masa del dispositivo de prueba conteniendo la arena y registrar como Mds3, en g."]},{"type":"h2","text":"<strong>9.7 Paso 7 · Instalar el dispositivo sobre la cala (7.7)</strong>"},{"type":"callout","text":"<strong>Texto literal</strong> <em>\"<strong>Se invierte e instala el dispositivo de prueba sobre la base previamente colocada en la cala o sobre el anillo metálico de acoplamiento, según sea el caso, como se muestra en las Figuras 1 y 2 respectivamente.</strong>\"</em>"},{"type":"h2","text":"<strong>9.8 Paso 8 · Abrir la válvula y llenar (7.8)</strong>"},{"type":"callout","text":"<strong>Texto literal</strong> <em>\"<strong>Se abre la válvula y se mantiene en estas condiciones hasta que el flujo de arena se suspenda por haberse llenado tanto la cala como el cono de mayor tamaño. En ese instante se cierra la válvula y se retira el dispositivo de prueba.</strong>\"</em>"},{"type":"callout","text":"<strong>¿POR QUÉ?</strong> ¿Cómo sabes cuándo detenerte? El flujo de arena se detiene solo cuando la cala está llena. NO cierres antes: si cierras antes de que el flujo se detenga, dejarás huecos en la cala y subestimarás el volumen."},{"type":"h2","text":"<strong>9.9 Paso 9 · Pesar el dispositivo remanente (7.9)</strong>"},{"type":"callout","text":"<strong>Texto literal</strong> <em>\"<strong>Finalmente se determina la masa del dispositivo de prueba con la arena remanente, registrándola como Mdis3 en g.</strong>\"</em>"}]},{"title":"Parte 10 · Cálculos: volumen de la cala (Vm)","blocks":[{"type":"p","text":"Con las mediciones de campo, ahora calculamos el volumen del hoyo (sección 8.1)."},{"type":"h2","text":"<strong>10.1 Fórmula (4) de la norma</strong>"},{"type":"p","text":"<strong>Vm = [(Mds3 − Mdis3 − Mdc) / γsd] × 1 000</strong>"},{"type":"p","text":"Donde:"},{"type":"list","items":["Vm = Volumen de la cala, (cm³)"]},{"type":"list","items":["Mds3 = Masa del dispositivo de prueba con el frasco lleno de arena, (g)"]},{"type":"list","items":["Mdis3 = Masa del dispositivo de prueba con la arena remanente, (g)"]},{"type":"list","items":["Mdc = Masa de la arena necesaria para llenar el cono de mayor tamaño, determinada en 6.2, (g)"]},{"type":"list","items":["γsd = Masa volumétrica de la arena limpia y seca empleada en la prueba, determinada en 6.3, (kg/m³)"]},{"type":"h2","text":"<strong>10.2 Deducción lógica</strong>"},{"type":"p","text":"La masa de arena que salió del frasco en campo es: Mds3 − Mdis3."},{"type":"p","text":"Esa arena llenó TANTO la cala COMO el cono. Si restamos la arena que llenó el cono (Mdc), obtenemos la arena que llenó SOLO la cala:"},{"type":"p","text":"<strong>Masa de arena en la cala = (Mds3 − Mdis3) − Mdc</strong>"},{"type":"p","text":"Como conocemos la densidad de esa arena (γsd en kg/m³), el volumen es:"},{"type":"p","text":"<strong>Vm = Masa de arena en la cala / γsd</strong>"},{"type":"p","text":"Pero γsd está en kg/m³ y la masa en gramos. Para que las unidades cuadren:"},{"type":"p","text":"<strong>Vm (cm³) = [(Mds3 − Mdis3 − Mdc) en g / γsd en kg/m³] × 1 000</strong>"},{"type":"callout","text":"<strong>¿POR QUÉ?</strong> El factor 1 000 convierte de m³ a cm³. Recuerda: 1 m³ = 1 000 000 cm³, pero aquí también hay una conversión de masa (g a kg), así que el factor neto es 1 000. Verificación dimensional: [(g) / (kg/m³)] × 1 000 = [(g) × (m³/kg)] × 1 000 = [(g/1000 kg) × m³] × 1 000 = [m³] × 1 000 000 / 1 000 = m³ × 1 000 = 1 000 000 cm³ / 1 000... La conversión correcta es: si γsd = 1 500 kg/m³ = 1.5 g/cm³, entonces Vm (cm³) = Masa (g) / 1.5. En la fórmula de la norma, como γsd está en kg/m³, el × 1 000 corrige las unidades."}]},{"title":"Parte 11 · Cálculos: masa volumétrica húmeda (γm)","blocks":[{"type":"p","text":"Con el volumen de la cala ya calculado, ahora determinamos la densidad húmeda del suelo (sección 8.2)."},{"type":"h2","text":"<strong>11.1 Fórmula (5) de la norma</strong>"},{"type":"p","text":"<strong>γm = (Mm / Vm) × 1 000</strong>"},{"type":"p","text":"Donde:"},{"type":"list","items":["γm = Masa volumétrica del material húmedo en estado natural, (kg/m³)"]},{"type":"list","items":["Mm = Masa del material extraído de la cala, (g)"]},{"type":"list","items":["Vm = Volumen de la cala de prueba, (cm³)"]},{"type":"h2","text":"<strong>11.2 Deducción lógica</strong>"},{"type":"p","text":"La masa volumétrica es masa dividida entre volumen. Tenemos Mm en gramos y Vm en cm³, así que el cociente Mm / Vm sale en g/cm³. Para convertir a kg/m³ multiplicamos por 1 000."},{"type":"p","text":"<strong>1 g/cm³ = 1 000 kg/m³</strong>"},{"type":"p","text":"Por lo tanto:"},{"type":"p","text":"<strong>γm (kg/m³) = [Mm (g) / Vm (cm³)] × 1 000</strong>"}]},{"title":"Parte 12 · Cálculos: masa volumétrica seca (γdn)","blocks":[{"type":"p","text":"El resultado final del ensayo es γdn, la densidad seca del suelo en el lugar (sección 8.3)."},{"type":"h2","text":"<strong>12.1 Fórmula (6) de la norma</strong>"},{"type":"p","text":"<strong>γdn = [γm / (100 + ω)] × 100</strong>"},{"type":"p","text":"Donde:"},{"type":"list","items":["γdn = Masa volumétrica seca del material en estado natural en la cala, que se considera igual para el caso de suelos en estado compacto, (kg/m³)"]},{"type":"list","items":["γm = Masa volumétrica del material húmedo, (kg/m³)"]},{"type":"list","items":["ω = Contenido de agua del material, (%)"]},{"type":"h2","text":"<strong>12.2 Deducción lógica</strong>"},{"type":"p","text":"Esta es la misma fórmula que vimos en la NMX-C-476 (Proctor). El material húmedo tiene masa total M = Ms + Mw. Si ω = Mw/Ms × 100, entonces:"},{"type":"p","text":"<strong>M = Ms × (100 + ω) / 100</strong>"},{"type":"p","text":"Dividiendo ambos lados por el volumen V:"},{"type":"p","text":"<strong>γm = γdn × (100 + ω) / 100</strong>"},{"type":"p","text":"Despejando γdn:"},{"type":"p","text":"<strong>γdn = γm × 100 / (100 + ω) = [γm / (100 + ω)] × 100</strong>"},{"type":"callout","text":"<strong>¿POR QUÉ?</strong> γdn es el dato que compararás con γd máx del Proctor. Si γdn < γd máx, el suelo está subcompactado. Si γdn ≈ γd máx, está bien compactado. Si γdn > γd máx, algo está MAL (probablemente un error de medición, porque en teoría no puedes superar γd máx con la misma energía)."}]},{"title":"Parte 13 · Conexión con Proctor: grado de compactación","blocks":[{"type":"p","text":"El propósito final del ensayo es calcular el GRADO DE COMPACTACIÓN, que es el porcentaje que relaciona γdn (campo) con γd máx (laboratorio)."},{"type":"h2","text":"<strong>13.1 Fórmula del grado de compactación</strong>"},{"type":"p","text":"<strong>Grado de compactación (%) = (γdn / γd máx) × 100</strong>"},{"type":"p","text":"Donde:"},{"type":"list","items":["γdn = Masa volumétrica seca en el lugar, determinada con la NMX-C-511 (kg/m³)"]},{"type":"list","items":["γd máx = Masa volumétrica seca máxima, determinada con la NMX-C-476 (Proctor) en laboratorio (kg/m³)"]},{"type":"h2","text":"<strong>13.2 Interpretación</strong>"},{"type":"table","rows":[["<strong>Grado de compactación</strong>","<strong>Significado</strong>","<strong>Decisión</strong>"],["< 90 %","Compactación muy deficiente.","Rechazar. Recompactar."],["90 % – 95 %","Compactación insuficiente para la mayoría de proyectos.","Verificar especificación. Probablemente rechazar."],["95 % – 100 %","Compactación aceptable para terraplenes, subrasantes, rellenos.","Aceptar (si la especificación pide ≥ 95 %)."],["100 % – 105 %","Compactación excelente. Igual o superior al Proctor de laboratorio.","Aceptar."],["> 105 %","Sospechoso. Probable error de medición.","Revisar cálculos y repetir ensayo."]]},{"type":"callout","text":"<strong>¿POR QUÉ?</strong> ¿Por qué > 105 % es sospechoso? Porque en teoría, la compactación en campo (con rodillo vibratorio) aplica una energía similar o ligeramente menor que el Proctor modificado. Si alcanzas > 105 % de γd máx, significa que lograste mayor densidad que en laboratorio, lo cual es posible pero raro. Las causas típicas de > 105 % son: • Perdiste material al excavar la cala (entonces Mm es menor de lo real y γdn sale alto). • Mediste mal el volumen de la cala (Vm muy pequeño → γdn alto). • El γd máx del laboratorio es incorrecto (usaste un Proctor viejo de otro material). Si realmente alcanzaste > 105 %, documéntalo con fotografías y datos precisos, porque es excepcional."}]},{"title":"Parte 14 · Ejemplo numérico completo","blocks":[{"type":"p","text":"Vamos a resolver un caso práctico paso a paso."},{"type":"h2","text":"<strong>14.1 Datos de calibración (realizados en laboratorio)</strong>"},{"type":"table","rows":[["<strong>Parámetro</strong>","<strong>Valor</strong>"],["Volumen del recipiente de calibración (Vr)","2 540 cm³"],["Masa necesaria para llenar el cono (Mdc)","1 350 g"],["Masa volumétrica de la arena (γsd)","1 520 kg/m³"]]},{"type":"h2","text":"<strong>14.2 Datos de campo</strong>"},{"type":"table","rows":[["<strong>Parámetro</strong>","<strong>Valor</strong>"],["Masa del material extraído de la cala (Mm)","4 200 g"],["Contenido de agua del material (ω)","14.5 %"],["Masa del dispositivo lleno de arena antes del ensayo (Mds3)","6 800 g"],["Masa del dispositivo con arena
