Repository: misapoe05-cell/sgc-estandares2026

File: www/assets/data/manifest.json
[
  {
    "id": "NMX-C-161-1",
    "slug": "c161_1",
    "title": "Muestreo de Concreto Fresco",
    "category": "Concreto",
    "code": "NMX-C-161-ONNCCE-2013",
    "subtitle": "Guía NMX-C-161 · Aprendizaje profundo",
    "parts_count": 18,
    "file": "c161_1.json",
    "code_full": "NMX-C-161-ONNCCE-2013",
    "short_description": "Si vas a ser laboratorista, supervisor de obra, residente, ingeniero de calidad o cualquier profesional que trabaje con concreto, esta guía es para ti...",
    "order": 0
  },
  {
    "id": "NMX-C-156-1",
    "slug": "c156_1",
    "title": "Determinación del Revenimiento",
    "category": "Concreto",
    "code": "NMX-C-156-ONNCCE-2010",
    "subtitle": "Guía NMX-C-156 · Aprendizaje profundo",
    "parts_count": 20,
    "file": "c156_1.json",
    "code_full": "NMX-C-156-ONNCCE-2010",
    "short_description": "El revenimiento es el ensayo más realizado del mundo en concreto fresco...",
    "order": 1
  },
  {
    "id": "NMX-C-435",
    "slug": "c435",
    "title": "Determinación de la Temperatura del Concreto Fresco",
    "category": "Concreto",
    "code": "NMX-C-435-ONNCCE-2010",
    "subtitle": "Guía NMX-C-435 · Aprendizaje profundo",
    "parts_count": 19,
    "file": "c435.json",
    "code_full": "NMX-C-435-ONNCCE-2010",
    "short_description": "La temperatura del concreto fresco parece el más simple de todos los ensayos de control de calidad: introducir un termómetro y leer el número...",
    "order": 2
  },
  {
    "id": "NMX-C-159",
    "slug": "c159",
    "title": "Elaboración y Curado de Especímenes de Ensayo",
    "category": "Concreto",
    "code": "NMX-C-159-ONNCCE-2016",
    "subtitle": "Guía NMX-C-159 · Aprendizaje profundo",
    "parts_count": 25,
    "file": "c159.json",
    "code_full": "NMX-C-159-ONNCCE-2016",
    "short_description": "La elaboración y curado de especímenes es la GENESIS del control de calidad del concreto...",
    "order": 3
  },
  {
    "id": "NMX-C-148",
    "slug": "c148",
    "title": "Gabinetes, Cuartos Húmedos y Tanques de Almacenamiento",
    "category": "Concreto",
    "code": "NMX-C-148-ONNCCE-2010",
    "subtitle": "Guía NMX-C-148 · Aprendizaje profundo",
    "parts_count": 18,
    "file": "c148.json",
    "code_full": "NMX-C-148-ONNCCE-2010",
    "short_description": "Esta es una norma INFRAESTRUCTURAL: no describe un ensayo, sino las CONDICIONES en las que los especímenes deben curarse para que los ensayos posteriores sean válidos...",
    "order": 4
  },
  {
    "id": "NMX-C-109-1",
    "slug": "c109_1",
    "title": "Cabeceo de Especímenes",
    "category": "Concreto",
    "code": "NMX-C-109-ONNCCE-2013",
    "subtitle": "Guía NMX-C-109 · Aprendizaje profundo",
    "parts_count": 22,
    "file": "c109_1.json",
    "code_full": "NMX-C-109-ONNCCE-2013",
    "short_description": "El cabeceo es probablemente la operación más subestimada en todo el ciclo del concreto...",
    "order": 5
  },
  {
    "id": "NMX-C-083",
    "slug": "c083",
    "title": "Determinación de la Resistencia a la Compresión de Especímenes",
    "category": "Concreto",
    "code": "NMX-C-083-ONNCCE-2014",
    "subtitle": "Guía NMX-C-083 · Aprendizaje profundo",
    "parts_count": 23,
    "file": "c083.json",
    "code_full": "NMX-C-083-ONNCCE-2014",
    "short_description": "Este es el ensayo más importante en todo el ciclo del concreto...",
    "order": 6
  },
  {
    "id": "NMX-C-431-2",
    "slug": "c431_2",
    "title": "Toma de muestra alterada e inalterada",
    "category": "Geotecnia",
    "code": "NMX-C-431-ONNCCE-2002",
    "subtitle": "Guía NMX-C-431 · Aprendizaje profundo",
    "parts_count": 20,
    "file": "c431_2.json",
    "code_full": "NMX-C-431-ONNCCE-2002",
    "short_description": "Para ti que nunca has visto un SPT en campo, que el término “Shelby” no te dice nada, que ves las fórmulas con N₆₀ y te preguntas de dónde salen...",
    "order": 7
  },
  {
    "id": "NMX-C-467-1",
    "slug": "c467_1",
    "title": "Materiales para Terracerías",
    "category": "Geotecnia",
    "code": "NMX-C-467-ONNCCE-2019",
    "subtitle": "Guía NMX-C-467 · Aprendizaje profundo",
    "parts_count": 15,
    "file": "c467_1.json",
    "code_full": "NMX-C-467-ONNCCE-2019",
    "short_description": "...",
    "order": 8
  },
  {
    "id": "NMX-C-468-1",
    "slug": "c468_1",
    "title": "Método de Preparación de Muestras",
    "category": "Geotecnia",
    "code": "NMX-C-468-ONNCCE-2018",
    "subtitle": "Guía NMX-C-468 · Aprendizaje profundo",
    "parts_count": 18,
    "file": "c468_1.json",
    "code_full": "NMX-C-468-ONNCCE-2018",
    "short_description": "...",
    "order": 9
  },
  {
    "id": "NMX-C-475-1",
    "slug": "c475_1",
    "title": "Determinación del Contenido de Agua Mediante Horno",
    "category": "Geotecnia",
    "code": "NMX-C-475-ONNCCE-2020",
    "subtitle": "Guía NMX-C-475 · Aprendizaje profundo",
    "parts_count": 19,
    "file": "c475_1.json",
    "code_full": "NMX-C-475-ONNCCE-2020",
    "short_description": "Si nunca has visto un ensayo de laboratorio, si te parece extraño que alguien \"mida agua\" secando tierra, si la fórmula con m₁ y m₂ te suena a griego, esta guía es para ti...",
    "order": 10
  },
  {
    "id": "NMX-C-476-1",
    "slug": "c476_1",
    "title": "Compactación Dinámica Estándar y Modificada",
    "category": "Geotecnia",
    "code": "NMX-C-476-ONNCCE-2019",
    "subtitle": "Guía NMX-C-476 · Aprendizaje profundo",
    "parts_count": 20,
    "file": "c476_1.json",
    "code_full": "NMX-C-476-ONNCCE-2019",
    "short_description": "Si nunca has visto un ensayo Proctor, si \"humedad óptima\" y \"masa volumétrica seca máxima\" te suenan a chino, si te cuesta entender por qué se compacta el suelo con golpes medidos, esta guía es para t...",
    "order": 11
  },
  {
    "id": "NMX-C-511-1",
    "slug": "c511_1",
    "title": "Masa Volumétrica Seca del Lugar",
    "category": "Geotecnia",
    "code": "NMX-C-511-ONNCCE-2015",
    "subtitle": "Guía NMX-C-511 · Aprendizaje profundo",
    "parts_count": 19,
    "file": "c511_1.json",
    "code_full": "NMX-C-511-ONNCCE-2015",
    "short_description": "Si acabas de aprender el ensayo Proctor en el laboratorio (NMX-C-476) y ahora necesitas verificar en CAMPO si la compactación alcanzó la densidad requerida, esta guía es para ti...",
    "order": 12
  }
]

File: www/assets/data/c083.json (part 2 of 4)
"0.926"],["1.32","0.948","1.12","0.924"],["1.31","0.947","1.11","0.923"],["1.30","0.946","1.10","0.922"],["1.29","0.945","1.09","0.921"],["1.28","0.944","1.08","0.920"],["1.27","0.942","1.07","0.918"],["1.26","0.941","1.06","0.917"],["1.25","0.940","1.05","0.916"],["1.24","0.939","1.04","0.915"],["1.23","0.938","1.03","0.914"],["1.22","0.936","1.02","0.912"],["1.21","0.935","1.01","0.911"],["1.20","0.934","1.00","0.910"]]},{"type":"h2","text":"<strong>8.3 Interpretación práctica</strong>"},{"type":"p","text":"Algunos ejemplos numéricos:"},{"type":"h3","text":"<strong>Ejemplo 1: cilindro 15 × 30 cm</strong>"},{"type":"p","text":"Diámetro = 150 mm, altura = 300 mm (cabeceado). Esbeltez = 300/150 = 2.00. Factor = 1.000."},{"type":"p","text":"Si la prensa marca F = 442 kN sobre A = 17 671 mm² → fc = 25.0 MPa = 250 kg/cm². NO se aplica corrección."},{"type":"h3","text":"<strong>Ejemplo 2: cilindro 15 × 25 cm (núcleo cortado)</strong>"},{"type":"p","text":"Diámetro = 150 mm, altura = 250 mm. Esbeltez = 250/150 = 1.67. Factor = 0.981."},{"type":"p","text":"Si la prensa marca F = 442 kN sobre A = 17 671 mm² → fc bruto = 25.0 MPa."},{"type":"p","text":"Aplicando factor: fc corregido = 25.0 × 0.981 = 24.5 MPa."},{"type":"h3","text":"<strong>Ejemplo 3: cilindro con esbeltez intermedia (no en tabla)</strong>"},{"type":"p","text":"Si la esbeltez fuera 1.835 (entre 1.83 y 1.84):"},{"type":"p","text":"<strong>Interpolación: factor = 0.984 + (0.984 − 0.984) × 0.5 = 0.984</strong>"},{"type":"p","text":"(En este caso ambos vecinos dan el mismo valor, así que no hay variación.)"},{"type":"p","text":"Para esbeltez 1.625 (entre 1.62 y 1.63):"},{"type":"p","text":"<strong>factor = 0.980 + (0.980 − 0.980) × 0.5 = 0.980</strong>"},{"type":"p","text":"La interpolación lineal es la fórmula del Apéndice A (Parte 19)."},{"type":"h2","text":"<strong>8.4 Por qué la curva del factor</strong>"},{"type":"p","text":"Si graficas el factor vs esbeltez, ves que:"},{"type":"list","items":["Para h/d entre 1.8 y 2.0: el factor es prácticamente 1.0 (no hay corrección significativa)."]},{"type":"list","items":["Para h/d entre 1.4 y 1.8: el factor cae linealmente de ~1.0 a ~0.96."]},{"type":"list","items":["Para h/d entre 1.0 y 1.4: el factor cae más rápido, hasta 0.910."]},{"type":"p","text":"Esto refleja la realidad física: cuanto menor es la esbeltez, más confinamiento por fricción, más sobreestimación de la resistencia, y mayor corrección necesaria."}]},{"title":"Parte 9 · Cabeceo previo · sección 6.2","blocks":[{"type":"h2","text":"<strong>9.1 Texto literal (sección 6.2)</strong>"},{"type":"callout","text":"<strong>Texto literal</strong> <em>\"<strong>Antes del ensayo, las bases o caras de aplicación de carga de los especímenes no se deben apartar de la perpendicular al eje en más de 0.5° (aproximadamente 3 mm en 300 mm) y no deben tener irregularidades que excedan de 0.05 mm, en caso contrario la cara que no cumpla debe ser cabeceada de acuerdo a lo indicado en la norma mexicana NMX-C-109-ONNCCE (véase 3 referencias) o utilizarse casquetes de neopreno como preparación de acuerdo a lo indicado en la norma mexicana NMX-C-469-ONNCCE (véase 3 referencias).</strong>\"</em>"},{"type":"h2","text":"<strong>9.2 Las dos tolerancias críticas (recordatorio)</strong>"},{"type":"p","text":"Repetidas de NMX-C-109:"},{"type":"list","items":["<strong>PERPENDICULARIDAD: </strong>no más de 0.5° de inclinación (≈ 3 mm en 300 mm)."]},{"type":"list","items":["<strong>PLANICIDAD: </strong>no más de 0.05 mm de irregularidad."]},{"type":"h2","text":"<strong>9.3 Tres caminos para preparar las caras</strong>"},{"type":"table","rows":[["<strong>Opción</strong>","<strong>Descripción</strong>","<strong>Cuándo usar</strong>"],["1. Cumple sin preparación","Las caras YA están dentro de las tolerancias.","Raro. Solo en cilindros perfectamente moldeados o en cubos bien hechos."],["2. Cabeceo (NMX-C-109)","Aplicar capa de azufre o pasta de cemento a las caras irregulares.","El método tradicional. Toda la guía NMX-C-109 cubre esto."],["3. Casquetes de neopreno (NMX-C-469)","Almohadillas de neopreno NO ADHERIDAS, retenidas por casquetes metálicos.","Alternativa moderna. Más rápida, más segura (sin azufre), pero requiere validación."]]},{"type":"callout","text":"<strong>¿POR QUÉ?</strong> ¿Por qué la NMX-C-083 reconoce explícitamente las TRES opciones? La opción 3 (neopreno) es relativamente nueva y se ha popularizado por: • Eliminar el manejo de azufre fundido (riesgo de incendio, vapores tóxicos). • Reducir el tiempo de preparación (no hay que esperar a que el cabeceo solidifique). • Permitir reutilización de los casquetes muchas veces. Sin embargo, los casquetes de neopreno tienen restricciones de uso (rango de resistencia, dureza del neopreno) que están detalladas en NMX-C-469. La norma NMX-C-083 solo los menciona como opción válida."}]},{"title":"Parte 10 · Procedimiento · colocación en la máquina","blocks":[{"type":"h2","text":"<strong>10.1 Condiciones ambientales (sección 7)</strong>"},{"type":"callout","text":"<strong>Texto literal</strong> <em>\"<strong>Las que prevalezcan dentro del laboratorio.</strong>\"</em>"},{"type":"p","text":"Esta es una sección breve pero importante: el ensayo se hace EN LAS CONDICIONES DEL LABORATORIO. No requiere temperatura ni humedad controladas (a diferencia del curado). El laboratorio debe ser un sitio cubierto, sin polvo y sin corrientes de aire para no alterar la lectura."},{"type":"h2","text":"<strong>10.2 Colocación del espécimen (sección 8.1)</strong>"},{"type":"callout","text":"<strong>Texto literal</strong> <em>\"<strong>Limpiar las superficies de las placas superior e inferior y las cabezas del espécimen de ensayo, se coloca este último sobre la placa inferior alineando su eje con el centro de la placa de carga con asiento esférico; mientras la placa superior hace un contacto suave y uniforme. Los cubos se colocan en la prensa sobre las caras que estuvieron en contacto con las paredes del molde.</strong>\"</em>"},{"type":"h2","text":"<strong>10.3 Procedimiento paso a paso</strong>"},{"type":"list","items":["<strong>Paso 1 · LIMPIAR superficies: </strong>las dos placas (superior e inferior) y las dos cabezas del espécimen. Cualquier polvo, fragmento de azufre o partícula de concreto puede crear concentración de tensiones."]},{"type":"list","items":["<strong>Paso 2 · COLOCAR el cilindro sobre la placa inferior: </strong>alineando su eje con el centro (usando los círculos concéntricos como guía)."]},{"type":"list","items":["<strong>Paso 3 · BAJAR la placa superior con CONTACTO SUAVE Y UNIFORME: </strong>el bloque superior debe descender lentamente hasta TOCAR el cilindro. El asiento esférico permite que se acomode a la cara del cilindro."]},{"type":"list","items":["<strong>Paso 4 · VERIFICAR alineación: </strong>el cilindro debe estar centrado, vertical, y la placa superior debe haberse acomodado uniformemente (sin inclinación visible)."]},{"type":"callout","text":"<strong>PRECAUCIÓN</strong> Errores frecuentes en este paso: • Bajar la placa superior con golpe (no contacto suave): puede fracturar el cabeceo antes del ensayo. • No centrar el cilindro: una excentricidad de solo 5 mm en un cilindro de 150 mm reduce el resultado en 10 % o más. • No limpiar fragmentos de cilindros previos: pueden generar concentración de tensiones en una zona. • Bajar la placa con asiento esférico bloqueado (lubricación seca): el bloque no se acomoda, induce torsión."},{"type":"h2","text":"<strong>10.4 La regla especial de los cubos</strong>"},{"type":"p","text":"\"Los cubos se colocan en la prensa sobre las caras que estuvieron en contacto con las paredes del molde.\""},{"type":"callout","text":"<strong>¿POR QUÉ?</strong> Un cubo tiene 6 caras: • 1 cara INFERIOR (la que tocó el fondo del molde): plana. • 1 cara SUPERIOR (la del enrasado, expuesta al aire mientras curaba): irregular. • 4 caras LATERALES (las que tocaron las paredes del molde): planas. La norma especifica que las caras de carga deben ser DOS de las laterales (las planas, formadas por el molde), NO la superior irregular y la inferior. Esto es similar a lo que se hace con cubos de mortero (NMX-C-061): las caras de carga son siempre las planas formadas por el molde."}]},{"title":"Parte 11 · La velocidad de carga · Tabla 2 completa","blocks":[{"type":"h2","text":"<strong>11.1 Texto literal (sección 8.2)</strong>"},{"type":"callout","text":"<strong>Texto literal</strong> <em>\"<strong>Se debe aplicar la carga con una velocidad continua sin producir impacto, ni pérdida de carga. La velocidad de carga debe estar dentro de los intervalos indicados en la tabla 2, para otras dimensiones de diámetro o lado se calcula la velocidad de carga de acuerdo a lo especificado. Se permite una velocidad controlada mayor durante la aplicación de la primera mitad de la carga máxima esperada siempre y cuando durante la segunda mitad se mantenga la velocidad especificada.</strong>\"</em>"},{"type":"h2","text":"<strong>11.2 Velocidad estándar: 0.25 ± 0.05 MPa/s</strong>"},{"type":"p","text":"La norma especifica una velocidad de carga de:"},{"type":"p","text":"<strong>0.25 MPa/s ± 0.05 MPa/s</strong>"},{"type":"p","text":"<strong>(equivalente a 2.55 kg/cm²/s ± 0.51 kg/cm²/s)</strong>"},{"type":"p","text":"Esto significa que la PRESIÓN sobre el cilindro debe AUMENTAR a una tasa de 0.20 a 0.30 MPa por cada segundo."},{"type":"h2","text":"<strong>11.3 La Tabla 2 completa · cargas por geometría</strong>"},{"type":"p","text":"La Tabla 2 traduce la velocidad de presión a velocidad de FUERZA según la geometría del espécimen:"},{"type":"table","rows":[["<strong>Forma</strong>","<strong>Diámetro/lado nominal</strong>","<strong>Área (cm²)</strong>","<strong>Carga mín. (kN/s)</strong>","<strong>Carga máx. (kN/s)</strong>"],["Cilindros","5.00 cm (2\") de diámetro","19.64","0.4 (2.4 t/min)","0.6 (3.6 t/min)"],["Cilindros","7.50 cm (3\") de diámetro","44.18","0.9 (5.4 t/min)","1.3 (8.1 t/min)"],["Cilindros","10.00 cm (4\") de diámetro","78.54","1.6 (9.6 t/min)","2.4 (14.4 t/min)"],["Cilindros","15.00 cm (6\") de diámetro","176.72","3.5 (21.6 t/min)","5.3 (32.4 t/min)"],["Cubos","5.00 cm (2\") de lado","25.00","0.5 (3.1 t/min)","0.8 (4.6 t/min)"],["Cubos","7.50 cm (3\") de lado","56.25","1.1 (6.9 t/min)","1.7 (10.3 t/min)"],["Cubos","10.00 cm (4\") de lado","100.00","2.0 (12.2 t/min)","3.0 (18.4 t/min)"],["Cubos","15.00 cm (6\") de lado","225.00","4.5 (27.5 t/min)","6.8 (41.3 t/min)"]]},{"type":"h2","text":"<strong>11.4 Cómo se relaciona la presión con la carga</strong>"},{"type":"callout","text":"<strong>¿POR QUÉ?</strong> La velocidad de PRESIÓN (0.25 MPa/s) y la velocidad de CARGA (kN/s) están relacionadas por el área: Velocidad de carga (kN/s) = Velocidad de presión (MPa/s) × Área (cm²) × factor de conversión Para cilindro 15 cm (área 176.72 cm²): • 0.20 MPa/s × 176.72 cm² × 0.1 = 3.5 kN/s (mínimo) • 0.30 MPa/s × 176.72 cm² × 0.1 = 5.3 kN/s (máximo) Eso coincide con la Tabla 2: 3.5 a 5.3 kN/s para cilindros de 15 cm. (El factor 0.1 convierte MPa·cm² a kN: 1 MPa = 100 N/cm², y dividir entre 1000 para kN.)"},{"type":"h2","text":"<strong>11.5 ¿Por qué este rango y no otro?</strong>"},{"type":"callout","text":"<strong>¿POR QUÉ?</strong> La velocidad de 0.25 ± 0.05 MPa/s es un compromiso entre dos extremos: • MUY RÁPIDO (> 0.30 MPa/s): el concreto NO TIENE TIEMPO de redistribuir tensiones internas. La falla ocurre en régimen \"dinámico\" y la lectura es ARTIFICIALMENTE BAJA. • MUY LENTO (< 0.20 MPa/s): efectos de FLUENCIA (creep) empiezan a actuar. El concreto bajo carga sostenida se deforma plásticamente y falla a una carga MENOR que la real. Lectura ARTIFICIALMENTE BAJA por otra razón. Entre 0.20 y 0.30 MPa/s, la falla ocurre en régimen QUASI-ESTÁTICO: rápido suficiente para no haber fluencia, lento suficiente para no haber efectos dinámicos. Este mismo rango (20–80 segundos hasta la falla) es el de la sección 6.3 de la NMX-C-109 (resistencia del compuesto para cabeceo). Coherencia entre normas."},{"type":"h2","text":"<strong>11.6 La regla de la primera mitad</strong>"},{"type":"p","text":"La norma permite una velocidad MAYOR durante la primera mitad de la carga, siempre que la segunda mitad se mantenga en el rango especificado."},{"type":"callout","text":"<strong>¿POR QUÉ?</strong> Esto es práctico: • En la primera mitad (carga 0 → 50 % de la máxima esperada), el concreto está en régimen elástico. Acelerar aquí no afecta el resultado. • En la segunda mitad (carga 50 % → 100 %), el concreto entra en régimen plástico cerca de la falla. Aquí la velocidad SÍ afecta el resultado y debe ser controlada. Esto permite ahorrar tiempo: en lugar de tomar 5 minutos para llegar a la falla, puede tomarse 3 minutos (acelerando los primeros 1.5)."},{"type":"h2","text":"<strong>11.7 La nota sobre estallidos · sección 8.2.2</strong>"},{"type":"callout","text":"<strong>Texto literal</strong> <em>\"<strong>Si las condiciones de ensayo provocan un estallido en el concreto, y no es posible registrar la falla, sólo se registra esta situación (como en el caso de concretos de resistencia especificada superior a 400 kg/cm²) donde al ensayar los especímenes, no se aprecie la falla o se destruyen antes de apreciarla.</strong>\"</em>"},{"type":"callout","text":"<strong>¿POR QUÉ?</strong> Concretos de alta resistencia (> 400 kg/cm² ≈ 40 MPa) tienden a fallar de forma EXPLOSIVA: en lugar de fracturarse gradualmente, estallan súbitamente proyectando fragmentos. Esto pasa porque tienen MUY POCA deformación plástica antes de la falla (concreto frágil). Al alcanzar la carga máxima, NO hay redistribución de tensiones: simplemente se desintegra. En estos casos: • La aguja de arrastre debería haber registrado la carga máxima. • La carga \"de falla\" puede no haber sido la real (el concreto pudo haber estado a punto de fallar antes de estallar). • Hay que ANOTAR la situación en el informe para alertar al cliente. Por seguridad: el operador debe protegerse con malla o pantalla cuando ensaya alta resistencia. No se debe estar al frente de la prensa."}]},{"title":"Parte 12 · Tolerancias de edad · Tabla 3","blocks":[{"type":"h2","text":"<strong>12.1 Texto literal (sección 8.2.3)</strong>"},{"type":"callout","text":"<strong>Texto literal</strong> <em>\"<strong>Los especímenes para la aceptación o rechazo de concreto deben ensayarse a la edad especificada con las siguientes tolerancias (véase tabla 3):</strong>\"</em>"},{"type":"h2","text":"<strong>12.2 La Tabla 3 completa</strong>"},{"type":"table","rows":[["<strong>Edad de ensayo especificada</strong>","<strong>Tolerancia permisible</strong>"],["24 h","± 0.5 h"],["3 días","± 2 h"],["7 días","± 6 h"],["14 días","± 12 h"],["28 días","± 20 h"],["90 días","± 48 h"]]},{"type":"h2","text":"<strong>12.3 Cómo interpretar las tolerancias</strong>"},{"type":"callout","text":"<strong>¿POR QUÉ?</strong> Las tolerancias son progresivas: ± 0.5 h para 24 h, hasta ± 48 h (2 días) para 90 días. Esto refleja la cinética de hidratación del cemento: • A 24 h, la resistencia AUMENTA RÁPIDAMENTE (varias unidades por hora). Una hora de retraso puede cambiar la lectura significativamente. • A 28 días, el aumento es MUY LENTO (~ 0.5 % por día). Un día de retraso afecta poco. • A 90 días, el aumento es prácticamente imperceptible. 2 días de tolerancia es razonable. La curva de resistencia vs tiempo del concreto se conoce desde Abrams: f(t) ≈ f(28d) × log(t)/log(28). Las tolerancias de la Tabla 3 reconocen que cuanto más viejo el concreto, menos sensible es a pequeñas variaciones de tiempo."},{"type":"h2","text":"<strong>12.4 Implicación práctica</strong>"},{"type":"p","text":"Si el proyecto especifica ensayar a 28 días, la tolerancia es ± 20 h, es decir, entre día 27 y día 29 desde el moldeo. Esto da flexibilidad logística:"},{"type":"list","items":["Permite ensayar antes del fin de semana si el día 28 cae en domingo."]},{"type":"list","items":["Permite agrupar ensayos de varios cilindros en una mañana, no tener que ensayar uno cada hora."]},{"type":"list","items":["Permite ajustar a la disponibilidad de la prensa."]},{"type":"p","text":"Pero la regla es estricta: el cilindro DEBE haber cumplido al menos 28 d − 20 h ≈ 27.17 días. Si llega antes, NO se puede ensayar (resultado bajo)."},{"type":"h2","text":"<strong>12.5 Edades no listadas en la Tabla 3</strong>"},{"type":"p","text":"Si el proyecto especifica una edad no listada (ej: 56 días), la tolerancia se acuerda en común entre los interesados. Comúnmente se usa la regla de proporcionalidad o el criterio del laboratorio jefe."}]},{"title":"Parte 13 · Tipos de falla en cilindros · Figura 2 (6 tipos)","blocks":[{"type":"h2","text":"<strong>13.1 La importancia de identificar el tipo de falla</strong>"},{"type":"p","text":"La norma especifica: \"En 1 de cada 10 especímenes se continúa la carga hasta mostrar de forma definida el tipo de falla (ruptura), registrándola (véase figura 2).\""},{"type":"callout","text":"<strong>¿POR QUÉ?</strong> ¿Por qué importa el tipo de falla? Cada tipo de falla revela información sobre: • Calidad del cabeceo. • Calidad del concreto interno. • Centrado en la prensa. • Posibles defectos de elaboración. Una falla \"normal\" (Tipo 1 o 2) confirma un ensayo válido. Una falla \"anormal\" (Tipo 5 o 6) puede indicar problemas que cuestionan la validez del resultado."},{"type":"h2","text":"<strong>13.2 Los 6 tipos de falla</strong>"},{"type":"table","rows":[["<strong>Tipo</strong>","<strong>Descripción</strong>","<strong>Interpretación</strong>"],["Tipo 1","Conos formados en ambos extremos, menores de 25 mm de las grietas hasta las tapas.","FALLA IDEAL. Concreto homogéneo, bien moldeado, bien cabeceado, bien centrado. La forma de cono refleja confinamiento por fricción en las caras. ✓"],["Tipo 2","Conos formados en ambos extremos, menores de 25 mm de las grietas hasta las tapas.","FALLA IDEAL similar al Tipo 1. Conos completos en ambos extremos. ✓"],["Tipo 3","Fracturas verticales de columna de extremo a extremo, conos no formados.","Falla VÁLIDA. Indica concreto con buena resistencia interna. Las grietas verticales son una señal de buena distribución de carga. ✓"],["Tipo 4","Fracturas diagonales sin agrietamiento en los extremos; golpear poco con un martillo para distinguirlo de la falla tipo 1.","Falla VÁLIDA pero requiere VERIFICACIÓN. Puede ser el resultado de fricción reducida en las caras (cabeceo muy delgado o casquetes de neopreno). ⚠"],["Tipo 5","Fracturas en los lados de la parte superior o inferior (ocurre comúnmente con tapas no adheridas).","Falla CUESTIONABLE. Indica problema en el cabeceo o en el centrado. Frecuente con neopreno cuando hay imperfecciones de las caras. ⚠"],["Tipo 6","Similar al tipo 5 pero es puntual en un extremo de los cilindros.","Falla CUESTIONABLE. La falla concentrada en un extremo indica concentración de tensiones. Verificar cabeceo y centrado. ⚠"]]},{"type":"h2","text":"<strong>13.3 La regla de los 25 mm</strong>"},{"type":"p","text":"La distinción entre Tipo 1 y Tipo 2 es sutil: ambos tienen \"conos formados en ambos extremos\". La diferencia geométrica es:"},{"type":"list","items":["<strong>Tipo 1: </strong>los conos son SIMÉTRICOS y no llegan a las tapas (menos de 25 mm)."]},{"type":"list","items":["<strong>Tipo 2: </strong>los conos son ASIMÉTRICOS o tienen grietas adicionales."]},{"type":"p","text":"En la práctica, ambos se consideran FALLAS SATISFACTORIAS y producen resultados válidos."},{"type":"h2","text":"<strong>13.4 Cómo distinguir Tipo 1 de Tipo 4</strong>"},{"type":"p","text":"La norma da una pista: \"golpear poco con un martillo para distinguirlo de la falla tipo 1\"."},{"type":"p","text":"La diferencia visual es:"},{"type":"list","items":["<strong>Tipo 1: </strong>conos en AMBOS extremos."]},{"type":"list","items":["<strong>Tipo 4: </strong>fracturas DIAGONALES sin conos en los extremos."]},{"type":"p","text":"Si el cilindro tiene grietas y NO se ven los conos formándose, golpear suavemente: si el cilindro se mantiene en una pieza con grietas diagonales, es Tipo 4. Si se desprenden los conos, era Tipo 1 con conos pequeños."},{"type":"h2","text":"<strong>13.5 Las fallas con casquetes de neopreno</strong>"},{"type":"p","text":"La norma indica: \"Cuando el ensayo se realiza con placas no adheridas (de neopreno) una fractura en la esquina puede presentarse (véase figura 2 falla tipo 5 y 6) antes de que la carga máxima en el espécimen haya sido alcanzada.\""},{"type":"callout","text":"<strong>¿POR QUÉ?</strong> Los casquetes de neopreno NO se adhieren al cilindro. Esto cambia ligeramente la mecánica de la falla: • El neopreno se DEFORMA elásticamente bajo carga. • En las ESQUINAS del cilindro (donde la cara se encuentra con la pared lateral), el neopreno puede comprimirse de forma asimétrica. • Esto causa fracturas en una esquina ANTES de la falla del cilindro completo. Estas fracturas (Tipo 5 o 6) son COMUNES con neopreno y NO indican falla del concreto. La carga máxima registrada por la aguja de arrastre sigue siendo válida."}]},{"title":"Parte 14 · Tipos de falla en cubos · Figura 3 (3 tipos satisfactorios)","blocks":[{"type":"h2","text":"<strong>14.1 Los 3 tipos de falla satisfactoria en cubos</strong>"},{"type":"p","text":"La Figura 3 de la norma muestra 3 tipos de falla SATISFACTORIA para probetas cúbicas:"},{"type":"table","rows":[["<strong>Tipo</strong>","<strong>Descripción</strong>","<strong>Interpretación</strong>"],["Tipo 1","Falla con líneas onduladas o irregulares en los lados.","FALLA SATISFACTORIA. Las grietas se distribuyen por las caras laterales. ✓"],["Tipo 2","Falla con grietas curvas que terminan en el centro del cubo.","FALLA SATISFACTORIA. Las grietas convergen hacia el centro, lo que indica buena distribución de carga. ✓"],["Tipo 3","Falla con grietas que forman un patrón triangular en el lado.","FALLA SATISFACTORIA. Patrón típico de cubos bien moldeados. ✓"]]},{"type":"h2","text":"<strong>14.2 Por qué los cubos fallan distinto a los cilindros</strong>"},{"type":"callout","text":"<strong>¿POR QUÉ?</strong> Los cubos NO forman \"conos\" como los cilindros porque: • La geometría es CUADRADA, no circular: la concentración de tensiones es distinta. • La esbeltez es 1.0 (no 2.0): la fricción en las caras CONFINA TODO el cubo, no solo los extremos. • La carga se aplica en caras LATERALES (formadas por molde), no en una cara enrasada. Por eso las fallas en cubos son patrones de grietas en las CARAS LATERALES, no conos en los extremos."},{"type":"h2","text":"<strong>14.3 Las resistencias en cilindros vs cubos</strong>"},{"type":"p","text":"Es bien conocido que para el mismo concreto:"},{"type":"p","text":"<strong>fc_cubo ≈ 1.20 × fc_cilindro (factor 1.15 a 1.25 según concreto)</strong>"},{"type":"callout","text":"<strong>¿POR QUÉ?</strong> ¿Por qué el cubo da más resistencia que el cilindro? Por la esbeltez: • Cilindro h/d = 2.0: fricción en las caras CONFINA solo los extremos. El centro está \"libre\". • Cubo h/d = 1.0: la fricción en las caras CONFINA TODO el cubo. La resistencia aparente es mayor. Por eso, normas que comparan resistencias usan factores de conversión cubo↔cilindro: • Concreto normal: fc_cubo / fc_cilindro ≈ 1.20 • Concretos de alta resistencia: la diferencia se reduce a 1.10 o menos. En México y Europa se usan más los cubos. En EE.UU. y Latinoamérica se usan más los cilindros. Las normas ACI usan f'c basado en cilindros."}]},{"title":"Parte 15 · Cálculo y expresión de los resultados (sección 9)","blocks":[{"type":"h2","text":"<strong>15.1 Texto literal</strong>"},{"type":"callout","text":"<strong>Texto literal</strong> <em>\"<strong>Calcular la resistencia a la compresión del espécimen, dividiendo la carga máxima soportada durante el ensayo entre el área promedio de la sección transversal.</em> <em>En el caso de especímenes con relación altura diámetro menor a 1.8 el resultado de la resistencia se multiplica por el factor de corrección obtenido de acuerdo a la tabla 1.</strong>\"</em>"},{"type":"h2","text":"<strong>15.2 La fórmula</strong>"},{"type":"p","text":"<strong>fc = F / A</strong>"},{"type":"p","text":"Donde:"},{"type":"list","items":["<strong>fc: </strong>resistencia a la compresión en MPa o kgf/cm²."]},{"type":"list","items":["<strong>F: </strong>carga máxima en N o kgf."]},{"type":"list","items":["<strong>A: </strong>área de la sección transversal en mm² o cm²."]},{"type":"h2","text":"<strong>15.3 El cálculo del área</strong>"},{"type":"h3","text":"<strong>15.3.1 Cilindros</strong>"},{"type":"p","text":"<strong>A_cilindro = π × (D_promedio/2)² = π × D²/4</strong>"},{"type":"p","text":"Donde D_promedio es el promedio de las 2 mediciones perpendiculares del diámetro."},{"type":"h3","text":"<strong>15.3.2 Cubos</strong>"},{"type":"p","text":"<strong>A_cubo = lado_promedio × altura_promedio</strong>"},{"type":"p","text":"Donde lado y altura son los promedios de las 2 mediciones."},{"type":"h2","text":"<strong>15.4 Aplicación del factor de corrección</strong>"},{"type":"p","text":"Si la esbeltez es < 1.8, multiplicar el resultado por el factor de la Tabla 1:"},{"type":"p","text":"<strong>fc_corregido = fc_calculado × factor_de_Tabla_1</strong>"},{"type":"h2","text":"<strong>15.5 Promedio de varios especímenes</strong>"},{"type":"callout","text":"<strong>Texto literal</strong> <em>\"<strong>La resistencia a la compresión se determina con el promedio de 2 especímenes como mínimo, ensayados a la edad especificada.</strong>\"</em>"},{"type":"callout","text":"<strong>¿POR QUÉ?</strong> ¿Por qué siempre PROMEDIO de al menos 2 especímenes? Por la naturaleza ESTADÍSTICA del concreto: • Cada cilindro es ligeramente distinto (variabilidad de muestreo, moldeo, curado). • Un solo cilindro puede tener un valor anómalo (alto o bajo). • El promedio de 2 reduce la influencia de cualquier valor extremo. • El estándar internacional es promediar al menos 2; algunos proyectos exigen 3. Si la diferencia entre los 2 cilindros del par es mayor al 8 % del promedio (criterio común aunque no en NMX-C-083), se ensaya un tercero o se rechaza la pareja como no representativa."},{"type":"h2","text":"<strong>15.6 Aproximación del resultado</strong>"},{"type":"callout","text":"<strong>Texto literal</strong> <em>\"<strong>El resultado del ensayo se expresa con una aproximación de 100 kPa (1 kg/cm²).</strong>\"</em>"},{"type":"callout","text":"<strong>¿POR QUÉ?</strong> ¿Por qué reportar al kg/cm² (no al décimo)? Porque la PRECISIÓN del método (sección 10) es del 2.9 % de repetibilidad. Reportar más decimales daría falsa sensación de exactitud. Para una resistencia esperada de 250 kg/cm², el coeficiente de repetibilidad es 7.25 kg/cm² (2.9 %). Reportar 250.3 kg/cm² es engañoso: el método tiene incertidumbre de ± 7 kg/cm². La regla práctica: • Si calculas 252.7 kg/cm² → reporta 253 kg/cm². • Si calculas 252.3 kg/cm² → reporta 252 kg/cm²."},{"type":"h2","text":"<strong>15.7 Ejemplo numérico completo</strong>"},{"type":"p","text":"Cilindro 15 × 30 cm. Datos:"},{"type":"list","items":["Diámetro 1: 150 mm. Diámetro 2 (perpendicular): 151 mm. Promedio: 150.5 mm."]},{"type":"list","items":["Altura 1: 305 mm. Altura 2 (lado opuesto): 303 mm. Promedio: 304 mm."]},{"type":"list","items":["Esbeltez = 304 / 150.5 = 2.02 → factor = 1.000."]},{"type":"list","items":["Carga máxima registrada: 442 kN = 45 080 kgf."]},{"type":"p","text":"Cálculo:"},{"type":"p","text":"<strong>A = π × (150.5)² / 4 = 17 791 mm² = 177.91 cm²</strong>"},{"type":"p","text":"<strong>fc = 45 080 kgf / 177.91 cm² = 253.4 kg/cm²</strong>"},{"type":"p","text":"<strong>fc reportado = 253 kg/cm² (≈ 25.3 MPa)</strong>"}]},{"title":"Parte 16 · Precisión · cilindros y cubos","blocks":[{"type":"h2","text":"<strong>16.1 Texto literal (sección 10)</strong>"},{"type":"callout","text":"<strong>Sección 10.1 (cilindros)</strong> <em>\"<strong>- Coeficiente de repetibilidad 2.9 %</em> <em>- Coeficiente de reproducibilidad 5.0 %</strong>\"</em>"},{"type":"callout","text":"<strong>Sección 10.2 (cubos)</strong> <em>\"<strong>10.2.1 Cubos de 100 mm:</em> <em>- Coeficiente de repetibilidad 3.2 %</em> <em>- Coeficiente de reproducibilidad 5.4 %</em> <em>10.2.2 Cubos de 150 mm:</em> <em>- Coeficiente de repetibilidad 3.2 %</em> <em>- Coeficiente de reproducibilidad 4.7 %</strong>\"</em>"},{"type":"h2","text":"<strong>16.2 Definición de los coeficientes</strong>"},{"type":"table","rows":[["<strong>Coeficiente</strong>","<strong>Significado</strong>","<strong>Cuándo se aplica</strong>"],["Repetibilidad","Variabilidad ESPERADA cuando el MISMO operador, MISMA prensa, MISMOS materiales, repite el ensayo.","Compara dos cilindros del mismo lote, ensayados por la misma persona el mismo día."],["Reproducibilidad","Variabilidad ESPERADA cuando OPERADORES distintos, prensas distintas, laboratorios distintos, hacen el mismo ensayo.","Compara dos cilindros del mismo concreto ensayados en dos laboratorios distintos."]]},{"type":"h2","text":"<strong>16.3 Tabla resumen de precisión</strong>"},{"type":"table","rows":[["<strong>Espécimen</strong>","<strong>Repetibilidad (1s)</strong>","<strong>Reproducibilidad (1s)</strong>"],["Cilindros","2.9 %","5.0 %"],["Cubos de 100 mm","3.2 %","5.4 %"],["Cubos de 150 mm","3.2 %","4.7 %"]]},{"type":"h2","text":"<strong>16.4 Cómo aplicar los coeficientes</strong>"},{"type":"p","text":"Si dos cilindros del mismo lote dan:"},{"type":"list","items":["Cilindro 1: 250 kg/cm²"]},{"type":"list","items":["Cilindro 2: 245 kg/cm²"]},{"type":"list","items":["Diferencia: 5 kg/cm² = 2 % del promedio."]},{"type":"p","text":"Coeficiente de repetibilidad para cilindros: 2.9 %. Esta diferencia de 2 % está DENTRO del coeficiente. Es NORMAL."},{"type":"p","text":"Si los mismos cilindros dan:"},{"type":"list","items":["Cilindro 1: 250 kg/cm²"]},{"type":"list","items":["Cilindro 2: 220 kg/cm²"]},{"type":"list","items":["Diferencia: 30 kg/cm² = 12 % del promedio."]},{"type":"p","text":"Esta diferencia es MUY MAYOR al coeficiente. Algo está mal: pueden ser diferencias en el moldeo, curado, cabeceo, o el ensayo mismo. Hay que investigar."},{"type":"h2","text":"<strong>16.5 Por qué los cubos tienen mayor variabilidad</strong>"},{"type":"callout","text":"<strong>¿POR QUÉ?</strong> Los cubos tienen coeficientes ligeramente mayores que los cilindros (3.2 % vs 2.9 % en repetibilidad): • El cubo tiene caras CUADRADAS: la concentración de tensiones en las esquinas es más sensible a defectos. • El cubo tiene esbeltez 1.0: mucha fricción confinante, pero también más sensibilidad a la planicidad. • El cubo es MÁS PEQUEÑO: representa un volumen menor de concreto, donde la heterogeneidad es relativamente más importante. Sin embargo, los cubos de 150 mm tienen REPRODUCIBILIDAD MENOR (4.7 %) que los de 100 mm (5.4 %). Esto es porque los cubos más grandes promedian más concreto y son menos sensibles a heterogeneidades."}]},{"title":"Parte 17 · Informe del ensayo","blocks":[{"type":"h2","text":"<strong>17.1 Texto literal (sección 11.1)</strong>"},{"type":"callout","text":"<strong>Texto literal · Registro de resultados (interno)</strong> <em>\"<strong>El registro de los resultados debe incluir como mínimo los siguientes datos</strong>\"</em>"},{"type":"h2","text":"<strong>17.2 Datos obligatorios del REGISTRO INTERNO</strong>"},{"type":"p","text":"Estos datos quedan en el laboratorio para trazabilidad:"},{"type":"list","items":["Clave de identificación del espécimen."]},{"type":"list","items":["Edad de ensayo."]},{"type":"list","items":["Diámetro y altura para cilindros en centímetros, con aproximación a milímetros."]},{"type":"list","items":["Lados y altura para cubos en centímetros, con aproximación a milímetros."]},{"type":"list","items":["Área de la sección transversal en centímetros cuadrados con aproximación al décimo."]},{"type":"list","items":["Carga máxima en N (kgf)."]},{"type":"list","items":["Resistencia a la compresión, calculada con aproximación a 0.1 MPa (1 kg/cm²)."]},{"type":"list","items":["Observaciones (defectos observados en el espécimen o en sus cabezas sólo en caso de que se presenten)."]},{"type":"list","items":["Para fines de rastreabilidad cuando se requiera se registra la prensa y manómetro con el que se efectuó el ensayo."]},{"type":"h2","text":"<strong>17.3 Datos del INFORME AL CLIENTE</strong>"},{"type":"callout","text":"<strong>Texto literal · Informe al cliente</strong> <em>\"<strong>El informe al cliente debe contener los siguientes datos</strong>\"</em>"},{"type":"p","text":"El informe al cliente es MÁS BREVE:"},{"type":"list","items":["Clave de identificación del espécimen."]},{"type":"list","items":["Edad de ensayo."]},{"type":"list","items":["Resistencia a la compresión, calculada con aproximación a 0.1 MPa (1 kg/cm²)."]},{"type":"list","items":["Observaciones (defectos observados en el espécimen o en sus cabezas, sólo en caso de que se presenten)."]},{"type":"h2","text":"<strong>17.4 La diferencia entre registro y informe</strong>"},{"type":"callout","text":"<strong>¿POR QUÉ?</strong> ¿Por qué dos niveles de información? • REGISTRO INTERNO: tiene TODOS los datos para trazabilidad. Si en 5 años hay una disputa legal, el laboratorio tiene cómo defender el resultado: dimensiones exactas, prensa usada, observaciones del operador. • INFORME AL CLIENTE: tiene solo lo ESENCIAL para la decisión de aceptación/rechazo. El cliente no necesita conocer el área en cm² o la prensa específica; solo necesita saber qué resistencia tiene su concreto. Esta separación protege la trazabilidad sin abrumar al cliente con datos técnicos."},{"type":"h2","text":"<strong>17.5 Ejemplo de informe al cliente</strong>"},{"type":"table","rows":[["<strong>Campo</strong>","<strong>Valor</strong>"],["Clave de identificación","Cil-2026-04-001-A (Cilindro 1, par A)"],["Edad de ensayo","28 días"],["Resistencia a la compresión","253 kg/cm² (24.8 MPa)"],["Observaciones","Falla tipo 1 (cono en ambos extremos). Ningún defecto observado."]]}]},{"title":"Parte 18 · Concordancia con ISO 1920-4 y diferencias","blocks":[{"type":"h2","text":"<strong>18.1 Texto literal (sección 13)</strong>"},{"type":"callout","text":"<strong>Texto literal</strong> <em>\"<strong>Esta norma coincide básicamente con la norma internacional ISO 1920-4:2005 Testing of Concrete – Part 4 – Strength of hardened concrete.</em> <em>En lo siguiente:</em> <em>Tanto esta norma mexicana como la norma internacional tienen la limpieza de las caras previo a su ensayo.</em> <em>En ambas normas las fallas aceptables obtenidas en probetas cúbicas son las mismas</em> <em>Coinciden en el cálculo de la resistencia a compresión que es el mismo</em> <em>La discrepancia de las normas está en:</em> <em>La preparación de la muestra</em> <em>La velocidad de aplicación de la carga</em> <em>El esquema de fallas típicas de los cilindros</em> <em>La aproximación expresada del resultado del ensayo y en el informe del ensayo</em> <em>La precisión de la norma mexicana no coincide con la internacional en el coeficiente de reproducibilidad en cilindros.</strong>\"</em>"},{"type":"h2","text":"<strong>18.2 Comparación con normas internacionales</strong>"},{"type":"table","rows":[["<strong>Aspecto</strong>","<strong>NMX-C-083</strong>","<strong>ASTM C39</strong>","<strong>ISO 1920-4</strong>","<strong>UNE-EN 12390-3</strong>"],["Velocidad de carga","0.25 ± 0.05 MPa/s","0.15–0.35 MPa/s (0.25 típica)","0.6 ± 0.2 MPa/s","0.6 ± 0.4 MPa/s"],["Tipos de falla cilindros","6 tipos (T1–T6)","5 tipos (1–5)","Esquema similar a ASTM","Esquema similar a ASTM"],["Aproximación del resultado","1 kg/cm² (100 kPa)","10 psi (0.1 MPa)","0.1 MPa","0.1 MPa"],["Esbeltez estándar","2.0 (cilindro)","2.0 (cilindro)","2.0 (cilindro)","2.0 (cilindro)"],["Tabla de corrección esbeltez","Sí (Tabla 1)","Sí (similar)","Sí","No (esbeltez fija 2.0)"],["Cubos aceptados","Sí","No","Sí","Sí"]]},{"type":"h2","text":"<strong>18.3 La diferencia más notable: velocidad de carga</strong>"},{"type":"callout","text":"<strong>¿POR QUÉ?</strong> ISO 1920-4 y EN 12390-3 usan velocidad 0.6 MPa/s, MUCHO MÁS RÁPIDA que la NMX-C-083 (0.25 MPa/s). ¿Por qué la diferencia? • Las normas europeas se desarrollaron principalmente para CUBOS (más resistentes, más rápidos a la falla). • Las normas americanas y mexicanas se desarrollaron para CILINDROS (más sensibles a la velocidad). • La velocidad de 0.25 MPa/s es más conservadora: minimiza efectos dinámicos en cilindros. Para concreto armado normal, ambas velocidades dan resultados comparables si la prensa es buena. Pero en concretos de muy alta resistencia, las diferencias pueden ser apreciables."}]},{"title":"Parte 19 · Apéndice A · ecuación de interpolación","blocks":[{"type":"h2","text":"<strong>19.1 Texto literal del Apéndice A</strong>"},{"type":"callout","text":"<strong>Texto literal</strong> <em>\"<strong>Los valores de la tabla 1 se calcularon de acuerdo a la ecuación para la interpolación siguiente:</strong>\"</em>"},{"type":"h2","text":"<strong>19.2 La ecuación de interpolación lineal</strong>"},{"type":"p","text":"<strong>y − y₁ = [(y₂ − y₁) / (x₂ − x₁)] × (x − x₁)</strong>"},{"type":"p","text":"Donde:"},{"type":"list","items":["<strong>x: </strong>relación altura/diámetro OBTENIDA (la que mediste)."]},{"type":"list","items":["<strong>x₁: </strong>relación altura/diámetro INMEDIATA SUPERIOR a la obtenida (en la tabla)."]},{"type":"list","items":["<strong>x₂: </strong>relación altura/diámetro INMEDIATA INFERIOR a la obtenida."]},{"type":"list","items":["<strong>y: </strong>factor a calcular."]},{"type":"list","items":["<strong>y₁: </strong>factor INMEDIATO SUPERIOR al esperado."]},{"type":"list","items":["<strong>y₂: </strong>factor INMEDIATO INFERIOR al esperado."]},{"type":"h2","text":"<strong>19.3 Tabla A · valores clave de calibración</strong>"},{"type":"p","text":"Los valores que sirvieron para calibrar la curva fueron:"},{"type":"table","rows":[["<strong>Relación h/d</strong>","<strong>Factor de corrección</strong>"],["2.00","1.00"],["1.75","0.99"],["1.50","0.97"],["1.25","0.94"],["1.00","0.91"]]},{"type":"h2","text":"<strong>19.4 Ejemplo de aplicación de la ecuación</strong>"},{"type":"p","text":"Si tu cilindro tiene esbeltez exacta de 1.625 (entre 1.62 y 1.63):"},{"type":"p","text":"De la Tabla 1 (Parte 8):"},{"type":"list","items":["x₁ = 1.62, y₁ = 0.980"]},{"type":"list","items":["x₂ = 1.63, y₂ = 0.980"]},{"type":"p","text":"Aplicando la ecuación:"},{"type":"p","text":"<strong>y − 0.980 = [(0.980 − 0.980) / (1.63 − 1.62)] × (1.625 − 1.62)</strong>"},{"type":"p","text":"<strong>y = 0.980</strong>"},{"type":"p","text":"(En este caso ambos vecinos dan el mismo valor, así que el factor es 0.980 sin variación.)"},{"type":"p","text":"Para esbeltez de 1.475 (entre 1.47 y 1.48):"},{"type":"p","text":"De la Tabla 1:"},{"type":"list","items":["x₁ = 1.47, y₁ = 0.966"]},{"type":"list","items":["x₂ = 1.48, y₂ = 0.968"]},{"type":"p","text":"Aplicando la ecuación:"},{"type":"p","text":"<strong>y − 0.966 = [(0.968 − 0.966) / (1.48 − 1.47)] × (1.475 − 1.47)</strong>"},{"type":"p","text":"<strong>y = 0.966 + (0.002 / 0.01) × 0.005 = 0.966 + 0.001 = 0.967</strong>"},{"type":"p","text":"Por lo tanto, para esbeltez 1.475, factor = 0.967."},{"type":"h2","text":"<strong>19.5 ¿Cuándo usar interpolación?</strong>"},{"type":"p","text":"La Tabla 1 da valores cada 0.01 (de 1.00 a 2.00). En la práctica, raramente se necesita interpolar porque:"},{"type":"list","items":["La esbeltez se mide con aproximación de 1 mm en altura."]},{"type":"list","items":["Para un cilindro de 150 mm de diámetro, ± 1 mm en altura cambia la esbeltez en ± 0.0067."]},{"type":"list","items":["La Tabla 1 ya tiene resolución 0.01, suficiente para la precisión real."]},{"type":"p","text":"Solo se interpola si la esbeltez calculada NO coincide con un valor exacto de la tabla."}]},{"title":"Parte 20 · Errores frecuentes y autoevaluación SOLO","blocks":[{"type":"h2","text":"<strong>20.1 Errores frecuentes</strong>"},{"type":"table","rows":[["<strong>Error</strong>","<strong>Consecuencia</strong>","<strong>Cómo evitarlo</strong>"],["Prensa no
