Repository: misapoe05-cell/sgc-estandares2026

File: www/assets/data/c109_1.json (part 2 of 4)
{"type":"h2","text":"<strong>10.2 Qué significa </strong><strong>\"</strong><strong>recién moldeado</strong><strong>\"</strong>"},{"type":"p","text":"Es el cilindro que ACABAS de moldear según NMX-C-159: las 3 capas compactadas, enrasadas con la varilla, todavía está en el molde metálico (o ya fuera, pero recién moldeado, en estado fresco)."},{"type":"p","text":"En este caso, la cara superior del cilindro:"},{"type":"list","items":["Tiene una rugosidad natural por el enrase con varilla."]},{"type":"list","items":["Puede tener pequeñas irregularidades, ondulaciones."]},{"type":"list","items":["NO tiene resistencia (es concreto fresco aún)."]},{"type":"h2","text":"<strong>10.3 ¿Cuándo aplicar la pasta de cemento?</strong>"},{"type":"p","text":"La sección 8.3 (que veremos en la Parte 15) especifica:"},{"type":"callout","text":"<strong>Texto literal (sección 8.3, anticipo)</strong> <em>\"<strong>Para cabecear especímenes cilíndricos recién moldeados se emplea pasta de cemento puro después de 2 h a 4 h del moldeado.</strong>\"</em>"},{"type":"callout","text":"<strong>¿POR QUÉ?</strong> ¿Por qué entre 2 y 4 horas? No antes, no después: • ANTES de 2 h: el concreto fresco aún tiene mucha agua de sangrado en la superficie. La pasta no se adhiere bien. • ENTRE 2 y 4 h: el agua de sangrado se ha evaporado parcialmente. La superficie está fresca pero firme. Ideal para adherencia. • DESPUÉS de 4 h: el concreto ya inició su fraguado superficial. La pasta nueva no se adhiere bien al concreto que ya endureció."},{"type":"h2","text":"<strong>10.4 La alternativa de la sección 8.3 (espolvorear cemento)</strong>"},{"type":"p","text":"La norma ofrece una alternativa simplificada:"},{"type":"callout","text":"<strong>Texto literal</strong> <em>\"<strong>Otra alternativa para realizar el cabeceo consiste en espolvorear cemento sobre la superficie expuesta aún fresca y después de 1 h a 2 h proceder a enrasar; en este caso no se retira el agua de sangrado previo al cabeceo.</strong>\"</em>"},{"type":"p","text":"Comparación de los dos métodos:"},{"type":"table","rows":[["<strong>Método</strong>","<strong>Cuándo aplicar</strong>","<strong>Acción</strong>"],["Pasta de cemento puro","2 a 4 h después del moldeado","Aplicar pasta a/c 0.25–0.35, retirar agua de sangrado, enrasar 30 min después."],["Espolvorear cemento","1 a 2 h después del moldeado","Espolvorear cemento sobre la superficie aún fresca, enrasar después."]]},{"type":"h2","text":"<strong>10.5 Cubrir el cabeceo después</strong>"},{"type":"callout","text":"<strong>Texto literal</strong> <em>\"<strong>Realizado el cabeceo se deben cubrir los especímenes con un material que evite la perdida de humedad el cual no debe estar en contacto con la superficie cabeceada, se puede cubrir con una tapa o una placa de polietileno y sobre esta un paño húmedo.</strong>\"</em>"},{"type":"callout","text":"<strong>¿POR QUÉ?</strong> La capa de pasta de cemento necesita CURARSE (hidratarse) para desarrollar resistencia. Si pierde humedad, se contraerá y agrietará, y al ensayar la prensa empujará sobre una capa débil que se desintegrará en lugar de transmitir la carga. La estructura es: • Cabeceo (capa de pasta). • Tapa/placa de polietileno (que NO toca la pasta porque la mancharía). • Paño húmedo encima (mantiene humedad por evaporación lenta). Así se mantiene la humedad relativa cerca del 100 % alrededor del cabeceo durante el curado."}]},{"title":"Parte 11 · Preparación · cilíndricos endurecidos curados en húmedo","blocks":[{"type":"h2","text":"<strong>11.1 Texto literal (sección 6.2)</strong>"},{"type":"callout","text":"<strong>Texto literal</strong> <em>\"<strong>Las bases de los especímenes cilíndricos de concreto endurecidos que no se encuentran dentro de las tolerancias de 0.05 mm con respecto a su plano, deben ser cortadas, pulidas o cabeceadas, para estar dentro de esa tolerancia.</em> <em>Cuando la base del espécimen cumple con la planicidad y la perpendicularidad requerida se puede ensayar sin cabeceo, corte o pulido.</strong>\"</em>"},{"type":"h2","text":"<strong>11.2 Las cuatro opciones para cilíndricos endurecidos</strong>"},{"type":"list","items":["<strong>Si CUMPLE planicidad y perpendicularidad: </strong>ensayar SIN cabeceo. (Es muy raro, requiere un molde de altísima precisión.)"]},{"type":"list","items":["<strong>CORTAR: </strong>con sierra diamantada perpendicular al eje. Da superficies muy planas pero requiere equipo costoso."]},{"type":"list","items":["<strong>PULIR: </strong>con disco abrasivo. Versión más fina del corte."]},{"type":"list","items":["<strong>CABECEAR: </strong>aplicar capa de azufre o pasta. Es la opción más común."]},{"type":"h2","text":"<strong>11.3 Verificación de planicidad y perpendicularidad después</strong>"},{"type":"p","text":"La sección 6.2 también exige la verificación con escuadra (Figura 4) que ya describimos en la Parte 5.6:"},{"type":"list","items":["Apoyar la escuadra de 90° en la cara cabeceada/pulida."]},{"type":"list","items":["Verificar dos lados opuestos."]},{"type":"list","items":["La escuadra no debe apartarse en más de 0.5° (3 mm en 300 mm)."]},{"type":"h2","text":"<strong>11.4 Resumen visual de cuándo se aplica cada procedimiento</strong>"},{"type":"table","rows":[["<strong>Estado del cilindro</strong>","<strong>Sección de la norma</strong>","<strong>Procedimiento típico</strong>"],["Recién moldeado (concreto fresco), va a ser cabeceado con pasta","6.1 (preparación) + 8.3 (procedimiento)","Pasta de cemento puro a las 2–4 h del moldeado, o espolvorear cemento a las 1–2 h."],["Endurecido, curado en HÚMEDO (28 días en cámara)","6.2 (preparación) + 8.4 (procedimiento)","Pasta de cemento puro o compuesto de azufre. La pasta requiere que esté SATURADO."],["Endurecido, curado en SECO (almacenado en aire seco, núcleos extraídos)","6.2 + 8.1 (procedimiento)","Compuesto de azufre (la pasta no funciona bien en cilindros secos)."]]}]},{"title":"Parte 12 · Compuesto para cabeceo · Tabla 1 y reúso","blocks":[{"type":"h2","text":"<strong>12.1 La tabla 1 de la norma</strong>"},{"type":"p","text":"La sección 6.2.1 introduce la tabla más importante de la norma. Define qué resistencia debe tener el compuesto para que el cabeceo NO sea el eslabón débil de la cadena."},{"type":"table","rows":[["<strong>Resistencia del concreto, en MPa (kgf/cm²)</strong>","<strong>Resistencia mínima del compuesto, en MPa (kgf/cm²)</strong>","<strong>Espesor promedio de cada capa de cabeceo en mm</strong>","<strong>Espesor máximo de cada capa de cabeceo en cualquier punto de oquedad en la misma en mm</strong>"],["3.5 a 50 (35 a 500)","35 MPa (350) o la del concreto, cualquiera que sea mayor.","6","8"],["Más de 50 (más de 500)","No menor que la resistencia del concreto.","3","5"]]},{"type":"h2","text":"<strong>12.2 Cómo interpretar la Tabla 1</strong>"},{"type":"h3","text":"<strong>12.2.1 Para concretos de hasta 50 MPa (≈ 500 kgf/cm²)</strong>"},{"type":"p","text":"La regla es: el compuesto debe tener al menos 35 MPa (350 kgf/cm²) o la resistencia del concreto, lo que sea MAYOR."},{"type":"p","text":"Ejemplos:"},{"type":"list","items":["Concreto f'c = 250 kgf/cm² → compuesto ≥ 350 kgf/cm² (la del compuesto). Espesor 6 mm promedio, 8 mm máximo."]},{"type":"list","items":["Concreto f'c = 350 kgf/cm² → compuesto ≥ 350 kgf/cm². Espesor 6 mm promedio, 8 mm máximo."]},{"type":"list","items":["Concreto f'c = 450 kgf/cm² → compuesto ≥ 450 kgf/cm² (la del concreto). Espesor 6 mm promedio, 8 mm máximo."]},{"type":"h3","text":"<strong>12.2.2 Para concretos de más de 50 MPa (≈ 500 kgf/cm²)</strong>"},{"type":"p","text":"Aquí entramos en concretos de alta resistencia. La regla cambia:"},{"type":"list","items":["La resistencia del compuesto debe ser ≥ a la del concreto."]},{"type":"list","items":["El espesor de la capa se REDUCE: 3 mm promedio, 5 mm máximo."]},{"type":"callout","text":"<strong>¿POR QUÉ?</strong> ¿Por qué se reduce el espesor para concretos de alta resistencia? El cabeceo es una \"capa débil\" entre el plato de la prensa y el concreto. Aunque el compuesto pueda alcanzar la resistencia del concreto, una capa GRUESA actúa como un colchón que distribuye las cargas de manera no ideal: • En cilindros normales (f'c hasta 500), una capa de 6 mm es aceptable porque el concreto no es tan rígido y la \"distribución imperfecta\" no afecta significativamente. • En cilindros de alta resistencia (f'c > 500), el concreto es muy rígido, casi tan rígido como el acero del plato. Una capa de cabeceo gruesa se comporta como una almohadilla que ABSORBE deformación que debería ser del concreto, dando lecturas falsas (hasta 5–10 % bajas). Reduciendo a 3 mm, la capa de cabeceo apenas deforma y la prensa transmite la carga directamente al concreto. La medición es más precisa."},{"type":"h2","text":"<strong>12.3 Reúso del compuesto</strong>"},{"type":"callout","text":"<strong>Texto literal</strong> <em>\"<strong>El compuesto para cabeceo no debe de reusarse si su resistencia baja de la mínima requerida de acuerdo a la tabla 1. El número de reúsos debe ser demostrado con base en la resistencia obtenida del ensayo de los cubos de compuesto para cabeceo previo a su uso.</strong>\"</em>"},{"type":"p","text":"La filosofía:"},{"type":"list","items":["El compuesto SE PUEDE reusar (es lo común en laboratorios)."]},{"type":"list","items":["Pero CADA reúso lo degrada parcialmente (pequeña pérdida de aditivos, contaminación con polvo de concreto)."]},{"type":"list","items":["Hay que verificar PERIÓDICAMENTE su resistencia con los cubos de la sección 6.3."]},{"type":"list","items":["Si la resistencia ya no cumple la Tabla 1: DESECHAR ese compuesto."]},{"type":"h2","text":"<strong>12.4 Verificación periódica del espesor</strong>"},{"type":"callout","text":"<strong>Texto literal</strong> <em>\"<strong>Después de la operación diaria de ensayar la resistencia a compresión, se debe verificar el espesor del cabeceo en uno de cada 10 especímenes. Después de finalizar el ensayo de compresión, recolectar al menos seis fragmentos del material utilizado para cabecear las superficies de ambas caras del espécimen seleccionado. Los fragmentos seleccionados se deben desligar del concreto por completo. Se debe medir y registrar el espesor de las piezas con calibrador con precisión mínima de 0.5 mm. Comparar el promedio y el espesor máximo con los valores de la Tabla 1. Se debe registrar los resultados de las determinaciones de espesor de la capa de cabeceo.</strong>\"</em>"},{"type":"p","text":"Procedimiento de control diario:"},{"type":"list","items":["Después del ensayo de cada 10 especímenes, seleccionar 1 muestra (al azar)."]},{"type":"list","items":["Recolectar 6 fragmentos del material de cabeceo de las dos caras."]},{"type":"list","items":["Despegar todo concreto adherido a los fragmentos."]},{"type":"list","items":["Medir el espesor de cada fragmento con calibrador (precisión 0.5 mm)."]},{"type":"list","items":["Calcular el promedio y identificar el espesor máximo."]},{"type":"list","items":["Comparar con la Tabla 1: ¿cumple promedio ≤ 6 mm? ¿máximo ≤ 8 mm? (o 3/5 si f'c > 50 MPa)."]},{"type":"list","items":["Registrar los resultados."]}]},{"title":"Parte 13 · Resistencia a compresión del compuesto (sección 6.3)","blocks":[{"type":"h2","text":"<strong>13.1 El procedimiento completo</strong>"},{"type":"p","text":"La sección 6.3 detalla cómo verificar la resistencia del compuesto mediante cubos. Vamos paso a paso."},{"type":"h2","text":"<strong>13.2 Texto literal completo (sección 6.3)</strong>"},{"type":"callout","text":"<strong>Texto literal</strong> <em>\"<strong>- Preparar 3 especímenes cúbicos de 50 mm ± 1 mm.</em> <em>- Precalentar el molde para evitar choques térmicos. El precalentamiento puede ser la temperatura con la que pueda retirase con la mano.</em> <em>- Lubricar el interior de los moldes, con una capa delgada de aceite mineral.</em> <em>- Con el compuesto para cabeceo fundido a una temperatura entre 403 K y 423 K (130 °C y 150 °C), se cuelan los cubos.</em> <em>- Llenar cada uno de los moldes y los huecos que se crean por contracción del compuesto para cabeceo se rellenan.</em> <em>- Desmoldar los cubos después de que se ha completado la solidificación.</em> <em>- Eliminar los sobrantes de las aristas y verificar los planos de las superficies de contacto.</em> <em>- Esperar el tiempo requerido para que adquiera la resistencia esperada, almacenados a la temperatura del laboratorio, ensayar a la compresión aplicando la carga en dos de las caras laterales y calcular su resistencia en MPa (kgf/cm²). La velocidad de aplicación de la carga sobre el espécimen debe ser tal que este falle entre 20 s y 80 s.</em> <em>- De no alcanzar la resistencia requerida dosificar nuevamente los materiales de la mezcla de los componentes del compuesto para cabeceo y repetir el ensayo.</strong>\"</em>"},{"type":"h2","text":"<strong>13.3 Las temperaturas en kelvin</strong>"},{"type":"p","text":"La norma especifica el rango \"entre 403 K y 423 K (130 °C y 150 °C)\". La conversión:"},{"type":"p","text":"<strong>K = °C + 273.15</strong>"},{"type":"p","text":"<strong>130 °C + 273.15 = 403.15 K ≈ 403 K</strong>"},{"type":"p","text":"<strong>150 °C + 273.15 = 423.15 K ≈ 423 K</strong>"},{"type":"p","text":"La norma usa Kelvin porque NOM-008-SCFI-2002 (Sistema General de Unidades de Medida) lo reconoce como unidad fundamental del SI. En la práctica de laboratorio se usan los valores en Celsius."},{"type":"h2","text":"<strong>13.4 La velocidad de carga: 20 a 80 segundos</strong>"},{"type":"callout","text":"<strong>¿POR QUÉ?</strong> ¿Por qué entre 20 y 80 segundos hasta la falla? Es un balance entre dos efectos: • MUY RÁPIDO (< 20 s): el material no tiene tiempo de redistribuir tensiones internas. La falla es brusca y la lectura es ARTIFICIALMENTE BAJA por efectos dinámicos. • MUY LENTO (> 80 s): efectos de fluencia (creep) y redistribución plástica empiezan a ocurrir, dando una lectura ARTIFICIALMENTE BAJA por otra razón (deformación viscosa). Entre 20 y 80 s, la falla ocurre en régimen QUASI-ESTÁTICO: el material falla por su resistencia real, sin efectos dinámicos ni de fluencia. Este rango es el mismo que para el ensayo de compresión de cilindros de concreto (NMX-C-083): 20–80 s. Por consistencia entre normas relacionadas."},{"type":"h2","text":"<strong>13.5 ¿Por qué cargar en </strong><strong>\"</strong><strong>dos de las caras laterales</strong><strong>\"</strong><strong>?</strong>"},{"type":"p","text":"Un cubo tiene 6 caras: 1 inferior (la del molde), 1 superior (la del llenado, irregular por la contracción) y 4 laterales (formadas por las paredes del molde, planas)."},{"type":"callout","text":"<strong>¿POR QUÉ?</strong> Las 4 caras laterales son las MÁS PLANAS porque están en contacto con paredes del molde durante el llenado. Las dos caras opuestas que se eligen DEBEN SER LATERALES. La cara inferior (del molde) también es plana, pero la superior (del llenado) es irregular: tiene la depresión por contracción del azufre al solidificar. Si se cargara entre la superior y la inferior, la cara superior irregular concentraría tensiones y daría lectura más baja. Cargando entre dos laterales planas, la lectura es real."}]},{"title":"Parte 14 · Procedimiento de cabeceo · sección 8 completa","blocks":[{"type":"h2","text":"<strong>14.1 Texto literal · introducción a la sección 8</strong>"},{"type":"callout","text":"<strong>Texto literal</strong> <em>\"<strong>Para el ensayo de los especímenes verificar que las superficies de las bases sean planas, dentro de una tolerancia de 0.05 mm, en una longitud de 150 mm; de no ser así se procede al cabeceo para cumplir con dicha planicidad.</em> <em>Se debe eliminar cualquier depósito de cera, material aceitoso o exceso de agua que se encuentre en las bases del espécimen que interfiera con la adherencia de la capa de cabeceo.</em> <em>Durante el procedimiento de cabeceo, en uno de cada 10 especímenes se verifica la planicidad de las bases, por medio de una regla rígida de bordes rectos y calibradores de laminillas para espesores (véase figura 5), tomar un mínimo de tres lecturas en diámetros diferentes.</strong>\"</em>"},{"type":"h2","text":"<strong>14.2 Verificación inicial de planicidad</strong>"},{"type":"p","text":"ANTES de cabecear, hay que decidir si es necesario:"},{"type":"list","items":["Apoyar la regla rígida sobre la cara del cilindro."]},{"type":"list","items":["Mirar contra una luz: si pasa luz entre la regla y la cara, hay irregularidad."]},{"type":"list","items":["Insertar laminillas calibradas (feeler gauges): de 0.05 mm. Si la laminilla pasa, la cara NO cumple planicidad."]},{"type":"list","items":["Si CUMPLE: NO se cabecea (caso raro)."]},{"type":"list","items":["Si NO cumple: se procede al cabeceo."]},{"type":"h2","text":"<strong>14.3 Cabeceo con compuesto para cabeceo (Mortero) · sección 8.1</strong>"},{"type":"callout","text":"<strong>Texto literal</strong> <em>\"<strong>Calentar para su empleo a una temperatura 413 K ± 10 K (140 °C ± 10 °C). Colocar en los recipientes para el fundido la cantidad necesaria de mortero de azufre para los especímenes por cabecear.</em> <em>El compuesto para cabeceo fundido debe mantenerse alejado de la humedad, pues al contener agua en el mortero varía la resistencia y comportamiento plástico. El plato y los dispositivos para el cabeceo, deben ser precalentados ligeramente antes de ser empleados impidiendo así choques térmicos que varíen sus propiedades. Antes de vaciar cada capa, se aceita ligeramente el plato de cabeceo para no tener adherencia con el plato.</em> <em>Las bases de los especímenes curados en forma húmeda deben estar suficientemente secos en el momento del cabeceo, para evitar que dentro de las capas se formen burbujas de vapor o bolsas de espuma que impidan la adherencia con el concreto provocando agrietamientos.</em> <em>Cuando se utiliza un dispositivo vertical, verter el compuesto para cabeceo sobre la superficie del plato para cabecear, levantar el cilindro por encima del plato y colocar los lados del cilindro con las guías, deslizar el cilindro por las guías sobre el plato para cabecear mientras se mantiene en contacto constante con las guías de alineamiento. El extremo del cilindro debe continuar reposando en el plato para cabecear con los lados del cilindro en contacto con las guías de alineamiento, hasta que el mortero se haya endurecido. Se debe usar suficiente material para cubrir el extremo del cilindro después de que el compuesto para cabecear se solidifica.</em> <em>Se debe revisar la adherencia de las bases cabeceadas mediante golpeteos con un elemento metálico distribuidos en toda la superficie. Si los cabeceos fallan en satisfacer los requisitos de planicidad o tienen áreas sin adherencia, remover y volver a elaborar los cabeceos.</strong>\"</em>"},{"type":"h2","text":"<strong>14.4 Procedimiento paso a paso (cabeceo con azufre)</strong>"},{"type":"list","items":["<strong>Paso 1 · Precalentar el compuesto: </strong>calentar a 140 °C ± 10 °C (entre 130 y 150 °C)."]},{"type":"list","items":["<strong>Paso 2 · Mantener el compuesto seco: </strong>alejarlo de fuentes de humedad. El agua en el azufre líquido genera burbujas y reduce resistencia."]},{"type":"list","items":["<strong>Paso 3 · Precalentar el plato y dispositivos: </strong>ligeramente, hasta que se pueda retirar con la mano. Esto evita choques térmicos."]},{"type":"list","items":["<strong>Paso 4 · Aceitar el plato: </strong>antes de cada capa, una capa MUY DELGADA de aceite mineral."]},{"type":"list","items":["<strong>Paso 5 · Verificar que el cilindro esté seco: </strong>para los curados en húmedo, secar la cara con un paño antes de cabecear. Evita formación de burbujas de vapor."]},{"type":"list","items":["<strong>Paso 6 · Verter el azufre fundido sobre el plato: </strong>cantidad suficiente para cubrir el extremo del cilindro."]},{"type":"list","items":["<strong>Paso 7 · Bajar el cilindro al plato: </strong>usando el dispositivo vertical (alineador), de manera que los lados del cilindro mantengan contacto con las guías de alineamiento durante todo el descenso."]},{"type":"list","items":["<strong>Paso 8 · Mantener el cilindro en contacto: </strong>el extremo del cilindro debe seguir tocando el plato y las paredes del cilindro deben estar en contacto con las guías HASTA que el azufre se haya endurecido (típicamente 2–5 minutos)."]},{"type":"list","items":["<strong>Paso 9 · Retirar el cilindro: </strong>una vez solidificado el azufre, levantar el cilindro. La capa cabeceada queda adherida al cilindro."]},{"type":"list","items":["<strong>Paso 10 · Verificar adherencia con golpeteos: </strong>golpear suavemente con un elemento metálico (martillo de prueba, llave, etc.) toda la superficie cabeceada. Sonido SÓLIDO = bien adherido. Sonido HUECO = capa despegada → desechar y rehacer."]},{"type":"h2","text":"<strong>14.5 Considerations para especímenes curados por vía húmeda (sección 8.1.1)</strong>"},{"type":"callout","text":"<strong>Texto literal</strong> <em>\"<strong>Los especímenes curados por vía húmeda deben ser mantenidos en condiciones húmedas durante el tiempo transcurrido entre el terminado del cabeceo y el momento del ensayo, regresarlos al almacenamiento húmedo o protegerlos con una manta o material similar húmedos para evitar la evaporación.</em> <em>Los especímenes cabeceados no se ensayan hasta que el compuesto para cabeceo haya desarrollado la resistencia requerida.</strong>\"</em>"},{"type":"p","text":"Implicaciones prácticas:"},{"type":"list","items":["Después del cabeceo, regresar el cilindro a la cámara de curado húmedo (o protegerlo con manta húmeda) hasta el momento del ensayo."]},{"type":"list","items":["No ensayar HASTA que el compuesto haya alcanzado su resistencia (verificable con cubos según sección 6.3). Para azufre, esto suele ser ~ 1 hora; para pasta de cemento, mínimo 7 días."]},{"type":"h2","text":"<strong>14.6 Determinación del cabeceo para especímenes prismáticos (sección 8.2)</strong>"},{"type":"callout","text":"<strong>Texto literal</strong> <em>\"<strong>Colocar la placa cabeceadora en una superficie horizontal, firme y plana y se nivela en ambos sentidos. Para el cabeceo con compuesto para cabeceo es recomendable precalentar la placa.</em> <em>Colocar el material de cabeceo sobre la placa y sobre éste el espécimen de ensayo, cuidando que el material de cabeceo no se salga por las uniones del cabeceador.</em> <em>Se debe garantizar, la perpendicularidad de la superficie cabeceada con respecto al eje vertical del espécimen.</em> <em>Las superficies cabeceadas de los especímenes para compresión deben ser planas, dentro de una tolerancia de ± 0.05 mm en una longitud de 150 mm tomada en dos direcciones ortogonales.</em> <em>Durante los procedimientos de cabeceo, los planos de las bases cabeceadas de un espécimen de cada lote en estudio deben ser verificados por medio de una regla rígida de bordes rectos y calibradores de laminillas para espesores, tomando un mínimo de tres lecturas en cada una de las longitudes ortogonales seleccionadas para asegurar que las superficies no se aparten de un plano en más de 0.05 mm.</strong>\"</em>"},{"type":"p","text":"Procedimiento para prismáticos:"},{"type":"list","items":["Nivelar la placa cabeceadora horizontalmente."]},{"type":"list","items":["Precalentar (si se usa azufre)."]},{"type":"list","items":["Colocar el material de cabeceo sobre la placa, dentro de las fronteras (escuadras)."]},{"type":"list","items":["Bajar el espécimen prismático sobre el cabeceo."]},{"type":"list","items":["Verificar perpendicularidad."]},{"type":"list","items":["Verificar planicidad en DOS DIRECCIONES ORTOGONALES (no en una sola), con mínimo 3 lecturas por dirección."]}]},{"title":"Parte 15 · Cabeceo con pasta de cemento (sección 8.3 y 8.4)","blocks":[{"type":"h2","text":"<strong>15.1 Cabeceo de cilindros recién moldeados (sección 8.3)</strong>"},{"type":"callout","text":"<strong>Texto literal</strong> <em>\"<strong>Para cabecear especímenes cilíndricos recién moldeados se emplea pasta de cemento puro después de 2 h a 4 h del moldeado.</em> <em>Es necesario retirar el agua de sangrado antes de aplicar la pasta. Se hace la capa de pasta tan delgada como sea posible aplicándola sobre la superficie expuesta, dicha pasta de cemento es de consistencia normal, aproximadamente entre 0.25 y 0.35 de la relación agua/cemento. 30 min después de su aplicación se enrasa con una placa cabeceadora.</em> <em>Otra alternativa para realizar el cabeceo consiste en espolvorear cemento sobre la superficie expuesta aún fresca y después de 1 h a 2 h proceder a enrasar; en este caso no se retira el agua de sangrado previo al cabeceo.</em> <em>Realizado el cabeceo se deben cubrir los especímenes con un material que evite la perdida de humedad el cual no debe estar en contacto con la superficie cabeceada, se puede cubrir con una tapa o una placa de polietileno y sobre esta un paño húmedo.</strong>\"</em>"},{"type":"h2","text":"<strong>15.2 La relación agua/cemento de 0.25 a 0.35</strong>"},{"type":"callout","text":"<strong>¿POR QUÉ?</strong> Una pasta de cemento típica tiene a/c = 0.40–0.50 (suficiente agua para hidratación + trabajabilidad). Para cabeceo, se reduce a 0.25–0.35: • Menos agua = menos contracción al endurecer = menos agrietamiento del cabeceo. • Menos agua = mayor resistencia final de la pasta (relación inversa entre a/c y resistencia). • Menos agua = pasta más espesa, más fácil de manejar como capa muy delgada. La pasta a a/c = 0.25 es casi una masilla (consistencia normal); a 0.35 es más fluida pero aún manejable."},{"type":"h2","text":"<strong>15.3 Cabeceo de cilindros endurecidos curados en húmedo (sección 8.4)</strong>"},{"type":"callout","text":"<strong>Texto literal</strong> *\"**El procedimiento descrito debe ser utilizado para especímenes que vayan a ser curados por vía húmeda y en forma continua hasta el momento del ensayo, ya que los especímenes del concreto seco absorben agua de la mezcla de la pasta de cemento puro y pueden producir capas de adherencia no satisfactorias. Las capas de pasta de cemento puro, puede contraerse y agrietarse por secado, por lo que deben emplearse únicamente para especímenes que sean curados en forma continua, en ambiente húmedo hasta el momento del ensayo.<em> </em>Los especímenes de concreto endurecido se debe de retirar del curado en húmedo o asegurarse de que las caras a cabecear están saturadas de agua antes de empezar el cabeceo<em> </em>En especímenes cilíndricos se puede usar el molde cilíndrico como cimbra del cabeceo, introduciendo el espécimen para lograr tener una superficie cabeceada que cumpla con perpendicularidad requerida de acuerdo a 6.2.<em> </em>De no ser así, se requiere que se tenga un plano vertical que sirva de referencia para que el cabeceo quede perpendicular, o en su defecto utilizar un nivel ojo de buey al momento de enrasar con la placa para lograrlo.<em> </em>Se coloca una capa de pasta de cemento tan delgada como sea posible, aplicándola sobre la superficie expuesta, dicha pasta de cemento es de consistencia normal, aproximadamente entre 0.25 y 0.35 de la relación agua/cemento. 30 min después de su aplicación se enrasa con una placa cabeceadora, la cual debe estar humedecida.<em> </em>Una vez endurecido el cemento aproximadamente a 24 h para garantizar que no se separe, y se vuelve a colocar en su proceso de curado.<em> </em>En todo momento debe de cubrirse y mantenerse en condiciones húmedas procurando no dañar la superficie cabeceada.<em> </em>En especímenes curados en seco como son los núcleos extraídos, se mantienen húmedos hasta que el cemento endurece para posteriormente continuar con su curado en seco.<em> </em>Las capas de cemento, requieren generalmente un mínimo de 7 días para desarrollar una resistencia aceptable, por lo que su ensayo no puede ser antes de este plazo.*"},{"type":"h2","text":"<strong>15.4 La regla del cilindro saturado</strong>"},{"type":"callout","text":"<strong>PRECAUCIÓN</strong> La pasta de cemento puro NO se puede usar en cilindros secos porque: • El cilindro seco absorbe agua de la pasta nueva. • La pasta queda con menos agua de la requerida → no se hidrata bien → pierde resistencia. • La adherencia falla. Solución: ANTES de aplicar la pasta, asegurarse de que las caras del cilindro están SATURADAS (es decir, no toman más agua). Esto se logra dejándolo en agua o cámara húmeda hasta el momento del cabeceo."},{"type":"h2","text":"<strong>15.5 La regla de los 7 días para pasta de cemento</strong>"},{"type":"callout","text":"<strong>Texto literal clave</strong> <em>\"<strong>Las capas de cemento, requieren generalmente un mínimo de 7 días para desarrollar una resistencia aceptable, por lo que su ensayo no puede ser antes de este plazo.</strong>\"</em>"},{"type":"callout","text":"<strong>¿POR QUÉ?</strong> La pasta de cemento desarrolla resistencia gradualmente: • 1 día: ~30 % de su resistencia final. • 3 días: ~50 %. • 7 días: ~70 % (≥ 35 MPa, suficiente para Tabla 1). • 28 días: 100 % (resistencia de diseño). Por eso la pasta de cemento NO sirve si necesitas ensayar el cilindro a los 3 o 7 días: no alcanza la resistencia mínima del cabeceo a tiempo. Para esos casos, usa AZUFRE (que en 1 hora ya está al 100 %)."},{"type":"h2","text":"<strong>15.6 NOTA 3 · alternativas de preparación</strong>"},{"type":"callout","text":"<strong>Texto literal NOTA 3</strong> <em>\"<strong>NOTA 3: Alternativas de preparación.</em> <em>La base de los especímenes de concreto endurecido tiene la opción de prepararse para su ensayo puliendo su superficie, omitiendo el cabeceo. También se pueden usar placas o almohadillas de neopreno u otro material que sustituya el cabeceo con compuesto adherido al espécimen, siguiendo los procedimientos indicados para dichos materiales.</strong>\"</em>"},{"type":"p","text":"La NOTA 3 reconoce dos alternativas modernas:"},{"type":"list","items":["<strong>Pulido con disco diamantado: </strong>produce superficies muy planas (mejor que el azufre), pero requiere equipo especializado."]},{"type":"list","items":["<strong>Almohadillas de neopreno (</strong><strong>\"</strong><strong>unbonded caps</strong><strong>\"</strong><strong>): </strong>se colocan entre el plato de la prensa y el cilindro. NO se adhieren. Se usan en muchos laboratorios modernos por su rapidez y seguridad (sin azufre fundido). Sin embargo, NO son universalmente aceptadas en todas las normas."]}]},{"title":"Parte 16 · La temperatura del azufre · 130–150 °C","blocks":[{"type":"h2","text":"<strong>16.1 Por qué este rango específico</strong>"},{"type":"p","text":"Ya hemos visto el rango (sección 8.1) de 140 °C ± 10 °C, es decir, 130 a 150 °C (o 403 a 423 K). Vamos a profundizar en por qué ese rango y no otro."},{"type":"h2","text":"<strong>16.2 Las cuatro fases térmicas del azufre</strong>"},{"type":"p","text":"El azufre puro tiene un comportamiento térmico muy peculiar. A medida que sube la temperatura:"},{"type":"table","rows":[["<strong>Temperatura (°C)</strong>","<strong>Fase / Comportamiento</strong>","<strong>Aspecto</strong>"],["< 115","Sólido (azufre rómbico α o monoclínico β)","Polvo o cristales amarillos brillantes."],["115–119","PUNTO DE FUSIÓN (sólido → líquido)","Líquido amarillo claro, MUY fluido (baja viscosidad)."],["119–159","Líquido amarillo (S₈ molecular)","Fluye como agua. Esta es la zona de TRABAJO."],["159","PUNTO DE INVERSIÓN","La viscosidad empieza a AUMENTAR (no disminuir como otros líquidos)."],["159–187","Líquido oscuro, viscoso (cadenas poliméricas)","Pasa a rojo oscuro, casi sólido."],["187–445","Líquido rojo viscoso decreciente","Vuelve a hacerse menos viscoso pero con olor fuerte."],["227","PUNTO DE IGNICIÓN (en presencia de aire)","Llamas azules, libera SO₂."],["445","PUNTO DE EBULLICIÓN (vapor)","Hierve a presión atmosférica."]]},{"type":"h2","text":"<strong>16.3 Por qué 130–150 °C es la zona ideal</strong>"},{"type":"callout","text":"<strong>¿POR QUÉ?</strong> La razón es múltiple: • A 130 °C (15 °C arriba del punto de fusión): el azufre ya está completamente fundido y muy fluido. Pero cerca del punto de fusión: si baja un poco la temperatura, empieza a solidificar. • A 150 °C: bien fundido y fluido. NO está cerca del punto de inversión (159 °C). • Por encima de 159 °C: la viscosidad SUBE bruscamente, el azufre se vuelve espeso y difícil de verter. Si por error subes a 187 °C, es CASI sólido (\"sulfur lava\"). • Lejos del punto de ignición (227 °C): un margen de seguridad de ~80 °C contra incendios. Por todo esto, 140 °C ± 10 °C (130–150) es el \"punto dulce\" donde el azufre es: - LÍQUIDO bien fundido, no semi-sólido. - MUY FLUIDO (baja viscosidad). - LEJOS del punto de inversión. - LEJOS del punto de ignición."},{"type":"h2","text":"<strong>16.4 Qué pasa fuera del rango</strong>"},{"type":"callout","text":"<strong>PRECAUCIÓN</strong> Por DEBAJO de 130 °C: • El azufre puede empezar a solidificar al verterlo (forma costras al contacto con el plato frío). • La capa cabeceada queda IRREGULAR (mitad líquido, mitad casi sólido al verter). • La adherencia con el concreto es pobre. Por ENCIMA de 150 °C, especialmente cerca de 159 °C: • La viscosidad sube bruscamente: el azufre se vuelve espeso, casi gelatinoso. • No fluye uniformemente sobre el plato. • La capa cabeceada queda con bolsas de espuma y aire. • Riesgo de incendio se incrementa."},{"type":"h2","text":"<strong>16.5 Cómo medir y controlar la temperatura</strong>"},{"type":"p","text":"La norma exige \"recipientes equipados con dispositivos que controlen automáticamente la temperatura O recipientes para someter a calor\". En la práctica:"},{"type":"list","items":["<strong>Termopar tipo K con visualizador digital: </strong>el sensor se sumerge en el azufre líquido y muestra la temperatura en pantalla. Económico y preciso."]},{"type":"list","items":["<strong>Olla térmica con termostato: </strong>marca y modelo dependiendo del proveedor (Forney, Humboldt, ELE). Tiene un dial para fijar la temperatura objetivo y mantiene la temperatura ± 5 °C automáticamente."]},{"type":"list","items":["<strong>Termómetro de mercurio inserto: </strong>método antiguo, barato pero impreciso. NO recomendado en laboratorios modernos."]}]},{"title":"Parte 17 · Verificación de planicidad y perpendicularidad","blocks":[{"type":"h2","text":"<strong>17.1 Las dos verificaciones obligatorias</strong>"},{"type":"p","text":"Después del cabeceo, se debe verificar:"},{"type":"list","items":["<strong>PLANICIDAD: </strong>0.05 mm en 150 mm."]},{"type":"list","items":["<strong>PERPENDICULARIDAD: </strong>0.5° (≈ 3 mm en 300 mm)."]},{"type":"h2","text":"<strong>17.2 Verificación de planicidad · regla rígida + laminillas</strong>"},{"type":"p","text":"La sección 8 introducción describe el método (Figura 5: regla rígida)."},{"type":"h3","text":"<strong>Procedimiento</strong>"},{"type":"list","items":["Tomar una regla rígida de bordes rectos (de acero o granito calibrado), de al menos 200 mm."]},{"type":"list","items":["Apoyar la regla sobre la cara cabeceada, atravesando el diámetro."]},{"type":"list","items":["Mirar contra una luz: si pasa luz por debajo, hay irregularidad."]},{"type":"list","items":["Insertar una laminilla calibrada de 0.05 mm en cualquier hueco."]},{"type":"list","items":["Si la laminilla pasa: NO cumple. Recabecear."]},{"type":"list","items":["Repetir en al menos 3 diámetros distintos."]},{"type":"h2","text":"<strong>17.3 Verificación de perpendicularidad · escuadra de 90° (Figura 4)</strong>"},{"type":"p","text":"Como vimos en la Parte 5.6, el procedimiento es:"},{"type":"list","items":["Apoyar el brazo horizontal de la escuadra sobre la cara cabeceada."]},{"type":"list","items":["Verificar que el brazo vertical quede paralelo a la pared del cilindro."]},{"type":"list","items":["Medir el huelgo entre el brazo vertical y la pared del cilindro a 300 mm de altura."]},{"type":"list","items":["Si el huelgo es ≤ 3 mm: CUMPLE."]},{"type":"list","items":["Repetir en lados opuestos (y a 90°)."]},{"type":"h2","text":"<strong>17.4 Frecuencia de verificación</strong>"},{"type":"p","text":"La norma especifica la frecuencia mínima de verificación:"},{"type":"table","rows":[["<strong>Verificación</strong>","<strong>Frecuencia mínima</strong>","<strong>Sección</strong>"],["Planicidad de un espécimen prismático de cada lote","1 por lote","Sección 8.2"],["Planicidad durante el cabeceo cilíndrico","1 de cada 10 especímenes","Sección 8 introducción"],["Espesor del cabeceo (después del ensayo de compresión)","1 de cada 10 especímenes","Sección 6.2.1 después de la Tabla 1"],["Resistencia del compuesto (cubos)","Antes de usar y después de cada degradación","Sección 6.3"]]}]},{"title":"Parte 18 · Apéndice A · seguridad y cubos de cabeceo","blocks":[{"type":"h2","text":"<strong>18.1 El Apéndice A es INFORMATIVO</strong>"},{"type":"p","text":"La norma indica que el Apéndice A es \"informativo\" (no normativo). Esto significa que las recomendaciones son sugerencias buenas pero no exigencias estrictas. Sin embargo, son CRÍTICAS para la seguridad y calidad."},{"type":"h2","text":"<strong>18.2 Las tres recomendaciones de seguridad</strong>"},{"type":"p","text":"Ya las cubrimos en la Parte 6 (recipientes para fundir azufre). Las recapitulamos:"},{"type":"list","items":["<strong>Campana de captación de gases </strong>(en espacios con poca ventilación). Para evitar inhalación de vapores de SO₂."]},{"type":"list","items":["<strong>NO calentar con flama directa </strong>(punto de ignición 227 °C). Para evitar incendios espontáneos."]},{"type":"list","items":["<strong>Platos de dureza Rockwell C-48 mínimo </strong>(durabilidad). Para que los platos duren miles de cabeceos."]},{"type":"h2","text":"<strong>18.3 Cubos de compuesto para cabeceo (sección A.1)</strong>"},{"type":"callout","text":"<strong>Texto literal</strong> <em>\"<strong>Para disminuir la velocidad de enfriamiento del espécimen (que provocan contracciones y huecos no deseados) se puede colocar entre la placa de la cubierta y el molde, una placa plana de fenol formaldehído (baquelita), de 3 mm de espesor, provista de tres agujeros para el llenado coincidente con la placa metálica siempre que esto sea posible.</em> <em>Para facilitar el desmolde o desprendimiento de la placa, es conveniente que los huecos de la misma tengan una forma tronco-cónica.</em> <em>El rellenado con compuesto para cabeceo fundido, ayuda a evitar la formación de huecos o tubos de contracción en el cuerpo del cubo. Sin embargo, tales defectos pueden ocurrir no obstante los cuidados que se lleven a cabo y por consiguiente es aconsejable inspeccionar el interior de los cubos de compuesto para cabeceo después del ensayo, en lo que se refiere a homogeneidad, siempre que los valores de las resistencias obtenidas sean significativamente más bajos de lo esperado.</strong>\"</em>"},{"type":"h2","text":"<strong>18.4 La placa de baquelita (fenol formaldehído)</strong>"},{"type":"callout","text":"<strong>¿POR QUÉ?</strong> La baquelita es un plástico termoestable. Tiene baja conductividad térmica, lo que significa que aísla térmicamente. Cuando se coloca entre la cubierta metálica del molde y el molde mismo: • El metal de la cubierta se enfría rápidamente al contacto con el aire. • Sin baquelita, ese frío del metal se transmitiría AL AZUFRE LÍQUIDO en el molde, causando solidificación rápida y desigual. • Con baquelita (3 mm aislando): el azufre se enfría más LENTAMENTE y de manera UNIFORME. • Resultado: cubos sin huecos de contracción, sin tubos internos. Los huecos tronco-cónicos en la baquelita facilitan el llenado y el desmolde sin que la placa se atore."},{"type":"h2","text":"<strong>18.5 La inspección post-ensayo</strong>"},{"type":"p","text":"La sección A.1 termina con una recomendación práctica: si los cubos dan resistencias \"significativamente más bajas de lo esperado\", inspeccionar SU INTERIOR después del ensayo (al partirlos) para buscar:"},{"type":"list","items":["Huecos no llenados."]},{"type":"list",
