Repository: misapoe05-cell/sgc-estandares2026

File: www/assets/data/c148.json (part 2 of 4)
día. Permite verificar estabilidad durante el día y detectar derivas."]},{"type":"h2","text":"<strong>9.3 Excepción para obra · 2 lecturas</strong>"},{"type":"p","text":"Si el cuarto húmedo está en OBRA (no en laboratorio profesional), se aceptan 2 lecturas:"},{"type":"list","items":["Una al INICIO."]},{"type":"list","items":["Una al TÉRMINO."]},{"type":"callout","text":"<strong>¿POR QUÉ?</strong> ¿Por qué la excepción para obra? • Las instalaciones de obra son temporales y menos estables. • El personal de obra tiene menos tiempo dedicado al laboratorio. • Las 2 lecturas (inicio + final) cubren el rango del día. Sin embargo, el rango ± 2 °C debe cumplirse igual. La diferencia es solo la frecuencia de verificación, no el estándar."},{"type":"h2","text":"<strong>9.4 La regla de los 15 minutos para sensores no fijos</strong>"},{"type":"p","text":"Esta regla ya la vimos en la Parte 4. Se aplica también aquí: si el sensor se introduce desde fuera, esperar 15 minutos para estabilización antes de leer."},{"type":"p","text":"Para equipos ELECTRÓNICOS modernos, el tiempo puede ser menor (típicamente 1–5 minutos). La norma dice \"el tiempo requerido por estos para lograr su estabilización\"."}]},{"title":"Parte 10 · Humedad relativa · ≥ 95 % (sección 3.2.3)","blocks":[{"type":"h2","text":"<strong>10.1 Texto literal</strong>"},{"type":"callout","text":"<strong>Texto literal</strong> <em>\"<strong>En todas las áreas de los cuartos o cámaras húmedas y gabinetes, la humedad relativa debe ser de un mínimo del 95 % para asegurar que las superficies expuestas de todos los especimenes almacenados presenten un brillo acuoso que se perciba visualmente (véase apéndice informativo A.1. y A.2.).</strong>\"</em>"},{"type":"h2","text":"<strong>10.2 ¿Por qué exactamente 95 % HR?</strong>"},{"type":"callout","text":"<strong>¿POR QUÉ?</strong> El número 95 % no es arbitrario. Está calibrado por la física del concreto: • A 100 % HR: el aire está completamente saturado. Hay condensación visible (cuarto de niebla). Curado IDEAL. • A 95 % HR: cerca de la saturación. El aire NO puede absorber más humedad sin condensar. Las superficies del concreto NO pierden agua. Curado MUY BUENO. • A 90 % HR: el aire puede absorber un poco de humedad. Las superficies pierden lentamente agua. Curado ACEPTABLE pero subóptimo. • A 80 % HR: pérdida de humedad notable. Curado POBRE. • A 50 % HR (ambiente típico de oficina): el concreto pierde rápido humedad. Curado DEFICIENTE. El umbral de 95 % es donde la pérdida de humedad del concreto a 23 °C es prácticamente NULA en 28 días. Por debajo, se inicia secado."},{"type":"h2","text":"<strong>10.3 El indicador visual: brillo acuoso</strong>"},{"type":"p","text":"La norma da un INDICADOR VISUAL para verificar la humedad sin instrumentos:"},{"type":"list","items":["Las superficies de los especímenes deben presentar un BRILLO ACUOSO."]},{"type":"list","items":["Este brillo es la condensación de agua sobre el concreto."]},{"type":"list","items":["Si NO se ve el brillo: la humedad es < 95 %."]},{"type":"callout","text":"<strong>¿POR QUÉ?</strong> ¿Por qué se forma este brillo? Cuando el aire está cerca de la saturación (≥ 95 %), pequeñas variaciones de temperatura entre el aire y la superficie del espécimen causan condensación localizada. El espécimen recién sacado del tanque (o muy bien curado) está ligeramente más frío que el aire saturado → condensación → brillo acuoso visible. Este indicador es ÚTIL para verificar visualmente y rápidamente que las condiciones se cumplen, sin esperar la lectura del higrómetro."},{"type":"h2","text":"<strong>10.4 </strong><strong>\"</strong><strong>En todas las áreas</strong><strong>\"</strong>"},{"type":"p","text":"La norma dice \"en TODAS las áreas\" para enfatizar que la humedad debe ser uniforme. Si:"},{"type":"list","items":["Hay un rincón sin rociadores → puede tener < 95 % HR."]},{"type":"list","items":["Una pared está mucho más fría que las demás → condensa todo en esa pared, secando el resto."]},{"type":"list","items":["Los especímenes cerca de la puerta sufren cuando se abre → bajada local de humedad."]},{"type":"p","text":"Por eso el diseño debe asegurar uniformidad. La medición debe hacerse en VARIOS puntos (no solo uno) para verificar."}]},{"title":"Parte 11 · Equipo de medición (secciones 3.2.4 y 3.2.5)","blocks":[{"type":"h2","text":"<strong>11.1 Cuarto húmedo y gabinete (sección 3.2.4)</strong>"},{"type":"callout","text":"<strong>Texto literal</strong> <em>\"<strong>- Sistema de control de humedad y temperatura.</em> <em>- Termómetro con precisión de 1 K (1 °C).</em> <em>- Higrómetro o psicrómetro con precisión mínima de 1 K (1 °C), o termohigrómetro análogo o digital con precisión mínima de 1 K (1 °C) y 1 % de humedad relativa respectivamente.</strong>\"</em>"},{"type":"h2","text":"<strong>11.2 Tanque de almacenamiento (sección 3.2.5)</strong>"},{"type":"callout","text":"<strong>Texto literal</strong> <em>\"<strong>- Sistema de control de temperatura.</em> <em>- Termómetro con precisión de 1 K (1 °C).</strong>\"</em>"},{"type":"h2","text":"<strong>11.3 Resumen de equipos requeridos</strong>"},{"type":"table","rows":[["<strong>Instalación</strong>","<strong>Equipos requeridos</strong>"],["Cuarto húmedo / cámara húmeda","Sistema de control de humedad + temperatura, termómetro (± 1 °C), higrómetro/psicrómetro/termohigrómetro (± 1 % HR)"],["Gabinete húmedo","Mismos equipos que cuarto húmedo (en versión compacta)"],["Tanque de almacenamiento","Sistema de control de temperatura, termómetro (± 1 °C). NO requiere medición de humedad (el agua mantiene 100 % HR alrededor de los especímenes)"]]},{"type":"h2","text":"<strong>11.4 Tipos de instrumentos</strong>"},{"type":"h3","text":"<strong>11.4.1 Termómetro</strong>"},{"type":"p","text":"Mide solo TEMPERATURA. Opciones:"},{"type":"list","items":["<strong>De mercurio: </strong>tradicional, preciso, sin batería. Frágil."]},{"type":"list","items":["<strong>Bimetálico: </strong>robusto, sin batería. Menos preciso."]},{"type":"list","items":["<strong>Termopar tipo K: </strong>electrónico, rápido, requiere lector digital."]},{"type":"list","items":["<strong>Termistor / RTD: </strong>electrónico, muy preciso, requiere alimentación."]},{"type":"h3","text":"<strong>11.4.2 Higrómetro</strong>"},{"type":"p","text":"Mide solo HUMEDAD. Tipos:"},{"type":"list","items":["<strong>Capacitivo: </strong>electrónico, común en laboratorios modernos."]},{"type":"list","items":["<strong>De cabello (clásico): </strong>uso del cambio de longitud del pelo humano con humedad. Tradicional, sin batería."]},{"type":"list","items":["<strong>Resistivo: </strong>electrónico, basado en cambio de resistencia eléctrica de un material."]},{"type":"h3","text":"<strong>11.4.3 Psicrómetro</strong>"},{"type":"callout","text":"<strong>¿POR QUÉ?</strong> Es el instrumento clásico que mide humedad con DOS termómetros: • Bulbo SECO: mide la temperatura del aire ambiental. • Bulbo HÚMEDO: rodeado de una mecha empapada de agua. La evaporación lo enfría. La diferencia entre las dos lecturas (depresión psicrométrica) se traduce a humedad relativa con tablas o cartas psicrométricas. • A 100 % HR (saturación): no hay evaporación, ambos bulbos marcan igual. • A 50 % HR: el bulbo húmedo está significativamente más frío. • A 0 % HR (aire seco): máxima evaporación, máxima diferencia. El psicrómetro es robusto y NO requiere baterías. Es la opción tradicional para laboratorios."},{"type":"h3","text":"<strong>11.4.4 Termohigrómetro</strong>"},{"type":"p","text":"Es la combinación de termómetro + higrómetro en un solo instrumento. Puede ser:"},{"type":"list","items":["<strong>Análogo: </strong>dos carátulas en un mismo equipo."]},{"type":"list","items":["<strong>Digital: </strong>pantalla electrónica con ambas lecturas."]},{"type":"p","text":"Es el instrumento más común en laboratorios modernos por su practicidad."},{"type":"h2","text":"<strong>11.5 Notas técnicas (sección 4.1, NOTA 2)</strong>"},{"type":"callout","text":"<strong>Texto literal NOTA 2</strong> <em>\"<strong>NOTA 2: El aire en una unidad de almacenamiento húmedo debe estar saturado de humedad con el fin de proporcionar las condiciones de almacenamiento especificadas. En muchos casos la saturación es inferior a la óptima durante los periodos cuando se colocan los especímenes o se sacan del almacenamiento. Las mediciones de la humedad relativa no deben hacerse en estos casos.</strong>\"</em>"},{"type":"callout","text":"<strong>¿POR QUÉ?</strong> Esta nota es crítica para la PRÁCTICA del laboratorio: Cuando abres la puerta del cuarto húmedo o gabinete: • Entra aire del exterior (más seco, ~50 % HR). • La humedad del cuarto cae temporalmente. • Toma minutos a horas recuperar el ≥ 95 %. Si MIDES la humedad inmediatamente después de abrir la puerta, NO obtienes el valor de operación normal. Por eso, la medición debe hacerse: • En condiciones estables (puerta cerrada hace tiempo). • Idealmente al iniciar el día (antes de movimientos). • Esperar al menos 15–30 min después de cerrar la puerta para estabilizar."}]},{"title":"Parte 12 · Equipo para CEMENTO (sección 4)","blocks":[{"type":"h2","text":"<strong>12.1 Sección 4 · ¿Por qué una sección separada?</strong>"},{"type":"p","text":"La norma divide el equipamiento en dos secciones:"},{"type":"list","items":["<strong>Sección 3: </strong>Equipo para CONCRETO HIDRÁULICO."]},{"type":"list","items":["<strong>Sección 4: </strong>Equipo para CEMENTO (pasta y mortero)."]},{"type":"callout","text":"<strong>¿POR QUÉ?</strong> ¿Por qué la separación? Los ensayos de pasta y mortero (NMX-C-061 cubos de mortero, NMX-C-059 tiempo de fraguado, etc.) son ensayos del CEMENTO mismo, no del concreto. Tienen requisitos ligeramente distintos: • Volúmenes de muestra más pequeños (cubos de 50 mm vs cilindros de 15 cm). • Tiempos de curado a veces distintos (mortero a 24 h vs concreto a 28 d). • La norma NMX-C-061 puede pedir condiciones específicas en sus propios protocolos. La sección 4 garantiza que las instalaciones cumplan los estándares para AMBOS tipos de muestra."},{"type":"h2","text":"<strong>12.2 Especificaciones generales (sección 4.1)</strong>"},{"type":"callout","text":"<strong>Texto literal</strong> <em>\"<strong>La atmósfera de un gabinete o cámara húmeda debe tener una temperatura de 296 K ± 2 K (23 °C ± 2 °C) y una humedad relativa mínima en la atmósfera debe ser saturada en el grado que se requiera para asegurar que las superficies expuestas de todos los especímenes en almacenamiento se vean húmedas y aparezcan mojadas en cualquier momento. Todas las unidades de almacenamiento deben estar equipadas con registradores continuos de temperatura y humedad. Si los especímenes frescos se colocan sobre armazones, estos deben encontrarse a nivel.</strong>\"</em>"},{"type":"h2","text":"<strong>12.3 La diferencia clave: REGISTRADORES CONTINUOS</strong>"},{"type":"callout","text":"<strong>¿POR QUÉ?</strong> Para ensayos de cemento, la norma exige REGISTRADORES CONTINUOS de temperatura y humedad. Esta es una exigencia MÁS ESTRICTA que la de concreto. ¿Por qué? • Los ensayos de cemento son MÁS SENSIBLES a las condiciones de curado (cubos pequeños, área superficial alta respecto al volumen). • Las propiedades del cemento puro varían más con cambios de humedad/temperatura. • Los laboratorios de cemento necesitan documentación rigurosa para certificación. Un registrador continuo (data logger) anota la temperatura y humedad cada cierto intervalo (típicamente cada 5 a 30 minutos). Esto permite: • Verificar que las condiciones se cumplieron durante TODO el período de curado. • Detectar fallos en climatización (apagones, fallas). • Documentar para auditorías y trazabilidad."},{"type":"h2","text":"<strong>12.4 Cámaras húmedas para cemento (sección 4.2)</strong>"},{"type":"callout","text":"<strong>Texto literal</strong> <em>\"<strong>Las paredes de una cámara húmeda deben construirse de materiales duraderos y las puertas o ventanas deben estar provistas de cierre hermético. La temperatura del aire en el cuarto debe controlarse con equipos que puedan enfriar o calentar a ambos. El elemento sensitivo de temperatura debe colocarse dentro del cuarto húmedo. La humedad relativa especificada debe mantenerse en forma constante para la cual se pueden emplear rociadores de tipo aire agua con orificios resistentes a la abrasión de agua, siempre y cuando se obtengan resultados satisfactorios.</strong>\"</em>"},{"type":"h2","text":"<strong>12.5 Gabinetes húmedos para cemento (sección 4.3)</strong>"},{"type":"callout","text":"<strong>Texto literal</strong> <em>\"<strong>Un gabinete húmedo debe construirse de materiales duraderos y las puertas deben ser herméticas. La humedad relativa especificada debe mantenerse por medio de uno o más rociadores de niebla, pulverizadores de agua, cortinas de agua no dirigidas hacia los especímenes que se recoja en un recipiente cerca del fondo de la sección húmeda de almacenamiento. Debe tener control automático de la temperatura del aire cuando el gabinete se coloque en un recinto que no tenga acondicionamiento de aire, en cualquier otro caso en que haya dificultad de mantener la temperatura dentro de los límites especificados.</strong>\"</em>"},{"type":"h2","text":"<strong>12.6 Tanques para cemento (sección 4.4)</strong>"},{"type":"callout","text":"<strong>Texto literal</strong> <em>\"<strong>Los tanques deben de construirse de materiales que no sean susceptibles de corrosión, dentro de un cuarto; deben estar provistos con control de temperatura. El agua debe mantenerse a una temperatura de 296 K ± 2 K (23 °C ± 2 °C).</em> <em>El agua en el tanque de almacenamiento debe estar saturada de cal para prevenir la lixiviación del hidróxido de calcio de los especímenes. El agua no saturada con hidróxido de calcio puede afectar los resultados de la prueba y no debe utilizarse en ninguna circunstancia. Para lograr que el agua esté saturada de hidróxido de calcio es necesario añadirle una cantidad de 3 g de hidróxido de calcio por litro de agua. Los tanques deben lavarse y cambiárseles el agua con cal en periodos no mayores a 12 meses.</strong>\"</em>"},{"type":"p","text":"Esto es prácticamente IDÉNTICO a las reglas para concreto (sección 3.1.3). La diferencia es que para CEMENTO se enfatiza la prohibición ABSOLUTA de agua no saturada (\"no debe utilizarse en ninguna circunstancia\")."}]},{"title":"Parte 13 · Mantenimiento · limpieza y mezclado de agua","blocks":[{"type":"h2","text":"<strong>13.1 Las tres reglas críticas de mantenimiento</strong>"},{"type":"list","items":["<strong>MEZCLAR el agua del tanque cada MES (máximo): </strong>para evitar estratificación y mantener concentración uniforme de cal."]},{"type":"list","items":["<strong>LIMPIAR el tanque cada 12 MESES (máximo): </strong>drenado, cepillado, cambio completo de agua y cal."]},{"type":"list","items":["<strong>PROHIBIDO flujo continuo: </strong>ni agua corriente ni agua desmineralizada (lixivian la cal)."]},{"type":"h2","text":"<strong>13.2 Procedimiento de mezclado mensual</strong>"},{"type":"list","items":["Verificar nivel del agua en el tanque."]},{"type":"list","items":["Activar bomba sumergible (si hay) o agitar manualmente con remo."]},{"type":"list","items":["Mezclar durante 5–10 minutos para homogeneizar."]},{"type":"list","items":["Verificar que no haya sedimentos visibles después de 1 hora (deben volver a sedimentar)."]},{"type":"list","items":["Anotar la fecha del mezclado en bitácora."]},{"type":"h2","text":"<strong>13.3 Procedimiento de limpieza anual</strong>"},{"type":"list","items":["Programar el mantenimiento en un período de baja actividad."]},{"type":"list","items":["Trasladar todos los especímenes activos a otro tanque o cuarto húmedo."]},{"type":"list","items":["Drenar el tanque completamente."]},{"type":"list","items":["Remover sedimentos del fondo (cal precipitada, residuos de especímenes anteriores)."]},{"type":"list","items":["Limpiar paredes con cepillo y agua limpia."]},{"type":"list","items":["Inspeccionar el sistema de calefacción y termostato."]},{"type":"list","items":["Llenar con agua nueva."]},{"type":"list","items":["Agregar 3 g de Ca(OH)₂ por litro (cal hidratada para construcción puede servir)."]},{"type":"list","items":["Activar el calefactor y esperar a que la temperatura llegue a 23 ± 2 °C."]},{"type":"list","items":["Mezclar el agua para disolver la cal."]},{"type":"list","items":["Esperar 24 h de estabilización."]},{"type":"list","items":["Trasladar los especímenes de vuelta."]},{"type":"list","items":["Anotar la limpieza en bitácora."]},{"type":"h2","text":"<strong>13.4 Sistema cerrado de recirculación</strong>"},{"type":"p","text":"La sección 4.4 menciona una alternativa avanzada:"},{"type":"callout","text":"<strong>Texto literal</strong> <em>\"<strong>Un sistema cerrado de recirculación de agua saturada de cal en el tanque o entre varios de ellos puede ser utilizado.</strong>\"</em>"},{"type":"callout","text":"<strong>¿POR QUÉ?</strong> Un sistema CERRADO de recirculación: • Tiene una bomba que mueve el agua entre tanques o dentro del mismo tanque. • El agua se mantiene en CIRCUITO CERRADO (sin entrada de agua externa). • La cal se mantiene saturada en todo el circuito. • Se logra mejor uniformidad térmica (no hay puntos fríos). • Permite curar muchos cilindros con consumo mínimo de agua. Esto es lo que se usa en laboratorios modernos certificados. Pero la operación del sistema cerrado también requiere mezclado mensual y limpieza anual de los componentes (filtros, bomba, etc.)."},{"type":"h2","text":"<strong>13.5 Bitácora de mantenimiento</strong>"},{"type":"p","text":"Aunque la norma no lo exige explícitamente, la buena práctica de laboratorio incluye una BITÁCORA con:"},{"type":"table","rows":[["<strong>Evento</strong>","<strong>Frecuencia</strong>","<strong>Información a registrar</strong>"],["Lectura de temperatura y humedad","3 veces/día (2 en obra)","Hora, valor, ubicación de medición, instrumento usado"],["Mezclado del tanque","Mensual","Fecha, persona responsable, observaciones"],["Limpieza del tanque","Anual","Fecha, persona, materiales removidos, problemas detectados"],["Calibración de instrumentos","Anual o según fabricante","Fecha, valor de referencia, ajustes hechos"],["Fallas o eventos","Cuando ocurren","Fecha, descripción, acción correctiva"]]}]},{"title":"Parte 14 · Apéndice A · operación práctica","blocks":[{"type":"p","text":"El Apéndice A de la norma es INFORMATIVO (no normativo). Da recomendaciones prácticas para operar las instalaciones."},{"type":"h2","text":"<strong>14.1 A.1 · Cuarto o cámara húmeda</strong>"},{"type":"callout","text":"<strong>Texto literal</strong> <em>\"<strong>Las paredes de un cuarto o cámara húmeda, así como sus puertas o ventanas deben ser herméticas.</em> <em>La humedad relativa especificada debe mantenerse en forma constante, para la cual se deben emplear rociadores de tipo aire-agua con orificios resistentes a la abrasión o humidificadores mecánicos de pulverización, siempre y cuando se obtengan resultados satisfactorios.</em> <em>Se deben utilizar registradores automáticos de humedad y temperatura para un registro continuo.</strong>\"</em>"},{"type":"h2","text":"<strong>14.2 Tipos de humidificadores</strong>"},{"type":"table","rows":[["<strong>Tipo</strong>","<strong>Funcionamiento</strong>","<strong>Pros y contras</strong>"],["Rociadores aire-agua","Aire comprimido empuja agua a través de orificios pequeños, atomizándola.","Pros: muy eficiente, niebla fina, rápido. Contras: requiere compresor, orificios pueden taparse con cal."],["Humidificadores mecánicos de pulverización","Disco giratorio o rueda que centrifuga gotas de agua.","Pros: simple, sin compresor. Contras: gotas más grandes, menor uniformidad."],["Ultrasónicos","Cristal piezoeléctrico vibra a alta frecuencia generando niebla muy fina.","Pros: niebla extremadamente fina, silencioso. Contras: requiere agua muy limpia."],["Cortinas de agua","Agua escurre por una placa vertical, evaporándose en el aire.","Pros: simple. Contras: humidificación lenta, requiere drenaje."]]},{"type":"h2","text":"<strong>14.3 A.2 · Gabinete húmedo</strong>"},{"type":"callout","text":"<strong>Texto literal</strong> <em>\"<strong>La humedad relativa especificada debe mantenerse por medio de uno o más rociadores de agua, humidificadores mecánicos de pulverización de agua, sistemas ultrasónicos o cortinas de agua no dirigidas hacia los especímenes, y que la descarga se recoja en un recipiente o cerca del fondo de la sección húmeda de almacenamiento.</em> <em>Debe tener control automático de la temperatura del aire cuando el gabinete se coloque en un recinto que no tenga acondicionamiento de aire o cuando sea un equipo móvil y en cualquier otro caso en que haya dificultad de mantener las temperaturas dentro de los límites especificados.</strong>\"</em>"},{"type":"h2","text":"<strong>14.4 A.3 · Tanque de almacenamiento</strong>"},{"type":"callout","text":"<strong>Texto literal</strong> <em>\"<strong>La temperatura del agua especificada en el tanque debe mantenerse de manera constante por medio de resistencias eléctricas sumergibles con termostato análogo o digital o por sistemas de calefacción de agua por medio de combustibles en caso de tanques móviles sin red eléctrica cercana.</em> <em>Un sistema cerrado de recirculación de agua saturada de cal en el tanque o entre varios de ellos debe ser utilizado para garantizar una temperatura homogénea en todo el tanque usando una bomba sumergible eléctrica.</em> <em>Se deben utilizar registradores automáticos de temperatura para un registro continuo.</strong>\"</em>"},{"type":"h2","text":"<strong>14.5 Sistemas de calefacción del tanque</strong>"},{"type":"table","rows":[["<strong>Sistema</strong>","<strong>Aplicación</strong>","<strong>Características</strong>"],["Resistencia eléctrica sumergible con termostato analógico","Tanques pequeños y medianos en laboratorio.","Económico, confiable. Termostato analógico tiene histéresis."],["Resistencia eléctrica sumergible con termostato digital","Tanques de laboratorio profesional.","Mayor precisión, control PID, programación de horarios."],["Calefacción por combustibles (gas, propano)","Tanques móviles en obra sin red eléctrica.","Independiente de la red. Requiere precaución por seguridad."],["Sistema de recirculación con bomba","Sistema cerrado entre tanques.","Uniforma temperatura, distribuye el calor, requiere mantenimiento de la bomba."]]}]},{"title":"Parte 15 · Errores frecuentes y autoevaluación SOLO","blocks":[{"type":"h2","text":"<strong>15.1 Errores frecuentes</strong>"},{"type":"table","rows":[["<strong>Error</strong>","<strong>Consecuencia</strong>","<strong>Cómo evitarlo</strong>"],["Usar agua corriente sin saturar de cal","Lixiviación del Ca(OH)₂ de los especímenes, resistencia bajada 5-15 %.","SIEMPRE agregar 3 g/L de Ca(OH)₂ al llenar o cambiar agua del tanque."],["Flujo continuo de agua en el tanque","Lixiviación masiva, especímenes con superficie debilitada.","PROHIBIDO. El tanque debe ser un sistema cerrado o con cambios mensuales."],["Usar agua desmineralizada \"para mejor calidad\"","Lixiviación AÚN MAYOR que con agua corriente. Concreto pierde calcio rápidamente.","Agua común + cal hidratada (3 g/L). NUNCA desmineralizada."],["Especímenes pegados entre sí o pegados a paredes","Zonas sin contacto con el agua, hidratación deficiente, resistencia heterogénea.","Mantener ≥ 1 cm entre especímenes y ≥ 3 cm de las paredes."],["Tirante de agua < 2 cm sobre los especímenes","Cara superior puede secarse si hay evaporación, hidratación deficiente.","Verificar nivel del tanque diariamente. Mantener tirante ≥ 2 cm."],["Calefactor demasiado cerca de especímenes","Gradiente térmico, cilindro con un lado sobrecurado.","Mantener distancia ≥ 10 cm del calefactor a cualquier espécimen."],["Temperatura del cuarto fuera de 21-25 °C","Hidratación retardada (frío) o acelerada con estructura defectuosa (calor).","Sistema de A/C + termostato. Verificar 3 veces al día."],["Humedad relativa < 95 %","Pérdida de humedad de los especímenes, hidratación incompleta.","Rociadores activos, puerta hermética. Verificar visualmente brillo acuoso."],["Abrir y cerrar la puerta frecuentemente","Pérdida temporal de humedad cada vez que se abre.","Minimizar aperturas. Hacer entradas y salidas en bloque."],["Medir humedad inmediatamente después de abrir puerta","Lectura falsa BAJA, NO refleja condiciones de operación.","Esperar al menos 15-30 min después de cerrar para medir."],["No mezclar el agua del tanque mensualmente","Estratificación, concentración de cal NO uniforme, lixiviación local.","Mezclar con bomba o agitación cada mes (máximo)."],["No limpiar el tanque en más de 12 meses","Acumulación de sedimentos, contaminación, pérdida de saturación.","Limpieza anual obligatoria. Documentar en bitácora."],["Sensor de temperatura colocado solo 2 minutos antes de leer","Lectura no estabilizada, valor falso.","Esperar al menos 15 min para sensores no fijos."],["Usar madera como material del tanque","Absorbe humedad, se degrada, libera taninos al agua.","Usar acero inoxidable, acero pintado epoxi, concreto con resina."],["Tanque de aluminio o galvanizado","Reacción química con la cal, contaminación del agua.","Solo materiales no reactivos: acero inoxidable, plásticos resistentes."],["No tener registrador continuo en cuarto para CEMENTO","Sin trazabilidad, no se detectan fallas en climatización.","Para curado de pasta y mortero: registrador continuo OBLIGATORIO."],["Tomar lecturas en horarios inadecuados (ej: solo al final del día)","No detectar variaciones del día.","Tomar 3 lecturas: inicio, medio día, final."],["Anaqueles del cuarto sin nivelar","Especímenes inclinados, agua no escurre uniformemente.","Verificar nivel de los anaqueles al instalar o periódicamente."]]},{"type":"h2","text":"<strong>15.2 Autoevaluación con taxonomía SOLO</strong>"},{"type":"h3","text":"<strong>Nivel 1 · Preestructural</strong>"},{"type":"list","items":["¿Cuál es el nombre completo de la norma?"]},{"type":"list","items":["¿Cuándo fue publicada la declaratoria de vigencia?"]},{"type":"list","items":["¿Qué norma sustituye?"]},{"type":"list","items":["¿Qué tres tipos de instalaciones cubre la norma?"]},{"type":"h3","text":"<strong>Nivel 2 · Uniestructural</strong>"},{"type":"list","items":["¿Cuál es la temperatura especificada para los cuartos húmedos?"]},{"type":"list","items":["¿Cuál es la humedad relativa mínima en cuartos húmedos?"]},{"type":"list","items":["¿Cuál es la concentración mínima de Ca(OH)₂ en el agua del tanque?"]},{"type":"list","items":["¿Cuál es la separación mínima entre especímenes en un tanque?"]},{"type":"list","items":["¿Cuál es la separación mínima entre espécimen y pared?"]},{"type":"list","items":["¿Cuál es el tirante mínimo de agua sobre los especímenes?"]},{"type":"list","items":["¿Cuál es la distancia mínima del calefactor a los especímenes?"]},{"type":"list","items":["¿Cuántas lecturas diarias se requieren?"]},{"type":"list","items":["¿Cada cuánto se mezcla el agua del tanque?"]},{"type":"list","items":["¿Cada cuánto se limpia el tanque?"]},{"type":"h3","text":"<strong>Nivel 3 · Multiestructural</strong>"},{"type":"list","items":["Lista las 3 categorías de instalaciones cubiertas por la norma."]},{"type":"list","items":["Enumera las 6 reglas geométricas y operativas del tanque (sección 3.1.3)."]},{"type":"list","items":["Describe los equipos requeridos para cuarto húmedo."]},{"type":"list","items":["Describe los equipos requeridos para tanque."]},{"type":"list","items":["Lista los 3 momentos del día para tomar lecturas."]},{"type":"list","items":["Nombra los 4 tipos de humidificadores comunes."]},{"type":"h3","text":"<strong>Nivel 4 · Relacional</strong>"},{"type":"list","items":["Explica químicamente por qué el agua del tanque debe estar saturada de cal. Cita la reacción de hidratación del C₃S."]},{"type":"list","items":["Justifica por qué la solubilidad del Ca(OH)₂ DISMINUYE con la temperatura, contrario a la mayoría de las sales."]},{"type":"list","items":["Verifica matemáticamente que 3 g/L de Ca(OH)₂ es suficiente para asegurar saturación a 23 °C."]},{"type":"list","items":["Describe la diferencia entre cuarto húmedo, gabinete y tanque. ¿Cuándo se elige cada uno?"]},{"type":"list","items":["Explica por qué el agua DESMINERALIZADA es la PEOR opción posible para curado de concreto."]},{"type":"list","items":["¿Por qué la norma exige registradores continuos para CEMENTO pero no estrictamente para concreto?"]},{"type":"h3","text":"<strong>Nivel 5 · Abstracto ampliado</strong>"},{"type":"list","items":["Diseña un cuarto húmedo de 4 × 5 × 3 m para un laboratorio que maneja 200 cilindros simultáneamente. Especifica: materiales de construcción, sistema de climatización, tipo de humidificador, número de termohigrómetros, programa de mantenimiento."]},{"type":"list","items":["Tu laboratorio tiene un tanque que ha estado funcionando con flujo continuo de agua corriente por 6 meses. Identifica las consecuencias en los especímenes que estuvieron ahí. ¿Qué harías para corregir el sistema y qué deberías reportar al cliente sobre los ensayos previos?"]},{"type":"list","items":["En obra, no tienes red eléctrica para mantener un tanque caliente. Describe la solución que cumpla la NMX-C-148 usando alternativas (calefacción por combustible, aislamiento, etc.). ¿Qué precauciones de seguridad agregarías?"]},{"type":"list","items":["Tu cuarto húmedo da 96 % HR pero los especímenes NO se ven con brillo acuoso. Investiga las posibles causas (aire muy frío, sensor mal calibrado, cuarto recién abierto, especímenes muy fríos). Propón un protocolo de diagnóstico."]},{"type":"list","items":["Diseña una bitácora de mantenimiento del cuarto húmedo y tanque para tu laboratorio. Incluye los formatos para los 5 eventos típicos: lecturas diarias, mezclado, limpieza, calibración, fallas."]},{"type":"list","items":["Compara los costos y prestaciones de: (a) un cuarto húmedo de 25 m³, (b) tres gabinetes de 1 m³, (c) un tanque grande con sistema cerrado. ¿Cuál elegirías para un laboratorio nuevo que ensaya 50 cilindros/día? Justifica."]},{"type":"list","items":["Un auditor te visita. ¿Qué documentos, registros y verificaciones físicas usaría para verificar que tu cuarto húmedo cumple la NMX-C-148? Lista los puntos auditables."]}]},{"title":"Fuentes consultadas","blocks":[{"type":"p","text":"Esta guía integra el texto literal de la norma mexicana, las normas internacionales con las que se relaciona, y material técnico publicado por fuentes confiables del sector."},{"type":"h2","text":"<strong>Documento normativo principal</strong>"},{"type":"list","items":["NMX-C-148-ONNCCE-2010 · Industria de la Construcción – Cementos y Concretos Hidráulicos – Gabinetes, Cuartos Húmedos y Tanques de Almacenamiento – Condiciones de Diseño y Operación. Declaratoria de vigencia publicada en el Diario Oficial de la Federación el 25 de octubre de 2010. Cancela a la NMX-C-148-ONNCCE-2002. Ratificada en 2020."]},{"type":"h2","text":"<strong>Documentos normativos relacionados (sistema NMX de concreto)</strong>"},{"type":"list","items":["NMX-C-159-ONNCCE · Elaboración y curado de especímenes de concreto en el laboratorio. (Para los especímenes que se curan en las instalaciones cubiertas por NMX-C-148.)"]},{"type":"list","items":["NMX-C-160-ONNCCE · Elaboración y curado en obra de especímenes de concreto. (Para curado en obra.)"]},{"type":"list","items":["NMX-C-083-ONNCCE · Determinación de la resistencia a la compresión de especímenes. (El ensayo final que valida el curado.)"]},{"type":"list","items":["NMX-C-109-ONNCCE · Cabeceo de especímenes. (Preparación previa al ensayo de compresión.)"]},{"type":"list","items":["NMX-C-061 · Cementos – Determinación de la resistencia a compresión de morteros. (Usa cubos de mortero curados según NMX-C-148.)"]},{"type":"h2","text":"<strong>Documentos normativos en bibliografía de NMX-C-148</strong>"},{"type":"list","items":["NOM-008-2002-SCFI · Sistema General de Unidades de Medida."]},{"type":"list","items":["NMX-C-251-1997-ONNCCE · Industria de la construcción – Concreto – Terminología."]},{"type":"list","items":["ASTM C-511-2006 · Standard Specification for moist cabinets, moist rooms, and water storage tanks using in the testing of Hidraulic cements and concretes. (Norma estadounidense equivalente.)"]},{"type":"h2","text":"<strong>Normas internacionales actualizadas</strong>"},{"type":"list","items":["ASTM C511-21 · Standard Specification for Mixing Rooms, Moist Cabinets, Moist Rooms, and Water Storage Tanks Used in the Testing of Hydraulic Cements and Concretes. (Versión actual del estándar estadounidense.)"]},{"type":"list","items":["ISO 1920-2:2016 · Testing of concrete – Part 2: Properties of fresh concrete. (Cubre algunos aspectos del curado en condiciones controladas.)"]},{"type":"list","items":["EN 12390-2 · Testing hardened concrete – Part 2: Making and curing specimens for strength tests. (Norma europea sobre curado.)"]},{"type":"h2","text":"<strong>Literatura técnica de apoyo</strong>"},{"type":"list","items":["ACI 308R-16 · Guide to External Curing of Concrete. American Concrete Institute. Capítulos sobre cuartos húmedos y tanques."]},{"type":"list","items":["Neville, A. M. · \"Properties of Concrete\", 5th Edition (2011). Capítulo sobre el curado del concreto y sus efectos en la resistencia."]},{"type":"list","items":["Mehta, P. K. y Monteiro, P. J. M. · \"Concrete: Microstructure, Properties, and Materials\", 4th Edition (2014). Sección sobre química del cemento Portland y lixiviación."]},{"type":"list","items":["Portland Cement Association (PCA) · \"Design and Control of Concrete Mixtures\", 16th Edition. Capítulos sobre control de calidad y curado."]},{"type":"list","items":["Taylor, H.F.W. · \"Cement Chemistry\", 2nd Edition (1997). Referencia clásica sobre la química del cemento, hidratación, y comportamiento del Ca(OH)₂."]},{"type":"list","items":["Hewlett, P.C. (ed.) · \"Lea's Chemistry of Cement and Concrete\", 5th Edition (2019). Tratado integral sobre química del cemento."]},{"type":"list","items":["IMCYC (Instituto Mexicano del Cemento y del Concreto) · Publicaciones técnicas sobre instalaciones de laboratorio y mejores prácticas de curado."]},{"type":"list","items":["CDC NIOSH · Manuales sobre seguridad en laboratorios de cemento y concreto (precauciones con cal, vapores)."]},{"type":"callout","text":"<strong>Cierre</strong> Esta es una norma silenciosa pero crítica. No describe un ensayo glamoroso como la compresión, ni una operación visible como el muestreo. Describe la INFRAESTRUCTURA invisible que hace que TODO lo demás sea válido: las cuatro paredes herméticas del cuarto húmedo, los 23 ± 2 °C constantes, los 3 g/L de cal en el agua del tanque, las tres lecturas diarias. Cuando un cilindro entra a la prensa de compresión y muestra 250 kg/cm², ese número descansa en CIENTOS de horas de operación silenciosa de tu cuarto húmedo: rociadores funcionando, termostatos midiendo, agua saturada de cal evitando lixiviación. Si cualquiera de esas cosas hubiera fallado, el número sería falso. <em>La química del Ca(OH)₂, la termodinámica de la solubilidad inversa, la física de la humedad relativa: todo conspira para que el concreto en tu tanque se hidrate IGUAL que el concreto en la estructura real. Tu trabajo como laboratorista responsable es ser el guardián silencioso de esa equivalencia. Sin ti, sin esta norma, sin estos protocolos, los ensayos serían una ilusión: número en papel sin correspondencia con la realidad.</em>"},{"type":"p","text":"Página"}]}],"eval_part_index":16,"eval_part_indices":[16],"search_text":"mapa de la guía cada parte construye sobre la anterior. recórrelas en orden la primera vez. parte contenido objetivo de aprendizaje 0 glosario visual dominar términos antes del detalle técnico. 1 panorama: la infraestructura del curado entender el papel del cuarto húmedo en el ciclo del concreto. 2 objetivo y campo de aplicación saber qué cubre y qué no la norma. 3 definiciones · cuarto, gabinete, tanque (sección 2) distinguir los 3 tipos de instalaciones de curado. 4 cuarto / cámara húmeda · diseño (sección 3.1.1) construcción, control térmico, anaqueles. 5 gabinete húmedo · diseño (sección 3.1.2) para laboratorios pequeños sin acceso interior. 6 tanque de almacenamiento · diseño (sección 3.1.3) las 6 reglas geométricas y operativas. 7 la química del agua saturada de cal por qué 3 g/l de ca(oh)₂ y no agua corriente. 8 condiciones de operación · temperatura (sección 3.2.1) 23 ± 2 °c en aire y agua. 9 verificación de temperatura y humedad (sección 3.2.2) las 3 lecturas diarias y sus variantes. 10 humedad relativa · ≥ 95 % (sección 3.2.3) por qué este umbral y cómo se logra. 11 equipo de medición (secciones 3.2.4 y 3.2.5) termómetros, higrómetros, psicrómetros. 12 equipo para cemento (sección 4) diferencias con el equipo para concreto. 13 mantenimiento · limpieza y mezclado de agua 12 meses, 1 mes, sin agua corriente. 14 apéndice a · operación práctica rociadores, registradores, bombas. 15 errores frecuentes y autoevaluación solo cerrar con el aprendizaje integrado. parte 0 · glosario visual para principiantes léelos sin presión. volverán a aparecer con sentido más adelante. término explicación sencilla analogía curado mantener el concreto hidratado y a temperatura controlada para que desarrolle resistencia. como dejar reposar un pan en un horno tibio para que crezca bien. cuarto / cámara húmeda habitación en la que se puede entrar, controlada en temperatura y humedad. una sauna fría: temperatura suave, ambiente saturado de vapor. gabinete húmedo compartimiento cerrado donde no se puede entrar; almacena pocos especímenes. una nevera de laboratorio, pero cálida y húmeda. tanque de almacenamiento recipiente o pileta con agua a temperatura controlada donde los especímenes están sumergidos. una alberca pequeña con agua a 23 °c. humedad relativa (hr) cuánta agua hay en el aire respecto al máximo posible (a esa temperatura). si el aire fuera una esponja: qué tan llena de agua está. 95 % hr aire casi saturado: las superficies se ven mojadas (brillo acuoso). como entrar a un baño después de bañarte con agua caliente. temperatura qué tan caliente o frío está el aire o el agua. el número del termómetro. 23 ± 2 °c temperatura ideal del cuarto húmedo: entre 21 y 25 °c. temperatura agradable de oficina. lixiviación del calcio pérdida de hidróxido de calcio del concreto cuando se sumerge en agua poco mineralizada. como dejar una galleta de sal en agua dulce: se le va la sal. ca(oh)₂ · hidróxido de calcio compuesto químico básico (cal hidratada) presente en el cemento curado. el \"calcio\" del cemento. agua saturada de cal agua con 3 g/l de ca(oh)₂ disuelto, que ya no puede absorber más calcio del concreto. una limonada que ya tiene tanto azúcar que no acepta más. termohigrómetro instrumento que mide ambos: temperatura y humedad. como un reloj con dos manecillas: una para cada cosa. psicrómetro instrumento clásico que mide humedad con dos termómetros (seco y húmedo). versión \"manual\" del termohigrómetro. tirante de agua profundidad del agua sobre los especímenes en el tanque (mínimo 2 cm). cuánta agua tiene encima un cilindro sumergido. saturación · brillo acuoso estado del aire 100 % cargado de humedad: superficies con gotitas finas. como un espejo recién empañado en el baño. parte 1 · panorama: la infraestructura del curado 1.1 ¿por qué necesitamos esta norma? la nmx-c-148 no describe un ensayo. describe la infraestructura en la que los especímenes deben curarse antes del ensayo. sin esa infraestructura correctamente diseñada y operada, todos los ensayos posteriores son inválidos. ¿por qué? el concreto no se vuelve fuerte solo por dejar pasar el tiempo. necesita hidratación: el cemento portland reacciona con el agua para formar silicatos de calcio hidratados (los productos que dan resistencia). si el concreto se seca (pierde humedad): • la hidratación se
