Repository: misapoe05-cell/sgc-estandares2026

File: www/assets/data/c156_1.json (part 2 of 4)
"text":"<strong>V(7) ≈ 7.33 × 266.3 × π ≈ 1 952π / π ≈ 1 953 cm³</strong>"},{"type":"p","text":"Resultado: a 7 cm de altura tenemos aproximadamente 1 953 cm³, que es muy cercano a los 1 833 cm³ del primer tercio. La diferencia (~7 %) explica el \"aproximadamente\" de la norma."},{"type":"h3","text":"<strong>9.4.2 Cálculo para h = 15 cm (final de la segunda capa)</strong>"},{"type":"p","text":"Radio en h = 15:"},{"type":"p","text":"<strong>r(15) = 10 − 15/6 = 7.5 cm</strong>"},{"type":"p","text":"Volumen acumulado:"},{"type":"p","text":"<strong>V(15) = (π × 15 / 3) × [100 + 56.25 + 75.0]</strong>"},{"type":"p","text":"<strong>V(15) = 5 × 231.25 × π ≈ 3 632 cm³</strong>"},{"type":"p","text":"Resultado: a 15 cm tenemos aproximadamente 3 632 cm³, que es muy cercano a 2/3 de 5 498 ≈ 3 665 cm³. Otra vez, muy preciso."},{"type":"h3","text":"<strong>9.4.3 Cálculo para h = 30 cm (volumen total)</strong>"},{"type":"p","text":"Ya calculado: V(30) = 5 498 cm³ = 3/3 del total. ✓"},{"type":"h2","text":"<strong>9.5 Tabla resumen</strong>"},{"type":"table","rows":[["<strong>Altura (cm)</strong>","<strong>Radio (cm)</strong>","<strong>Volumen acumulado (cm³)</strong>","<strong>% del total</strong>"],["0","10.0","0","0 %"],["7","8.83","1 953","~35.5 %"],["15","7.5","3 632","~66 %"],["30","5.0","5 498","100 %"]]},{"type":"h2","text":"<strong>9.6 Conclusión: por qué importa esto</strong>"},{"type":"callout","text":"<strong>¿POR QUÉ?</strong> Si llenaras las capas por igual ALTURA (10 cm, 20 cm, 30 cm), tendrías: • Capa 1 (0–10 cm): ~2 700 cm³ (49 % del total) → DEMASIADO concreto en una capa. • Capa 2 (10–20 cm): ~1 700 cm³ (31 %). • Capa 3 (20–30 cm): ~1 100 cm³ (20 %) → MUY POCO concreto. Con esta distribución desigual, las 25 penetraciones por capa NO compactarían parejo: • La capa de 2 700 cm³ quedaría sub-compactada (25 penetraciones para tanto material). • La capa de 1 100 cm³ quedaría sobre-compactada (25 penetraciones para tan poco material). Por eso la norma especifica capas de igual VOLUMEN: para que la energía de compactación (25 penetraciones) sea proporcional al material a compactar."}]},{"title":"Parte 10 · Por qué 25 penetraciones y el patrón espiral","blocks":[{"type":"h2","text":"<strong>10.1 ¿Por qué exactamente 25 y no 20 o 30?</strong>"},{"type":"callout","text":"<strong>¿POR QUÉ?</strong> Las 25 penetraciones por capa son una calibración empírica establecida por Duff Abrams hace más de 100 años, refinada por décadas de investigación posterior: • Menos de 20 penetraciones: compactación insuficiente, queda aire atrapado, el cono \"engaña\" subestimando la fluidez real del concreto. • Más de 30 penetraciones: sobre-compactación que puede ROMPER el agregado o generar segregación interna; además, alarga el ensayo cerca del límite de 2.5 min. 25 es el punto donde la curva de \"compactación lograda\" se aplana: penetraciones adicionales ya no mejoran significativamente la integración del material. Esta calibración está armonizada en TODAS las normas internacionales (ASTM C-143, ISO 1920-2, EN 12350-2, BS 1881-102): 25 penetraciones por capa, sin excepción."},{"type":"h2","text":"<strong>10.2 El patrón ESPIRAL</strong>"},{"type":"p","text":"La norma especifica un patrón muy concreto:"},{"type":"list","items":["<strong>Aproximadamente la mitad (≈ 12 penetraciones): </strong>cerca del PERÍMETRO, con la varilla LIGERAMENTE INCLINADA hacia el centro."]},{"type":"list","items":["<strong>Después: </strong>con la varilla VERTICAL, avanzar en ESPIRAL hacia el centro las restantes ≈ 13 penetraciones."]},{"type":"h2","text":"<strong>10.3 Por qué empezar por el perímetro</strong>"},{"type":"callout","text":"<strong>¿POR QUÉ?</strong> El perímetro es la zona MÁS CRÍTICA porque: • Es donde el concreto está en contacto con la pared del molde → mayor fricción → más burbujas atrapadas. • Es donde el concreto se asienta menos durante el llenado (la pared lo \"sostiene\"). • Si quedan burbujas en el perímetro, al levantar el cono el concreto exterior estará menos denso y se desplomará desigualmente. Compactando primero el perímetro, eliminas las burbujas críticas. Después en espiral hacia el centro, integras todo el material."},{"type":"h2","text":"<strong>10.4 Por qué inclinar la varilla en el perímetro</strong>"},{"type":"p","text":"La norma dice que en la zona perimetral hay que \"inclinar la varilla ligeramente\". Esto se debe a la geometría del cono:"},{"type":"callout","text":"<strong>¿POR QUÉ?</strong> Si insertaras la varilla COMPLETAMENTE VERTICAL contra la pared del cono, NO compactarías la esquina entre la pared y el fondo: la varilla quedaría tangente a la pared y la punta semiesférica chocaría sin penetrar la esquina. Inclinando la varilla ligeramente hacia el centro (como una cuña), la punta puede llegar a la esquina inferior y compactar esa zona crítica. La inclinación es \"ligera\" (aproximadamente 5–10°): suficiente para alcanzar la esquina, no tanta como para deformar el patrón de compactación."},{"type":"h2","text":"<strong>10.5 La distribución uniforme en la sección</strong>"},{"type":"p","text":"Las 25 penetraciones deben distribuirse \"uniformemente sobre la sección de cada capa\". En la práctica, con un cono de unos 200 cm² de sección promedio, esto significa una penetración cada ~8 cm² aproximadamente."},{"type":"p","text":"Una guía visual común:"},{"type":"list","items":["12 penetraciones en círculo cerca del perímetro (distribuidas como las horas de un reloj y un poco más)."]},{"type":"list","items":["8 penetraciones en un círculo intermedio."]},{"type":"list","items":["5 penetraciones cerca del centro (incluyendo una en el centro mismo)."]},{"type":"list","items":["Total: 12 + 8 + 5 = 25."]},{"type":"h2","text":"<strong>10.6 La regla de penetrar TODA la capa</strong>"},{"type":"callout","text":"<strong>Texto literal</strong> <em>\"<strong>Compactar la segunda capa y la superior a través de todo su espesor...</strong>\"</em>"},{"type":"p","text":"La varilla debe ATRAVESAR completamente la capa actual y entrar ~2 cm en la anterior. Si se queda corta:"},{"type":"list","items":["Quedan burbujas en el fondo de la capa actual."]},{"type":"list","items":["La interfaz entre capas no se integra."]},{"type":"list","items":["El revenimiento medido será inconsistente."]}]},{"title":"Parte 11 · El levantamiento crítico: 5 ± 2 segundos","blocks":[{"type":"p","text":"Esta es probablemente la parte del ensayo donde más se cometen errores, y la que más afecta los resultados."},{"type":"h2","text":"<strong>11.1 Texto literal completo (sección 8)</strong>"},{"type":"callout","text":"<strong>Texto literal</strong> <em>\"<strong>La operación para levantar completamente el molde los 30 cm de su altura debe hacerse en 5 s ± 2 s, alzándolo verticalmente sin movimiento lateral o torsional. La operación completa desde el comienzo del llenado hasta que se levante el molde, debe hacerse sin interrupción y en un tiempo no mayor de 2.5 min.</strong>\"</em>"},{"type":"h2","text":"<strong>11.2 Las cuatro reglas del levantamiento</strong>"},{"type":"h3","text":"<strong>11.2.1 Tiempo: 5 s ± 2 s (es decir, entre 3 s y 7 s)</strong>"},{"type":"callout","text":"<strong>¿POR QUÉ?</strong> ¿Por qué este rango y no más rápido o más lento? • MÁS RÁPIDO de 3 s: el ascenso brusco genera SUCCIÓN bajo el molde. Esa succión \"jala\" hacia arriba la parte superior del concreto, dando un revenimiento ARTIFICIALMENTE MAYOR. • MÁS LENTO de 7 s: el concreto comienza a fluir mientras todavía está dentro del molde, deformándose contra la pared. Esto puede ALTERAR la forma final y dar un revenimiento ARTIFICIALMENTE MENOR (el molde \"sostiene\" parte del flujo). Entre 3 y 7 segundos, el ascenso es lo suficientemente lento para no generar succión, pero lo suficientemente rápido para que el concreto no comience a fluir antes de estar libre del molde."},{"type":"h3","text":"<strong>11.2.2 Verticalidad: SIN movimiento lateral ni torsional</strong>"},{"type":"callout","text":"<strong>¿POR QUÉ?</strong> Cualquier movimiento lateral u oscilación durante el ascenso aplica un esfuerzo cortante adicional al concreto, distinto al de la pura gravedad. Esto puede: • Provocar caída por desplazamiento (concreto se cae hacia un lado). • Causar una caída irregular que no representa la verdadera consistencia. La verticalidad pura es lo que asegura que el ÚNICO esfuerzo aplicado al concreto sea la gravedad (que es lo que se quiere medir). Tampoco se debe TORCER el cono al levantarlo: la rotación deja marcas en la superficie del concreto y altera la simetría de la caída."},{"type":"h3","text":"<strong>11.2.3 Continuidad: en una sola operación</strong>"},{"type":"p","text":"El levantamiento debe ser CONTINUO. NO se puede:"},{"type":"list","items":["Levantar 10 cm, parar, ajustar la posición, seguir."]},{"type":"list","items":["Levantar lentamente y de pronto rápido."]},{"type":"list","items":["Detenerse a medio camino."]},{"type":"p","text":"Cualquier interrupción introduce una perturbación al concreto que ya empezó a deformarse. La caída debe ser un proceso continuo desde 0 hasta 30 cm en 5 ± 2 segundos."},{"type":"h3","text":"<strong>11.2.4 Tiempo total: ≤ 2.5 minutos</strong>"},{"type":"callout","text":"<strong>¿POR QUÉ?</strong> Los 2.5 minutos son el tiempo total desde que empiezas a llenar la primera capa hasta que terminas de levantar el cono. Por qué tan rápido: • El concreto fresco está perdiendo trabajabilidad cada minuto (la hidratación inicial del cemento avanza). • Si el ensayo dura mucho, el revenimiento medido al final será MENOR que el que tendría si se hubiera medido inmediatamente. • Para una pulgada o dos de revenimiento, el concreto puede perder ~1 cm de revenimiento cada 15 minutos en condiciones normales (más en clima caluroso). 2.5 minutos es el límite donde la pérdida es despreciable (< 0.2 cm). Más allá, el ensayo deja de medir el concreto del momento del muestreo."},{"type":"h2","text":"<strong>11.3 Cómo cronometrar el levantamiento</strong>"},{"type":"p","text":"En la práctica, dos métodos:"},{"type":"list","items":["<strong>Cronometrar mentalmente: </strong>contar \"mil uno, mil dos, mil tres, mil cuatro, mil cinco\" mientras se levanta. Con práctica, da 5 segundos exactos."]},{"type":"list","items":["<strong>Reloj o cronómetro: </strong>el laboratorista compañero cuenta los segundos en voz alta. Más preciso, recomendable cuando el operador está aprendiendo."]},{"type":"callout","text":"<strong>PRECAUCIÓN</strong> Un error común es \"echar el ojo\" sin medir. Después de unas semanas el operador cree que está dentro del rango pero ha derivado a 2 s o a 9 s. La calibración periódica con cronómetro es indispensable."}]},{"title":"Parte 12 · Cálculo y expresión de los resultados (sección 9)","blocks":[{"type":"h2","text":"<strong>12.1 Texto literal (sección 9)</strong>"},{"type":"callout","text":"<strong>Texto literal (párrafo 1)</strong> <em>\"<strong>Medir inmediatamente el revenimiento, determinando el asentamiento del concreto a partir del nivel original de la base superior del molde, midiendo esta diferencia de alturas en el centro desplazado de la superficie superior del espécimen.</strong>\"</em>"},{"type":"h2","text":"<strong>12.2 Cómo medir correctamente</strong>"},{"type":"list","items":["<strong>INMEDIATAMENTE después de levantar el cono: </strong>no esperar; el concreto sigue asentándose minutos después y la medida correcta es la de los primeros segundos."]},{"type":"list","items":["<strong>Colocar el cono INVERTIDO al lado del concreto desmoldado: </strong>esto te da la referencia de los 30 cm originales."]},{"type":"list","items":["<strong>Apoyar la varilla horizontalmente sobre el cono invertido: </strong>la varilla queda a 30 cm de altura, paralela a la base."]},{"type":"list","items":["<strong>Medir desde la varilla hacia abajo, hasta el CENTRO DESPLAZADO de la superficie superior del concreto: </strong>esta es la distancia que es el revenimiento."]},{"type":"h2","text":"<strong>12.3 ¿Qué significa </strong><strong>\"</strong><strong>centro desplazado</strong><strong>\"</strong><strong>?</strong>"},{"type":"p","text":"El concreto se asienta de manera que su centro original (que estaba a 30 cm) BAJA a una nueva altura. \"Centro desplazado\" significa exactamente eso: el punto que ANTES era el centro de la cara superior del cono, AHORA está más abajo. Ese punto es el que se mide."},{"type":"callout","text":"<strong>¿POR QUÉ?</strong> ¿Por qué el centro desplazado y no el punto más alto del concreto desmoldado? Cuando el concreto cae, su superficie superior puede no quedar perfectamente horizontal: hay zonas más altas y más bajas, ondulaciones, etc. Si midieras el punto MÁS ALTO, obtendrías un revenimiento sistemáticamente menor de lo real (porque ese punto es la cresta de una ondulación, no el promedio). El \"centro desplazado\" es el punto correspondiente al centro original de la cima del cono. Es un punto bien definido que da el promedio real del asentamiento."},{"type":"h2","text":"<strong>12.4 La situación de </strong><strong>\"</strong><strong>caída por desplazamiento</strong><strong>\"</strong>"},{"type":"callout","text":"<strong>Texto literal (párrafo 2)</strong> <em>\"<strong>Si alguna porción del concreto se desliza o cae hacia un lado, se desecha el ensayo y se efectúa otra con una nueva porción de la misma muestra.</strong>\"</em>"},{"type":"p","text":"Existen dos tipos de \"caída\" del concreto:"},{"type":"table","rows":[["<strong>Tipo de caída</strong>","<strong>Aspecto</strong>","<strong>Validez del ensayo</strong>"],["Caída VERDADERA (true slump)","El concreto se asienta de manera simétrica, conservando su forma cilíndrica/cónica. La superficie superior es razonablemente horizontal.","VÁLIDA. Se mide el revenimiento."],["Caída por DESPLAZAMIENTO o CORTE (shear slump)","Una parte del concreto se desliza hacia un lado, formando una pendiente asimétrica.","INVÁLIDA. Se desecha el ensayo y se repite."],["Caída en COLAPSO (collapse)","El concreto se desploma completamente, formando una masa plana y extendida (revenimientos > 25 cm).","El ensayo está fuera del rango de aplicación de la norma."]]},{"type":"h2","text":"<strong>12.5 La regla de los dos ensayos consecutivos fallidos</strong>"},{"type":"callout","text":"<strong>Texto literal (párrafo 3)</strong> <em>\"<strong>Si 2 ensayos consecutivos hechos de la misma muestra presentan fallas al caer parte del concreto a un lado, probablemente el concreto carece de la necesaria plasticidad y cohesividad; en este caso no es aplicable el ensayo de revenimiento.</strong>\"</em>"},{"type":"callout","text":"<strong>¿POR QUÉ?</strong> Si DOS veces seguidas el concreto cae por corte, NO es un error del operador: es una característica del concreto mismo. Significa que el concreto: • NO tiene suficiente plasticidad (no se deforma uniformemente). • NO tiene suficiente cohesividad (las partes no se mantienen unidas). Esto puede indicar: • Falta de finos (poca arena fina, poco cemento). • Granulometría discontinua del agregado. • Aditivos mal dosificados o incompatibles. • Concreto muy seco con baja relación a/c. En este caso, el revenimiento NO es la herramienta adecuada para evaluar la consistencia. Se necesitan otros ensayos (Vebe, factor de compactación) o ajustar la dosificación."},{"type":"h2","text":"<strong>12.6 Confirmación con nueva muestra</strong>"},{"type":"callout","text":"<strong>Texto literal</strong> <em>\"<strong>Para confirmar esta situación, se requiere obtener una nueva muestra de la misma entrega.</strong>\"</em>"},{"type":"p","text":"Antes de declarar que \"el ensayo de revenimiento NO es aplicable a este concreto\", se obtiene una NUEVA muestra del mismo camión y se intenta de nuevo. Si la situación persiste, entonces sí: el problema es del concreto, no del muestreo."}]},{"title":"Parte 13 · Tabla 1 · Tolerancias por revenimiento nominal","blocks":[{"type":"p","text":"La sección 9 termina con una tabla muy importante para la práctica."},{"type":"h2","text":"<strong>13.1 La tabla literal</strong>"},{"type":"table","rows":[["<strong>Revenimiento nominal (mm)</strong>","<strong>Tolerancia (mm)</strong>"],["menor de 50","± 15"],["de 50 a 100","± 25"],["mayor de 100","± 35"]]},{"type":"h2","text":"<strong>13.2 Cómo se interpreta</strong>"},{"type":"p","text":"Si el proyecto especifica un revenimiento nominal de:"},{"type":"table","rows":[["<strong>Revenimiento nominal</strong>","<strong>Banda de aceptación</strong>","<strong>Comentario</strong>"],["30 mm (3 cm)","30 ± 15 mm = 15 a 45 mm","Concreto firme. La banda es relativamente ancha pero los valores son pequeños."],["50 mm (5 cm)","50 ± 15 mm = 35 a 65 mm","En el límite del rango bajo, aplica ± 15. (La norma dice 'menor de 50' aplica ± 15; '50 a 100' aplica ± 25; el caso justo en 50 puede interpretarse de cualquier forma; lo conservador es usar ± 15.)"],["75 mm (7.5 cm)","75 ± 25 mm = 50 a 100 mm","Concreto plástico común para columnas y trabes."],["100 mm (10 cm)","100 ± 25 mm = 75 a 125 mm","Frontera del rango medio. Si el nominal está EN 100, aplica ± 25; si fuera 105, aplica ± 35."],["150 mm (15 cm)","150 ± 35 mm = 115 a 185 mm","Concreto fluido (uso de aditivos, concreto bombeado)."],["180 mm (18 cm)","180 ± 35 mm = 145 a 215 mm","Concreto muy fluido, casi en el límite del rango aplicable."]]},{"type":"h2","text":"<strong>13.3 ¿Por qué la tolerancia crece con el valor nominal?</strong>"},{"type":"callout","text":"<strong>¿POR QUÉ?</strong> Las tolerancias son progresivas: ± 15, ± 25, ± 35 mm para revenimientos crecientes. Esto NO es arbitrario: • Para revenimientos pequeños (< 5 cm), el concreto es firme y poco sensible a pequeñas variaciones de agua. Una tolerancia ajustada (± 15 mm = ± 1.5 cm) es factible. • Para revenimientos medios (5–10 cm), el concreto es más sensible al agua. Una tolerancia mayor (± 25 mm) reconoce esa sensibilidad. • Para revenimientos altos (> 10 cm), el concreto es muy sensible al agua y a los aditivos. Una variación de ± 35 mm es lo razonable estadísticamente. Estas tolerancias también están alineadas con la repetibilidad del propio ensayo (Parte 14): no tiene sentido pedir tolerancia más estricta que la repetibilidad del método."},{"type":"h2","text":"<strong>13.4 La aplicación práctica en obra</strong>"},{"type":"p","text":"Cuando llega un camión con revenimiento nominal especificado en la remisión:"},{"type":"list","items":["Calcular la banda de aceptación con la Tabla 1."]},{"type":"list","items":["Hacer el ensayo de revenimiento."]},{"type":"list","items":["Si el resultado cae DENTRO de la banda → ACEPTAR el camión."]},{"type":"list","items":["Si cae FUERA de la banda → RECHAZAR (devolver el camión a planta)."]},{"type":"callout","text":"<strong>PRECAUCIÓN</strong> Algunas obras o contratos especifican tolerancias MÁS ESTRICTAS que las de la Tabla 1 (por ejemplo, ± 2 cm en lugar de ± 25 mm para un nominal de 8 cm). En ese caso, la tolerancia contractual prevalece, pero el laboratorista debe documentar AMBAS bandas (la del proyecto y la de la norma) para evitar disputas."}]},{"title":"Parte 14 · Precisión estadística (1s, d2s)","blocks":[{"type":"p","text":"La sección 10 establece la precisión del ensayo. Esto NO es decoración: define qué diferencias entre dos resultados son aceptables (variabilidad natural del método) vs cuáles son sospechosas (error del operador o problema real)."},{"type":"h2","text":"<strong>14.1 Las dos definiciones clave</strong>"},{"type":"table","rows":[["<strong>Símbolo</strong>","<strong>Significado</strong>","<strong>Cómo se interpreta</strong>"],["1s","Desviación estándar de mediciones repetidas.","Mide la dispersión \"típica\" alrededor del promedio."],["d2s","Diferencia máxima admisible entre dos resultados (≈ 2.83 × 1s).","Si dos ensayos del mismo concreto difieren más de d2s, hay un problema."]]},{"type":"h2","text":"<strong>14.2 Texto literal (sección 10.1)</strong>"},{"type":"callout","text":"<strong>Precisión de un solo operador</strong> <em>\"<strong>La desviación estándar máxima para un operador al efectuar el ensayo de revenimiento es de 7 mm (1s), así mismo dos determinaciones obtenidas por un mismo operador no deben diferir en más de 20 mm (d2s).</strong>\"</em>"},{"type":"h2","text":"<strong>14.3 Texto literal (sección 10.2)</strong>"},{"type":"callout","text":"<strong>Precisión de varios operadores</strong> <em>\"<strong>La desviación estándar máxima para varios operadores al efectuar el ensayo de revenimiento es de 12.5 mm (1s), así mismo dos determinaciones obtenidas por diferentes operadores no deben diferir en más de 35 mm (d2s).</strong>\"</em>"},{"type":"h2","text":"<strong>14.4 Tabla resumen de precisión</strong>"},{"type":"table","rows":[["<strong>Caso</strong>","<strong>Desviación estándar (1s)</strong>","<strong>Diferencia máxima (d2s)</strong>"],["MISMO operador (repetibilidad)","7 mm = 0.7 cm","20 mm = 2.0 cm"],["DISTINTOS operadores (reproducibilidad)","12.5 mm = 1.25 cm","35 mm = 3.5 cm"]]},{"type":"h2","text":"<strong>14.5 Cómo interpretar estos números</strong>"},{"type":"h3","text":"<strong>14.5.1 Caso 1 · Mismo operador</strong>"},{"type":"p","text":"Si TÚ haces dos ensayos consecutivos sobre la misma muestra y obtienes:"},{"type":"list","items":["Ensayo 1: 9.5 cm"]},{"type":"list","items":["Ensayo 2: 10.2 cm"]},{"type":"list","items":["Diferencia: 0.7 cm = 7 mm. ✓ Está dentro de d2s = 20 mm. NORMAL."]},{"type":"p","text":"Si en cambio obtienes:"},{"type":"list","items":["Ensayo 1: 9.5 cm"]},{"type":"list","items":["Ensayo 2: 12.5 cm"]},{"type":"list","items":["Diferencia: 3.0 cm = 30 mm. ✗ EXCEDE d2s = 20 mm. PROBLEMA."]},{"type":"p","text":"Posibles causas: la muestra ya no es homogénea (no remezclaste), levantaste el cono distinto en cada ensayo (tiempo distinto), la muestra perdió humedad entre ensayos."},{"type":"h3","text":"<strong>14.5.2 Caso 2 · Distintos operadores</strong>"},{"type":"p","text":"Si TÚ obtienes 10 cm y tu compañero (con la misma muestra) obtiene 11.5 cm:"},{"type":"list","items":["Diferencia: 1.5 cm = 15 mm. ✓ Está dentro de d2s = 35 mm. NORMAL."]},{"type":"p","text":"Si tú obtienes 10 cm y tu compañero obtiene 14 cm:"},{"type":"list","items":["Diferencia: 4.0 cm = 40 mm. ✗ EXCEDE d2s = 35 mm. PROBLEMA."]},{"type":"p","text":"Posibles causas: uno de los dos no siguió correctamente el procedimiento (penetraciones, capas, levantamiento, tiempo), o la muestra cambió entre ambos ensayos."},{"type":"h2","text":"<strong>14.6 ¿Por qué la reproducibilidad es peor que la repetibilidad?</strong>"},{"type":"callout","text":"<strong>¿POR QUÉ?</strong> La precisión entre dos ensayos del MISMO operador (repetibilidad, 1s = 7 mm) es mejor que entre operadores distintos (reproducibilidad, 1s = 12.5 mm). ¿Por qué? • Cada operador tiene su propio \"estilo\": fuerza de las penetraciones, velocidad del levantamiento, manera de enrasar. • Aunque el procedimiento esté escrito, hay variaciones humanas inevitables. • Cuando el mismo operador repite, esas variaciones son consistentes consigo mismo. • Cuando dos operadores comparan, las variaciones se suman. La diferencia (12.5 vs 7) es un recordatorio de que la calibración entre laboratoristas es importante para mantener consistencia entre obras y proveedores."},{"type":"h2","text":"<strong>14.7 La relación entre 1s y d2s</strong>"},{"type":"p","text":"La fórmula exacta es:"},{"type":"p","text":"<strong>d2s = 1s × √2 × t = 1s × 2.83 (aproximadamente)</strong>"},{"type":"p","text":"Donde el factor 2.83 viene de la estadística (un nivel de confianza del 95 % aproximadamente). Verificación:"},{"type":"list","items":["Mismo operador: 1s = 7 mm × 2.83 ≈ 19.8 mm ≈ 20 mm. ✓"]},{"type":"list","items":["Distintos operadores: 1s = 12.5 mm × 2.83 ≈ 35.4 mm ≈ 35 mm. ✓"]},{"type":"callout","text":"<strong>NOTA CLAVE</strong> Esto confirma que las cifras de la norma están construidas a partir de un análisis estadístico riguroso. Los números no son arbitrarios."}]},{"title":"Parte 15 · Informe del ensayo (sección 11)","blocks":[{"type":"h2","text":"<strong>15.1 Texto literal (sección 11)</strong>"},{"type":"callout","text":"<strong>Texto literal</strong> <em>\"<strong>El revenimiento debe medirse con una aproximación de 1 cm.</em> <em>El informe debe incluir los siguientes datos:</em> <em>- Revenimiento obtenido en cm.</em> <em>- Revenimiento de proyecto en cm.</em> <em>- Tamaño máximo del agregado en mm.</em> <em>- Identificación del concreto.</strong>\"</em>"},{"type":"h2","text":"<strong>15.2 La aproximación de 1 cm</strong>"},{"type":"callout","text":"<strong>¿POR QUÉ?</strong> ¿Por qué reportar al cm y no al mm? Porque la PRECISIÓN del método (Parte 14) es de ~7 mm para un solo operador. Reportar al milímetro daría una falsa sensación de exactitud: • Si reportaras 9.7 cm, parecería que el ensayo distingue 9.7 de 9.8 cm. PERO el método tiene incertidumbre de ±0.7 cm. • Reportar al cm (9 cm o 10 cm) es honesto sobre la precisión real del método. La regla práctica: si mides 9.5 cm, reporta 10 cm. Si mides 9.4 cm, reporta 9 cm. Redondeo estándar al cm más cercano."},{"type":"h2","text":"<strong>15.3 Cada dato del informe explicado</strong>"},{"type":"table","rows":[["<strong>Dato obligatorio</strong>","<strong>Por qué importa</strong>","<strong>Ejemplo</strong>"],["Revenimiento obtenido en cm","Es el resultado del ensayo, lo que la norma midió.","10 cm"],["Revenimiento de proyecto en cm","Para comparar el medido contra lo especificado.","10 ± 2 cm"],["Tamaño máximo del agregado en mm","Confirma la aplicabilidad del ensayo (TMA < 50 mm) y permite trazabilidad.","19 mm"],["Identificación del concreto","Trazabilidad: número de remisión, planta, hora, ubicación en obra.","Camión Rev-4827, planta CDMX-Sur, 10:35, columna C-7 N8"]]},{"type":"h2","text":"<strong>15.4 Ejemplo de informe completo</strong>"},{"type":"table","rows":[["<strong>Campo</strong>","<strong>Valor</strong>"],["Identificación del concreto","Camión Rev-4827 / Remisión 15432 / Planta CDMX-Sur"],["Obra","Edificio Torre Centro, Av. Reforma 123, CDMX"],["Ubicación en estructura","Columna C-7, nivel 8, eje B-3"],["Fecha y hora del ensayo","24 de abril de 2026, 10:35 hr"],["Tamaño máximo del agregado","19 mm (3/4\")"],["Revenimiento de proyecto","10 cm ± 2 cm (banda 8 a 12 cm)"],["Revenimiento obtenido","10 cm"],["Tipo de caída","Verdadera"],["Resultado","DENTRO DE TOLERANCIA - ACEPTADO"],["Operador","Ing. Misael R. / Firma: ________"],["Observaciones","Temperatura ambiente 28 °C, sin viento, ensayo bajo techo."]]}]},{"title":"Parte 16 · Comparación con ASTM C-143 e ISO 1920-2","blocks":[{"type":"p","text":"La norma mexicana cita su concordancia con normas internacionales (sección 13). Esto es importante para obras con financiamiento internacional o proveedores extranjeros."},{"type":"h2","text":"<strong>16.1 Texto literal (sección 13)</strong>"},{"type":"callout","text":"<strong>Texto literal</strong> <em>\"<strong>Esta norma mexicana concuerda parcialmente con la norma internacional ISO 1920-2:2005 </strong>'<strong>Testing of concrete-Part 2: Properties of fresh concrete</strong>'<strong> en el punto, 4.3. Slump Test.</em> <em>En lo siguiente:</em> <em>- Tanto la norma mexicana como la norma internacional tienen las mismas dimensiones del molde del ensayo y de la varilla de compactación.</em> <em>- En ambas normas el llenado del molde y la forma de compactar se hace de la misma manera.</em> <em>- Además coinciden en el cálculo, expresión de los resultados y en la precisión para el informe del ensayo.</strong>\"</em>"},{"type":"h2","text":"<strong>16.2 Donde concuerdan</strong>"},{"type":"table","rows":[["<strong>Aspecto</strong>","<strong>NMX-C-156</strong>","<strong>ASTM C-143</strong>","<strong>ISO 1920-2</strong>"],["Diámetro mayor","200 mm ± 3","200 mm","200 mm ± 2"],["Diámetro menor","100 mm ± 3","100 mm","100 mm ± 2"],["Altura","300 mm ± 3","300 mm","300 mm ± 2"],["Diámetro varilla","16 mm (5/8\")","16 mm (5/8\")","16 mm ± 1"],["Longitud varilla","~600 mm","~600 mm","~600 mm"],["Capas de llenado","3 de igual volumen","3 de igual volumen","3 de igual volumen"],["Penetraciones por capa","25","25","25"],["Tiempo de levantamiento","5 ± 2 s","3 a 7 s","2 a 5 s"],["Tiempo total del ensayo","≤ 2.5 min","≤ 2.5 min","≤ 150 s"]]},{"type":"h2","text":"<strong>16.3 Donde discrepan</strong>"},{"type":"p","text":"La norma mexicana lista (sección 13) tres discrepancias con la ISO:"},{"type":"list","items":["<strong>Tolerancias del molde: </strong>NMX-C-156 usa ± 3 mm; ISO 1920-2 usa ± 2 mm (ligeramente más estricta)."]},{"type":"list","items":["<strong>Equipo auxiliar: </strong>diferentes accesorios (placas de base, cuchillas de enrase, etc.)."]},{"type":"list","items":["<strong>Cálculo y expresión: </strong>la norma mexicana usa la TABLA 1 de tolerancias por revenimiento nominal; ISO usa varias FIGURAS."]},{"type":"h2","text":"<strong>16.4 Concordancia con ASTM C-143</strong>"},{"type":"p","text":"Aunque la sección 13 de la norma mexicana se refiere específicamente a la ISO 1920-2, la bibliografía (sección 12) incluye:"},{"type":"list","items":["<strong>ASTM C-143-05: </strong>Slump of Portland cement concrete."]},{"type":"p","text":"ASTM C-143 (actualmente ASTM C143/C143M-20) es la norma estadounidense del slump test, ampliamente usada en proyectos con normativa internacional. Concuerda casi completamente con la mexicana en el procedimiento."},{"type":"callout","text":"<strong>NOTA CLAVE</strong> En la práctica, un laboratorista entrenado en NMX-C-156 puede ejecutar correctamente el ensayo según ASTM C-143 con cambios mínimos. La principal diferencia operativa es el rango del tiempo de levantamiento (NMX: 5 ± 2 s; ASTM: 3 a 7 s; ISO: 2 a 5 s), pero los rangos se traslapan ampliamente."}]},{"title":"Parte 17 · Errores frecuentes y autoevaluación SOLO","blocks":[{"type":"h2","text":"<strong>17.1 Errores frecuentes en campo</strong>"},{"type":"table","rows":[["<strong>Error</strong>","<strong>Consecuencia</strong>","<strong>Cómo evitarlo</strong>"],["Cono o base seca (no humedecidos)","Absorción de agua del concreto en la pared → revenimiento medido MENOR que el real.","Humedecer cono y base con esponja o trapo húmedo antes de cada ensayo. Eliminar excedente."],["Llenar las 3 capas a igual ALTURA (10, 20, 30) en vez de igual VOLUMEN","Capas con cantidades muy distintas → compactación irregular.","Llenar a 7 cm (capa 1), 15 cm (capa 2), excedente sobre 30 cm (capa 3)."],["Menos de 25 penetraciones por capa","Compactación insuficiente, queda aire, revenimiento alto falso.","Contar en voz alta cada penetración (1, 2, 3... 25)."],["Más de 25 penetraciones (\"para asegurar\")","Sobre-compactación, posible segregación, ensayo lento.","Exactamente 25, ni una más."],["No penetrar 2 cm en la capa anterior","Burbujas atrapadas en interfaces, capas no integradas.","Sentir cuando la varilla 'cruza' a la capa de abajo."],["Penetraciones distribuidas aleatoriamente, no en patrón espiral","Compactación desigual, perímetro queda con burbujas.","Empezar SIEMPRE por el perímetro (12 inclinadas), después espiral hacia centro."],["No mantener excedente sobre el borde durante compactación de la 3ª capa","El cono queda parcialmente vacío al final → revenimiento sistemáticamente menor.","Vigilar el nivel; agregar concreto en la 10ª y/o 20ª penetración si baja."],["Enrasar con regla recta en vez de movimiento de rodamiento","Empuje lateral del concreto, segregación local.","Hacer ROYAR la varilla sobre el borde del cono."],["Levantar el cono en menos de 3 segundos","Succión bajo el molde → revenimiento ARTIFICIALMENTE MAYOR.","Contar mentalmente '1001, 1002, 1003, 1004, 1005' al levantar."],["Levantar el cono en más de 7 segundos","Concreto fluye contra el molde durante el ascenso → revenimiento MENOR.","Cronometrar; con práctica, 5 segundos exactos."],["Movimiento lateral o torsional al levantar","Caída por desplazamiento (corte), ensayo inválido.","Dos asas, levantamiento simétrico, ojo en el cono no en el concreto."],["Tomar más de 2.5 min total desde llenar hasta medir","Concreto pierde plasticidad, revenimiento subestima la consistencia real.","Tener todo el equipo listo ANTES de empezar a llenar."],["Medir el punto MÁS ALTO del concreto en vez del centro desplazado","Revenimiento sistemáticamente MENOR que el real.","Usar varilla horizontal apoyada sobre cono invertido; medir al centro."],["Reportar revenimiento al mm (ej: 9.7 cm)","Falsa sensación de precisión; el método tiene incertidumbre de ±7 mm.","Reportar al cm (9 o 10 cm). Redondear correctamente."],["No reportar el TMA del agregado","Dato necesario para verificar aplicabilidad de la norma; rastreable en una eventual disputa.","SIEMPRE incluir TMA en el informe (en mm)."],["Hacer el ensayo con lluvia o viento con polvo","Contaminación o agua añadida a la muestra.","Hacer el ensayo bajo techo o en zona protegida."]]},{"type":"h2","text":"<strong>17.2 Autoevaluación con taxonomía SOLO</strong>"},{"type":"h3","text":"<strong>Nivel 1 · Preestructural (saber que sabes)</strong>"},{"type":"list","items":["¿Cuál es el nombre completo de la norma?"]},{"type":"list","items":["¿Cuándo fue publicada la declaratoria de vigencia?"]},{"type":"list","items":["¿Qué norma sustituyó?"]},{"type":"list","items":["¿Qué propiedad del concreto fresco mide este ensayo?"]},{"type":"h3","text":"<strong>Nivel 2 · Uniestructural (conocer datos específicos)</strong>"},{"type":"list","items":["¿Cuál es el rango válido del ensayo (en cm)?"]},{"type":"list","items":["¿Cuál es el tamaño máximo nominal de agregado permitido?"]},{"type":"list","items":["¿Cuáles son las dimensiones del cono (mayor, menor, altura)?"]},{"type":"list","items":["¿Cuál es la tolerancia en las dimensiones del cono?"]},{"type":"list","items":["¿Qué diámetro y longitud tiene la varilla?"]},{"type":"list","items":["¿Cuántas capas y cuántas penetraciones por capa?"]},{"type":"list","items":["¿Cuántos segundos para levantar el cono?"]},{"type":"list","items":["¿Cuál es el tiempo total máximo del ensayo?"]},{"type":"h3","text":"<strong>Nivel 3 · Multiestructural (enumerar elementos)</strong>"},{"type":"list","items":["Lista los 12 pasos del método de ensayo en orden."]},{"type":"list","items":["Enumera los 4 datos obligatorios del informe."]},{"type":"list","items":["Describe los requisitos de la superficie de asiento (5 propiedades)."]},{"type":"list","items":["Lista las características del cono (material, rigidez, paralelismo, estribos, asas, superficie interior)."]},{"type":"list","items":["Nombra los valores de la Tabla 1 (3 rangos y sus tolerancias)."]},{"type":"list","items":["Cita los 4 valores de precisión (1s y d2s para mismo y distintos operadores)."]},{"type":"h3","text":"<strong>Nivel 4 · Relacional (conectar y explicar causalidades)</strong>"},{"type":"list","items":["Explica por qué las 3 capas deben tener igual VOLUMEN y no igual ALTURA. Calcula los volúmenes acumulados a las alturas 7, 15 y 30 cm."]},{"type":"list","items":["Justifica por qué levantar el cono en menos de 3 segundos da un revenimiento mayor al real, y por qué hacerlo en más de 7 segundos da un revenimiento menor."]},{"type":"list","items":["Describe el patrón espiral de las 25 penetraciones y por qué se empieza por el perímetro con la varilla inclinada."]},{"type":"list","items":["Explica la diferencia entre 'caída verdadera' y 'caída por desplazamiento'. ¿Qué pasa si DOS ensayos consecutivos fallan por desplazamiento?"]},{"type":"list","items":["Relaciona los valores de 1s y d2s con la fórmula d2s ≈ 2.83 × 1s. Verifica los números de la sección 10."]},{"type":"list","items":["¿Por qué la tolerancia de la Tabla 1 crece con el revenimiento nominal? Justifica."]},{"type":"h3","text":"<strong>Nivel 5 · Abstracto ampliado (aplicar a situaciones nuevas)</strong>"},{"type":"list","items":["Llega un camión a obra con f'c = 250 kg/cm², revenimiento de proyecto 12 cm, TMA = 19 mm. Diseña el procedimiento completo desde la llegada del camión hasta el reporte de revenimiento. Calcula la banda de aceptación según la Tabla 1."]},{"type":"list","items":["Tu compañero (otro laboratorista) hizo un ensayo y obtuvo 8 cm. Tú haces el mismo ensayo con la misma muestra y obtienes 12 cm. La diferencia es 4 cm. ¿Es normal o indica un problema? Justifica con base en la sección 10."]},{"type":"list","items":["En un día de 38 °C con sol intenso y viento, vas a hacer 5 ensayos de revenimiento de 5 camiones consecutivos. Lista las precauciones específicas que tomarás para que los resultados sean comparables entre ellos."]},{"type":"list","items":["Estás supervisando obra y notas que el laboratorista del proveedor hace el ensayo en 1 minuto 50 segundos: muy rápido. ¿Es esto un problema? Justifica con base en las secciones 8 y 10. ¿Qué recomendarías?"]},{"type":"list","items":["Un proyecto especifica revenimiento de 18 ± 2 cm. Sabes que la tolerancia de la Tabla 1 para revenimiento > 100 mm es ± 35 mm = ± 3.5 cm. ¿Qué tolerancia aplica: la del proyecto (± 2 cm) o la de la norma (± 3.5 cm)? ¿Por qué?"]},{"type":"list","items":["Un concreto autocompactable da revenimiento de 27 cm en el primer ensayo. Otro día, el mismo concreto da 25 cm. ¿Son resultados confiables según esta norma? ¿Qué ensayo alternativo deberías sugerir? Justifica."]},{"type":"list","items":["Compara la NMX-C-156 con ASTM C-143 e ISO 1920-2. Identifica 3 puntos donde concuerdan y 3 donde discrepan. ¿Cuál es la implicación práctica de las discrepancias para un laboratorista que trabaja en proyectos internacionales?"]}]},{"title":"Fuentes consultadas","blocks":[{"type":"p","text":"Esta guía integra el texto literal de la norma mexicana, las normas internacionales con las que está armonizada, y material técnico publicado por fuentes confiables del sector."},{"type":"h2","text":"<strong>Documento normativo principal</strong>"},{"type":"list","items":["NMX-C-156-ONNCCE-2010 · Industria de la Construcción – Concreto Hidráulico – Determinación del Revenimiento en el Concreto Fresco. Declaratoria de vigencia publicada en el Diario Oficial de la Federación el 25 de octubre de 2010. Cancela a la NMX-C-156-1997-ONNCCE."]},{"type":"h2","text":"<strong>Documentos normativos citados explícitamente en la NMX-C-156</strong>"},{"type":"list","items":["NMX-C-161-ONNCCE · Industria de la construcción - Concreto fresco - Muestreo. (Citada en la sección 2 - Referencias y en la sección 6 - Preparación de la muestra.)"]},{"type":"list","items":["NOM-008-SCFI-2002 · Sistema General de Unidades de Medida. (Bibliografía.)"]},{"type":"list","items":["NMX-C-251-1997-ONNCCE · Industria de la construcción - Concreto - Terminología. (Bibliografía.)"]},{"type":"list","items":["NMX-Z-013-SCFI-1977 · Guía para la redacción y presentación de las normas mexicanas. (Bibliografía.)"]},{"type":"list","items":["ASTM C-143-05 · Slump of Portland cement concrete. (Bibliografía.)"]},{"type":"h2","text":"<strong>Norma internacional con la que concuerda parcialmente</strong>"},{"type":"list","items":["ISO 1920-2:2005 · Testing of concrete - Part 2: Properties of fresh concrete. Sección 4.3 Slump Test. (Citada en la sección 13 - Concordancia con normas internacionales.)"]},{"type":"h2","text":"<strong>Normas relacionadas para ensayos sobre la misma muestra</strong>"},{"type":"list","items":["NMX-C-435 · Determinación de la temperatura del concreto fresco."]},{"type":"list","items":["NMX-C-159 · Elaboración y curado de especímenes de concreto para ensayos de laboratorio."]},{"type":"list","items":["NMX-C-083 · Determinación de la resistencia a la compresión de cilindros de concreto."]},{"type":"h2","text":"<strong>Literatura técnica de apoyo</strong>"},{"type":"list","items":["Abrams, D. A. (1918) · \"Design of Concrete Mixtures\", Bulletin No. 1, Structural Materials Research Laboratory, Lewis Institute, Chicago. Documento original donde Duff Abrams describe el método del cono."]},{"type":"list","items":["Portland Cement Association (PCA) · \"Design and Control of Concrete Mixtures\", 16th Edition.
