Repository: misapoe05-cell/sgc-estandares2026

File: www/assets/data/c159.json (part 2 of 5)
(sección 7.1)</strong>"},{"type":"callout","text":"<strong>Texto literal</strong> <em>\"<strong>Para los efectos de esta norma se pueden emplear tres tipos de especímenes: a) Cúbicos, b) Cilíndricos, c) Prismáticos. Deben de cumplir con lo especificado en los puntos de 6.1 a 6.4.</strong>\"</em>"},{"type":"h2","text":"<strong>9.2 Especímenes cúbicos (sección 7.1.1)</strong>"},{"type":"callout","text":"<strong>Texto literal</strong> <em>\"<strong>Se elaboran para la determinación de la resistencia a la compresión.</strong>\"</em>"},{"type":"p","text":"En México, los cubos se usan principalmente para:"},{"type":"list","items":["Mortero (cubos de 50 × 50 × 50 mm según ASTM C-109)."]},{"type":"list","items":["Compuesto para cabeceo (cubos de 50 mm para verificar resistencia, sección 6.3 de NMX-C-109)."]},{"type":"list","items":["Concreto en algunos países europeos (15 × 15 × 15 cm según UNE-EN)."]},{"type":"p","text":"En México, el ESTÁNDAR es el cilindro, no el cubo. Pero la norma cubre cubos por compatibilidad con normas internacionales y para casos específicos."},{"type":"h2","text":"<strong>9.3 Especímenes cilíndricos (sección 7.1.2)</strong>"},{"type":"callout","text":"<strong>Texto literal</strong> <em>\"<strong>Se deben elaborar para los ensayos de compresión, módulo de elasticidad, flujo plástico y de tensión por compresión diametral, con una longitud igual al doble de su diámetro, con una dimensión mínima de 3 veces el tamaño máximo nominal del agregado grueso diámetro mínimo de 5 cm y una longitud mínima de 10 cm.</em> <em>Los especímenes cilíndricos para los ensayos anteriores, deben elaborarse y dejarse endurecer con el eje del cilindro en posición vertical.</strong>\"</em>"},{"type":"h2","text":"<strong>9.4 Las 4 propiedades que se ensayan en cilindros</strong>"},{"type":"table","rows":[["<strong>Propiedad</strong>","<strong>Norma específica</strong>","<strong>Aplicación</strong>"],["Resistencia a la COMPRESIÓN (f'c)","NMX-C-083","La más común. Control de calidad de obras."],["Módulo de elasticidad (E)","NMX-C-128 / ASTM C469","Diseño estructural, deformaciones."],["Flujo plástico (creep)","ASTM C512","Estructuras pretensadas, efectos diferidos."],["Tensión por compresión DIAMETRAL","NMX-C-163 / ASTM C496","Resistencia a tensión indirecta (ensayo brasileño)."]]},{"type":"h2","text":"<strong>9.5 La regla del 2:1 (longitud:diámetro)</strong>"},{"type":"callout","text":"<strong>¿POR QUÉ?</strong> El cilindro debe tener LONGITUD = 2 × DIÁMETRO. Para 15 cm de diámetro: 30 cm de altura. ¿Por qué exactamente 2:1? • Si la relación L/D < 1.8: el cilindro se comporta como una pastilla y la fricción con los platos de la prensa CONFINA lateralmente al concreto, dando resistencias FALSAMENTE ALTAS. • Si la relación L/D > 2.2: el cilindro se vuelve esbelto y puede pandear o fallar por flexión local, dando resistencias FALSAMENTE BAJAS. • Entre 1.8 y 2.2: el cilindro falla por compresión pura. La relación 2:1 es el punto óptimo. Si por accidente sale un cilindro corto (núcleo extraído de losa delgada), hay un FACTOR DE CORRECCIÓN que aplica la NMX-C-083 para ajustar el resultado."},{"type":"h2","text":"<strong>9.6 Dimensiones mínimas absolutas</strong>"},{"type":"p","text":"La sección 7.1.2 establece límites mínimos:"},{"type":"list","items":["<strong>Diámetro mínimo: </strong>5 cm (50 mm)."]},{"type":"list","items":["<strong>Longitud mínima: </strong>10 cm (100 mm) — manteniendo la relación 2:1."]},{"type":"list","items":["<strong>Diámetro ≥ 3 × TMA: </strong>siempre que el TMA del agregado lo requiera."]},{"type":"p","text":"Tamaños comunes de cilindros en México:"},{"type":"table","rows":[["<strong>Diámetro × Altura</strong>","<strong>TMA máximo (3 × TMA = D)</strong>","<strong>Aplicación típica</strong>"],["10 × 20 cm","33 mm","Concreto fino, mortero estructural."],["15 × 30 cm","50 mm","ESTÁNDAR mexicano para concretos hasta 50 mm de TMA."],["20 × 40 cm","67 mm","Concretos masivos, presas."]]},{"type":"h2","text":"<strong>9.7 </strong><strong>\"</strong><strong>Eje del cilindro en posición VERTICAL</strong><strong>\"</strong>"},{"type":"p","text":"Esta es una regla absoluta: el cilindro se elabora y se cura siempre con el eje vertical. Si se acuesta horizontal, la segregación interna del concreto fresco crea un cilindro con piedras concentradas en un lado y mortero en el otro, dando resistencias inconsistentes."},{"type":"h2","text":"<strong>9.8 Especímenes prismáticos (sección 7.1.3)</strong>"},{"type":"callout","text":"<strong>Texto literal</strong> <em>\"<strong>Especímenes tales como vigas para el ensayo de flexión, cubos para el de compresión, barras para ciclos de congelación-deshielo, adherencia, cambios de longitud, cambios de volumen y otros se deben elaborar con su eje mayor horizontal, excepto que otra posición sea requerida por el método de ensayo correspondiente, y deben cumplir con las dimensiones especificadas en dichos métodos de ensayo.</em> <em>Las vigas para el ensayo de flexión deben tener una longitud por lo menos de 50 mm mayor que 3 veces el peralte, en la posición de ensaye. La viga estándar debe ser de 150 mm × 150 mm de sección transversal.</strong>\"</em>"},{"type":"h2","text":"<strong>9.9 Las dimensiones de las vigas</strong>"},{"type":"p","text":"Para una viga estándar de 15 × 15 cm de sección:"},{"type":"p","text":"<strong>Longitud mínima = 3 × peralte + 50 mm</strong>"},{"type":"p","text":"<strong>Longitud mínima = 3 × 150 + 50 = 500 mm</strong>"},{"type":"p","text":"Por eso las vigas estándar son 15 × 15 × 50 cm. La longitud de 50 cm corresponde al MÍNIMO de norma."},{"type":"callout","text":"<strong>¿POR QUÉ?</strong> ¿Por qué \"3 × peralte + 50 mm\"? Porque las vigas se ensayan a flexión con apoyos cerca de los extremos y carga en el centro (o tercios). La distancia entre apoyos típicamente es 3 × peralte. Los 50 mm extra son el voladizo en cada extremo (25 mm a cada lado)."},{"type":"h2","text":"<strong>9.10 Especímenes de otra forma (sección 7.1.4)</strong>"},{"type":"callout","text":"<strong>Texto literal</strong> <em>\"<strong>Se pueden elaborar especímenes de otras formas, para ensayos especiales, siguiendo el procedimiento que se establezca en el ensayo.</strong>\"</em>"},{"type":"p","text":"Esto cubre casos como: panelitos para impacto, cubos especiales para resistividad, barras dog-bone para tensión directa, etc. La norma reconoce que para casos especiales, hay que seguir las instrucciones del método de ensayo específico."}]},{"title":"Parte 10 · Dimensión del espécimen vs tamaño del agregado","blocks":[{"type":"h2","text":"<strong>10.1 La regla de 3 × TMA (sección 7.2)</strong>"},{"type":"callout","text":"<strong>Texto literal</strong> <em>\"<strong>La dimensión menor de una sección transversal rectangular o el diámetro de los especímenes cilíndricos debe ser cuando menos tres veces el tamaño máximo nominal del agregado grueso empleado en el concreto.</em> <em>El tamaño máximo nominal es la dimensión de la criba de menor abertura por la que pasa la totalidad de un agregado con tolerancias en cuanto al retenido en dicha criba de 10 %.</em> <em>NOTA. En caso de que el agregado grueso sea mayor al aceptable para el tamaño del espécimen, cribe el concreto conforme a lo indicado en el Apéndice A de la norma mexicana NMX-C-161-ONNCCE (véase 3. Referencias).</strong>\"</em>"},{"type":"h2","text":"<strong>10.2 Tabla de aplicación · TMA vs cilindro</strong>"},{"type":"p","text":"Combinando la regla de 3× con los tamaños comunes:"},{"type":"table","rows":[["<strong>TMA del agregado</strong>","<strong>Diámetro mínimo del cilindro (3 × TMA)</strong>","<strong>Cilindro recomendado</strong>"],["10 mm (3/8\")","30 mm","10 × 20 cm OK"],["12.5 mm (1/2\")","37.5 mm","10 × 20 cm OK"],["19 mm (3/4\")","57 mm","10 × 20 cm OK; 15 × 30 ideal"],["25 mm (1\")","75 mm","10 × 20 cm marginal; 15 × 30 ideal"],["38 mm (1 ½\")","114 mm","15 × 30 cm OK"],["50 mm (2\")","150 mm","15 × 30 cm OK (límite); 20 × 40 mejor"],["75 mm (3\")","225 mm","20 × 40 cm OK; o cribar el concreto"]]},{"type":"h2","text":"<strong>10.3 La tolerancia del 10 % retenido</strong>"},{"type":"callout","text":"<strong>¿POR QUÉ?</strong> La definición de TMA acepta hasta 10 % de retenido en la criba designada. Esto permite cierta flexibilidad operativa: • En la práctica, una pequeña fracción de partículas siempre será un poco mayor que el TMA nominal (granulometrías reales no son perfectamente uniformes). • La tolerancia del 10 % evita rechazar lotes enteros de agregado por unas pocas partículas grandes. • Pero NO se permite retenido > 10 %: ahí ya estamos hablando de TMA mayor en sentido estricto."},{"type":"h2","text":"<strong>10.4 Cuando el TMA es mayor del aceptable</strong>"},{"type":"p","text":"La NOTA de la sección 7.2 da la solución: CRIBAR el concreto según NMX-C-161 Apéndice A."},{"type":"p","text":"Recordando lo del Apéndice A de NMX-C-161 (cubierto en la guía de muestreo):"},{"type":"list","items":["Pasar el concreto por una malla del tamaño designado."]},{"type":"list","items":["Descartar el agregado retenido (con su mortero adherido)."]},{"type":"list","items":["Usar el concreto cribado para los especímenes."]},{"type":"list","items":["Considerar los efectos del cribado: pérdida de aire, cambio en la resistencia."]},{"type":"callout","text":"<strong>PRECAUCIÓN</strong> Si cribas el concreto antes de elaborar los especímenes, el cilindro NO representa al concreto que va a la estructura. Está sin las piedras grandes. Para evaluación de control de calidad, esto debe documentarse claramente en el informe."}]},{"title":"Parte 11 · Número de especímenes (sección 7.3)","blocks":[{"type":"h2","text":"<strong>11.1 Texto literal</strong>"},{"type":"callout","text":"<strong>Texto literal</strong> <em>\"<strong>La cantidad de especímenes y de mezclas de ensayos depende de los objetivos establecidos y de la naturaleza del programa de ensayos. Comúnmente se proporcionan las indicaciones adecuadas para determinar estas cantidades en los métodos de ensayo correspondientes. En general se deben preparar dos o más especímenes para cada edad y para cada condición de ensayo, a menos que otra cosa se especifique (véase la NMX-C-155-ONNCCE) (véase 3 Referencias).</strong>\"</em>"},{"type":"h2","text":"<strong>11.2 La regla mínima: 2 especímenes por edad / condición</strong>"},{"type":"callout","text":"<strong>¿POR QUÉ?</strong> ¿Por qué DOS especímenes mínimo? • Validación estadística: con UN solo cilindro, no puedes saber si es atípico (un mal moldeo, un defecto). Con DOS, si difieren mucho entre sí, alertan del problema. • Promedio confiable: el promedio de dos valores es más estable que un valor único. • Disponibilidad: si uno se daña al desmoldar o transportar, queda otro válido. La NMX-C-155 (Concreto premezclado) puede pedir cantidades MAYORES (3 o más) según el volumen de concreto producido y los criterios estadísticos de control."},{"type":"h2","text":"<strong>11.3 Programa típico de elaboración para control de obra</strong>"},{"type":"p","text":"Para un proyecto típico de edificación con f'c = 250 kg/cm²:"},{"type":"table","rows":[["<strong>Edad de ensayo</strong>","<strong>Cilindros mínimos</strong>","<strong>Propósito</strong>"],["7 días","2 cilindros","Verificación temprana, detección de problemas (esperado ~70 % de f'c)."],["14 días","2 cilindros (opcional)","Tendencia, no siempre se hace."],["28 días","2 cilindros","VALOR DE ACEPTACIÓN. f'c oficial."],["56 o 90 días","2 cilindros (opcional)","Para concretos especiales, monitoreo a largo plazo."],["TOTAL típico","6 cilindros por muestreo",""]]},{"type":"h2","text":"<strong>11.4 La conexión con NMX-C-155</strong>"},{"type":"p","text":"La NMX-C-155-ONNCCE-2014 (Concreto hidráulico dosificado en masa - Especificaciones y métodos de ensayo) define la frecuencia de muestreo y la cantidad de especímenes para CONTROL DE CALIDAD del concreto premezclado:"},{"type":"list","items":["1 muestreo por cada 100 m³ o fracción (para obras grandes)."]},{"type":"list","items":["1 muestreo por cada 5 m³ del mismo diseño en colados pequeños."]},{"type":"list","items":["Mínimo 1 muestreo por día y por elemento estructural."]},{"type":"list","items":["De cada muestreo: mínimo 2 cilindros por edad."]}]},{"title":"Parte 12 · Condiciones ambientales · 20–25 °C","blocks":[{"type":"h2","text":"<strong>12.1 Texto literal (sección 7.4)</strong>"},{"type":"callout","text":"<strong>Texto literal</strong> <em>\"<strong>Este método de ensayo se realiza de acuerdo con las condiciones ambientales prevalecientes en el lugar en el que se elaboran los especímenes; se debe registrar la temperatura y cuando se requiera, registrar la humedad.</em> <em>En el laboratorio la temperatura se debe mantener uniforme, de preferencia entre 293 K y 298 K (20 °C y 25 °C), durante la fabricación del concreto y elaboración de los especímenes de ensayo.</strong>\"</em>"},{"type":"h2","text":"<strong>12.2 La conversión Kelvin → Celsius</strong>"},{"type":"p","text":"<strong>293 K = 293 − 273.15 = 19.85 °C ≈ 20 °C</strong>"},{"type":"p","text":"<strong>298 K = 298 − 273.15 = 24.85 °C ≈ 25 °C</strong>"},{"type":"p","text":"La norma usa Kelvin por ser unidad SI fundamental (NOM-008). En la práctica diaria del laboratorio, se trabaja en Celsius."},{"type":"h2","text":"<strong>12.3 Por qué el rango 20–25 °C</strong>"},{"type":"callout","text":"<strong>¿POR QUÉ?</strong> Es el rango \"de confort\" donde la hidratación del cemento ocurre a velocidad estándar: • A 20 °C: velocidad estándar de hidratación. Los 28 días dan la resistencia de referencia. • A 25 °C: ligeramente acelerada (~5 % más rápida). • Por debajo de 20 °C: la hidratación se ralentiza. A 10 °C, la resistencia a 28 días puede ser ~10 % menor. • Por encima de 30 °C: la hidratación se acelera mucho, pero el concreto endurece con menor estructura interna (la resistencia FINAL es menor, aunque a corto plazo parece mayor). Por eso la norma exige laboratorio entre 20 y 25 °C: para que los especímenes que ahí se elaboran sean COMPARABLES entre laboratorios y entre obras."},{"type":"h2","text":"<strong>12.4 </strong><strong>\"</strong><strong>Las condiciones ambientales prevalecientes</strong><strong>\"</strong>"},{"type":"p","text":"La primera frase de la sección 7.4 admite: \"se realiza DE ACUERDO con las condiciones ambientales prevalecientes\". Esto significa:"},{"type":"list","items":["<strong>En obra: </strong>se trabaja con la temperatura del lugar (puede ser 35 °C en obra de Mérida o 5 °C en una obra de invierno en Toluca). Se REGISTRA la temperatura ambiente para que el reporte sea trazable."]},{"type":"list","items":["<strong>En laboratorio: </strong>se mantiene 20–25 °C controlado."]},{"type":"p","text":"La temperatura ambiental durante la elaboración NO afecta el resultado final SIEMPRE QUE las primeras 24 h se mantengan adecuadas (sección 8.1.1) y el curado posterior cumpla los 23 °C ± 2 °C."}]},{"title":"Parte 13 · Elaboración: sitio, colocación, número de capas","blocks":[{"type":"h2","text":"<strong>13.1 Sitio de elaboración (sección 8.1.1)</strong>"},{"type":"callout","text":"<strong>Texto literal</strong> <em>\"<strong>Elaborar los especímenes en el lugar en donde se almacenarán durante las primeras 24 h. Se debe transportar la muestra de concreto a dicho lugar inmediatamente después de su toma, para proceder a la elaboración de los especímenes. Se colocan en una superficie rígida, plana y horizontal, que no esté sujeta a vibraciones u otras perturbaciones. Se deben evitar los movimientos bruscos, los golpes y rayado en la superficie de los especímenes.</strong>\"</em>"},{"type":"h2","text":"<strong>13.2 Las 5 reglas del sitio de elaboración</strong>"},{"type":"list","items":["<strong>ELABORAR donde se ALMACENARÁ las primeras 24 h: </strong>para no mover los moldes recién llenados."]},{"type":"list","items":["<strong>Transportar la muestra INMEDIATAMENTE: </strong>no dejarla reposando antes de elaborar (recordando los 15 min de NMX-C-161)."]},{"type":"list","items":["<strong>Superficie RÍGIDA, PLANA, HORIZONTAL: </strong>para que la base del molde no se mueva ni se incline."]},{"type":"list","items":["<strong>Sin vibraciones ni perturbaciones: </strong>alejado de tráfico vehicular pesado, de máquinas que vibren, etc."]},{"type":"list","items":["<strong>Sin movimientos bruscos ni golpes: </strong>el concreto fresco recién compactado es muy sensible a perturbaciones."]},{"type":"h2","text":"<strong>13.3 Colocación (sección 8.1.2)</strong>"},{"type":"callout","text":"<strong>Texto literal</strong> <em>\"<strong>Colocar el concreto en los moldes usando un cucharón. Para evitar la segregación es necesario el remezclado del concreto en el recipiente de muestreo antes de la elaboración de los especímenes. Se toma el concreto del recipiente de muestreo de tal forma que sea representativa de la revoltura. Se mueve el cucharón alrededor del borde superior del molde al descargar el concreto, para asegurar una distribución uniforme y reducir la segregación del agregado grueso.</em> <em>Distribuir el concreto colocado, empleando la varilla de compactación, antes de iniciar ésta. Al colocar la última capa el operador debe procurar que la cantidad de concreto llene el molde rebosándolo después de su compactación.</strong>\"</em>"},{"type":"h2","text":"<strong>13.4 Las 4 reglas de la colocación</strong>"},{"type":"list","items":["<strong>REMEZCLAR antes de moldear: </strong>el concreto en el recipiente segrega (piedras al fondo). Remezclar restaura uniformidad."]},{"type":"list","items":["<strong>Mover el cucharón ALREDEDOR del borde: </strong>para distribuir el concreto uniformemente, no en una sola dirección."]},{"type":"list","items":["<strong>Distribuir antes de varillar: </strong>usar la varilla para nivelar el concreto antes de empezar a compactar."]},{"type":"list","items":["<strong>Última capa: con EXCEDENTE: </strong>para que después de compactar quede al ras del borde (igual que en NMX-C-156 con el cono)."]},{"type":"h2","text":"<strong>13.5 Número de capas · Tabla 1</strong>"},{"type":"callout","text":"<strong>Texto literal (sección 8.2)</strong> <em>\"<strong>Elaborar los especímenes llenando y compactando en capas, según lo indicado en la tabla 1.</strong>\"</em>"},{"type":"h2","text":"<strong>13.6 La Tabla 1 completa</strong>"},{"type":"table","rows":[["<strong>Tipo y tamaño de espécimen</strong>","<strong>Modo de compactación</strong>","<strong>Número de capas de aproximadamente igual espesor</strong>"],["Cilindros · Diámetro 75 a 100 mm","Varillado","2 capas"],["Cilindros · Diámetro 150 mm","Varillado","3 capas"],["Cilindros · Diámetro 225 mm","Varillado","4 capas"],["Cilindros · Diámetro hasta 225 mm","Vibrado","2 capas"],["Prismas · Profundidad hasta 200 mm","Varillado","2 capas"],["Prismas · Profundidad arriba de 200 mm","Varillado","3 o más capas"],["Prismas · Profundidad hasta 200 mm","Vibrado","1 capa"],["Prismas · Profundidad arriba de 200 mm","Vibrado","2 o más capas"]]},{"type":"h2","text":"<strong>13.7 Por qué el número de capas DEPENDE del tamaño y método</strong>"},{"type":"callout","text":"<strong>¿POR QUÉ?</strong> Las capas tienen IGUAL ESPESOR (no igual volumen como en NMX-C-156). Esta es una diferencia importante respecto al cono de revenimiento. ¿Por qué importa el número de capas? • Cada capa debe ser compactable de extremo a extremo. Una capa muy gruesa (> 10 cm) no se compacta uniformemente con varilla: la parte inferior queda con burbujas. • Por eso un cilindro 15 × 30 cm (altura 30 cm) → 3 capas de 10 cm cada una, varillada por separado. • Para 10 × 20 cm (altura 20 cm) → 2 capas de 10 cm. • Para 22.5 × 45 cm (altura 45 cm) → 4 capas de ~11 cm. Con VIBRADO, una sola capa puede ser más gruesa (porque el vibrador se sumerge profundamente), por eso solo 2 capas para vibrado."},{"type":"h2","text":"<strong>13.8 Cilindro estándar 15 × 30 cm</strong>"},{"type":"p","text":"Para el cilindro más usado en México:"},{"type":"list","items":["Diámetro 150 mm → varillado: 3 CAPAS DE 10 cm cada una."]},{"type":"list","items":["Cada capa con 25 penetraciones (Tabla 2)."]},{"type":"list","items":["Varilla de 16 mm × 600 mm."]},{"type":"list","items":["Total: 75 penetraciones para llenar el cilindro completo."]}]},{"title":"Parte 14 · Compactación por VARILLADO · Tabla 2","blocks":[{"type":"h2","text":"<strong>14.1 Selección del método de compactación (sección 8.3.1)</strong>"},{"type":"callout","text":"<strong>Texto literal</strong> <em>\"<strong>La elaboración de especímenes adecuados requiere el empleo de diferentes métodos de compactación. Los métodos de compactación son el varillado y el vibrado interno o externo. La selección del método de compactación debe basarse en el revenimiento, a menos que el método se establezca en las especificaciones estructurales. Se varillan los concretos con revenimiento mayor de 8 cm. Se varillan o se vibran los concretos con revenimiento entre 3 cm y 8 cm. Se compactan con vibración los concretos con revenimiento menor de 3 cm, no se debe emplear la vibración interna en cilindros de diámetro de 10 cm o menor, o en vigas o prismas de 10 cm de ancho o altura, o menos.</strong>\"</em>"},{"type":"h2","text":"<strong>14.2 La regla de oro: revenimiento → método</strong>"},{"type":"table","rows":[["<strong>Revenimiento</strong>","<strong>Método</strong>","<strong>Razón</strong>"],["> 8 cm","VARILLADO","Concreto fluido. La varilla suficiente. Vibrar lo segregaría."],["3 a 8 cm","VARILLADO o VIBRADO","Concreto plástico. Cualquiera funciona."],["< 3 cm","VIBRADO","Concreto seco. La varilla no penetra suficiente. Vibración necesaria."]]},{"type":"h2","text":"<strong>14.3 La excepción de cilindros pequeños</strong>"},{"type":"callout","text":"<strong>PRECAUCIÓN</strong> <em>\"<strong>NO se debe emplear la vibración INTERNA en cilindros de diámetro de 10 cm o menor, o en vigas o prismas de 10 cm de ancho o altura, o menos.</strong>\"</em> Razón: el cabezal del vibrador (≤ ¼ del diámetro) sería tan pequeño que no transmitiría suficiente energía. Para esos casos, usar VIBRACIÓN EXTERNA (mesa vibratoria)."},{"type":"h2","text":"<strong>14.4 Procedimiento de varillado (sección 8.3.2)</strong>"},{"type":"callout","text":"<strong>Texto literal</strong> <em>\"<strong>Se coloca el concreto dentro del molde, en el número de capas especificado, de aproximadamente igual espesor. Se varilla cada capa con el extremo redondeado empleando el número de penetraciones y tamaño de varilla especificado en la tabla 2. Se compacta la capa inferior en todo su espesor. Para cada capa subsecuente se distribuyen las penetraciones uniformemente en toda la sección transversal del molde permitiendo que la varilla penetre aproximadamente 20 mm dentro de la capa inmediata inferior. Después de compactar cada capa se debe golpear ligeramente con el mazo de hule las paredes del molde para eliminar hasta donde sea posible las oquedades que deja la varilla. En el caso de los moldes prismáticos, después de que cada capa se ha varillado, debe introducirse y sacarse repetidamente una cuchara de albañil u otra herramienta adecuada en la zona de contacto del concreto y el molde en todo su perímetro.</strong>\"</em>"},{"type":"h2","text":"<strong>14.5 La Tabla 2 completa</strong>"},{"type":"h3","text":"<strong>Para CILINDROS:</strong>"},{"type":"table","rows":[["<strong>Diámetro de cilindro (mm)</strong>","<strong>Diámetro de varilla (mm)</strong>","<strong>Número de penetraciones / capa</strong>"],["75 a < 150","10 ± 2","25"],["150","16 ± 2","25"],["200","16 ± 2","50"],["250","16 ± 2","75"]]},{"type":"h3","text":"<strong>Para VIGAS y PRISMAS:</strong>"},{"type":"table","rows":[["<strong>Área de la superficie superior del espécimen (cm²)</strong>","<strong>Diámetro de varilla (mm)</strong>","<strong>Número de penetraciones / capa</strong>"],["100 o menos","10 ± 2","25"],["165 a 310","10 ± 2","Una por cada 7 cm² de superficie"],["320 o más","16 ± 2","Una por cada 14 cm² de superficie"]]},{"type":"h2","text":"<strong>14.6 Por qué EXACTAMENTE 25 penetraciones (cilindros 75–150 mm)</strong>"},{"type":"callout","text":"<strong>¿POR QUÉ?</strong> La cifra de 25 penetraciones está armonizada con NMX-C-156 (revenimiento) y con ASTM C31/C192. Es el resultado de décadas de calibración: • Menos de 25: compactación insuficiente, queda aire atrapado. • Más de 30: sobre-compactación, posible segregación del agregado grueso, no se gana resistencia adicional. • 25 es el punto donde la curva \"penetraciones vs compactación lograda\" se aplana. Para cilindros más grandes (200 y 250 mm), las penetraciones AUMENTAN proporcionalmente al área (50, 75) porque hay más volumen que compactar."},{"type":"h2","text":"<strong>14.7 La regla de PENETRAR 20 mm en la capa anterior</strong>"},{"type":"callout","text":"<strong>¿POR QUÉ?</strong> Igual que en NMX-C-156, la capa N debe penetrar 20 mm (2 cm) en la capa N-1. Esto: • Elimina las burbujas de la INTERFAZ entre capas. • Integra las capas como un material continuo. • Asegura que el cilindro se comporte como un cuerpo único, no como una pila de discos separados. Sin esta penetración, las interfaces serían planos de debilidad donde el concreto fallaría preferentemente al ensayar."},{"type":"h2","text":"<strong>14.8 La regla del MAZO después de cada capa</strong>"},{"type":"p","text":"Después de las 25 penetraciones de cada capa, se golpea LIGERAMENTE las paredes del molde con el mazo de neopreno (600 ± 200 g)."},{"type":"callout","text":"<strong>¿POR QUÉ?</strong> Por qué: la varilla compacta el centro del cilindro pero NO toca las paredes (las paredes están a ¼ del diámetro de la varilla). Las burbujas de aire que se adhieren a las paredes NO se desalojan con la varilla. Los golpes ligeros del mazo TRANSMITEN vibración al molde, lo que despega las burbujas de las paredes y las hace subir a la superficie. \"LIGERAMENTE\": no es un golpe fuerte. Es para vibrar, no para deformar el molde."},{"type":"h2","text":"<strong>14.9 Para PRISMAS: la cuchara de albañil</strong>"},{"type":"p","text":"La sección 8.3.2 agrega un detalle específico para prismas:"},{"type":"callout","text":"<strong>Texto literal</strong> <em>\"<strong>En el caso de los moldes prismáticos, después de que cada capa se ha varillado, debe introducirse y sacarse repetidamente una cuchara de albañil u otra herramienta adecuada en la zona de contacto del concreto y el molde en todo su perímetro.</strong>\"</em>"},{"type":"callout","text":"<strong>¿POR QUÉ?</strong> ¿Por qué este paso adicional en prismas y no en cilindros? Porque los prismas tienen ESQUINAS (cuatro esquinas internas) donde la varilla cilíndrica no llega bien. La cuchara plana puede meterse en esas esquinas y eliminar burbujas que la varilla no alcanza. Los cilindros, al ser de revolución, no tienen esquinas internas; la varilla recorre todo el perímetro accesible."}]},{"title":"Parte 15 · Compactación por VIBRADO · interno y externo","blocks":[{"type":"h2","text":"<strong>15.1 Texto literal · principios generales (sección 8.3.3)</strong>"},{"type":"callout","text":"<strong>Texto literal</strong> <em>\"<strong>La duración requerida para la vibración depende de la consistencia del concreto, la efectividad del vibrado y las dimensiones del molde. Efectuar la vibración sólo el tiempo necesario para lograr una compactación apropiada del concreto, la cual se logra en el momento en que la superficie del concreto empieza a tener un aspecto relativamente liso y brillosa. El exceso de vibración puede producir segregación. Se debe procurar que el tiempo de vibrado en moldes similares y para el mismo tipo de concreto sea siempre el mismo. Colocar dentro del molde todo el concreto en una capa antes de iniciar la vibración de la misma. Colocar la última capa de tal forma que se evite rebasar el molde en más de 5 mm; se enrasa la superficie, después de que se ha completado la compactación.</strong>\"</em>"},{"type":"h2","text":"<strong>15.2 ¿Cuánto vibrar?</strong>"},{"type":"p","text":"La norma da una guía VISUAL: \"hasta que la superficie del concreto empiece a tener un aspecto relativamente liso y brilloso\"."},{"type":"callout","text":"<strong>¿POR QUÉ?</strong> Esta guía visual funciona porque: • Concreto sin compactar: superficie áspera, con burbujas visibles. • Concreto compactado: la pasta sube por capilaridad y la superficie se ve brillosa por la película de mortero/agua superficial. • Concreto sobre-vibrado: aparece agua libre arriba (sangrado excesivo), la pasta se separa del agregado grueso. El operador experimentado reconoce el momento exacto. El tiempo típico es de 5–15 segundos por capa con vibrador de inmersión."},{"type":"h2","text":"<strong>15.3 La regla del tiempo CONSISTENTE</strong>"},{"type":"p","text":"\"Se debe procurar que el tiempo de vibrado en moldes similares y para el mismo tipo de concreto sea siempre el mismo.\""},{"type":"p","text":"Esto es para REPRODUCIBILIDAD: dos cilindros del mismo concreto deben vibrar el mismo tiempo. Si uno se vibra 5 s y otro 30 s, sus densidades pueden diferir y la resistencia variar."},{"type":"h2","text":"<strong>15.4 Vibración interna · cilindros (sección 8.3.3.1.2)</strong>"},{"type":"callout","text":"<strong>Texto literal</strong> <em>\"<strong>Para cada capa, se introduce tres veces el vibrador en diferentes puntos, permitiendo que penetre la capa en proceso y aproximadamente 20 mm en la capa inmediata inferior.</strong>\"</em>"},{"type":"p","text":"Para cilindros 15 × 30 (2 capas con vibrado):"},{"type":"list","items":["Capa 1: 3 inserciones del vibrador en distintos puntos. Cada inserción penetra hasta el fondo (sin tocar el fondo del molde)."]},{"type":"list","items":["Capa 2: 3 inserciones del vibrador. Cada inserción penetra toda la capa 2 + 20 mm en la capa 1."]},{"type":"list","items":["Total: 6 inserciones del vibrador para llenar un cilindro 15 × 30."]},{"type":"h2","text":"<strong>15.5 Vibración interna · vigas y prismas (sección 8.3.3.1.3)</strong>"},{"type":"callout","text":"<strong>Texto literal</strong> <em>\"<strong>Se introduce el vibrador en separaciones que no excedan de 150 mm, a lo largo del eje longitudinal del espécimen. Para un espécimen de ancho mayor de 150 mm, se introduce el vibrador en forma alternada a lo largo de dos líneas, cuidando que no penetre en la capa inmediata inferior más de 20 mm.</strong>\"</em>"},{"type":"p","text":"Para una viga estándar 15 × 15 × 50 cm:"},{"type":"list","items":["Ancho 150 mm = límite. Una sola línea de inserciones es OK."]},{"type":"list","items":["Distancia entre inserciones: ≤ 150 mm."]},{"type":"list","items":["En 500 mm de longitud: ~ 4 inserciones por capa (cada 12.5 cm)."]},{"type":"p","text":"Para vigas más anchas (> 150 mm), DOS líneas de inserciones, alternadas para máxima cobertura."},{"type":"h2","text":"<strong>15.6 Vibración externa (sección 8.3.3.2)</strong>"},{"type":"callout","text":"<strong>Texto literal</strong> <em>\"<strong>Al emplear vibración externa se debe cuidar que el molde esté sujeto firmemente contra el elemento vibrador o a la superficie vibradora. El molde debe ser lo suficientemente rígido para asegurar la transmisión de las vibraciones al concreto y no perder su forma durante el vibrado. El tiempo de vibrado se alcanza cuando la superficie externa del espécimen adquiere un aspecto relativamente liso y brilloso.</strong>\"</em>"},{"type":"h2","text":"<strong>15.7 Las 3 reglas del vibrado externo</strong>"},{"type":"list","items":["<strong>Sujeción FIRME: </strong>el molde NO debe moverse respecto a la mesa vibratoria. Se usan abrazaderas, tornillos o correas."]},{"type":"list","items":["<strong>Molde RÍGIDO: </strong>para que la vibración se transmita al concreto y no se absorba en deformación elástica del molde."]},{"type":"list","items":["<strong>Mismo criterio visual: </strong>superficie lisa y brillosa = compactación lograda."]}]},{"title":"Parte 16 · Acabado de cilindros, cubos y prismáticos","blocks":[{"type":"h2","text":"<strong>16.1 Texto literal (sección 8.4)</strong>"},{"type":"callout","text":"<strong>Texto literal</strong> <em>\"<strong>Después de la compactación con cualquiera de los métodos anteriores, se enrasa la superficie del concreto. Si no se especifica el tipo de acabado, se termina la superficie con un enrasador rígido de metal. Se efectúa el acabado con el mínimo de pasadas necesarias para producir una superficie plana y uniforme, que esté a nivel con las orillas del molde.</strong>\"</em>"},{"type":"h2","text":"<strong>16.2 Cilindros (sección 8.4.1)</strong>"},{"type":"callout","text":"<strong>Texto literal</strong> <em>\"<strong>Después de la compactación, se termina la superficie superior enrasándola con un enrasador de metal. Si se desea, se puede cabecear la superficie del cilindro antes de que endurezca con una capa delgada de pasta de cemento de acuerdo con la norma mexicana NMX-C-109-ONNCCE (véase 3 Referencias).</em> <em>A continuación se identifica el espécimen usando algún procedimiento que no altere la superficie expuesta del cilindro. Cuando se remueva del molde marque el cilindro para mantener su identificación.</strong>\"</em>"},{"type":"h2","text":"<strong>16.3 Las dos opciones de acabado para cilindros</strong>"},{"type":"list","items":["<strong>Acabado SIMPLE: </strong>enrasar con regla metálica, dejando una superficie plana. Se cabeceará después del curado, según NMX-C-109."]},{"type":"list","items":["<strong>Acabado con CABECEO INMEDIATO: </strong>aplicar pasta de cemento sobre el concreto fresco (2-4 h después del moldeo, según NMX-C-109 sección 8.3). Esto evita el cabeceo posterior con azufre o pasta a 28 días."]},{"type":"callout","text":"<strong>¿POR QUÉ?</strong> ¿Cuándo conviene la opción 2 (cabeceo inmediato)? • En laboratorios con cabeceadores limitados o sin equipo de azufre. • Para concretos de baja resistencia donde la pasta de cemento es suficiente. • Cuando se quiere reducir el tiempo de preparación final el día del ensayo. La opción 1 (cabeceo posterior) es la más común porque permite verificar la planicidad y aplicar el material de cabeceo más adecuado al f'c esperado."},{"type":"h2","text":"<strong>16.4 Identificación del espécimen</strong>"},{"type":"p","text":"La identificación es CRÍTICA para trazabilidad:"},{"type":"list","items":["Procedimiento que NO altere la superficie expuesta (no rayar, no marcar con clavo)."]},{"type":"list","items":["Comúnmente: etiquetas adhesivas resistentes al agua, con código del muestreo, fecha, edad de ensayo prevista."]},{"type":"list","items":["Cuando se descimbra (a las 24-48 h), se puede MARCAR DIRECTAMENTE el cilindro con marcador permanente o pintura."]},{"type":"callout","text":"<strong>PRECAUCIÓN</strong> Un cilindro SIN identificación o con identificación AMBIGUA es un cilindro INVÁLIDO. Si llega a la prensa y no se sabe a qué muestreo corresponde, no se puede usar para nada."}]},{"title":"Parte 17 · Curado · protección, descimbrado, ambiente","blocks":[{"type":"h2","text":"<strong>17.1 Protección después del acabado (sección 8.5.1)</strong>"},{"type":"callout","text":"<strong>Texto literal</strong> <em>\"<strong>Para evitar la evaporación del agua en los especímenes de concreto sin fraguar, se deben cubrir inmediatamente después de terminados, de preferencia, con una placa no absorbente y no reactiva, o con una membrana de plástico durable e impermeable. Se puede emplear yute húmedo, pero se debe cuidar de mantenerlo con humedad y evitar el contacto con el concreto hasta que los especímenes sean extraídos de los moldes. La colocación de una membrana de plástico sobre el yute facilita conservar la humedad.</strong>\"</em>"},{"type":"h2","text":"<strong>17.2 Las tres opciones de protección</strong>"},{"type":"table","rows":[["<strong>Opción</strong>","<strong>Material</strong>","<strong>Comentarios</strong>"],["Opción A · La mejor","Placa rígida no absorbente y no reactiva (acero, plástico)","Protege bien, fácil de limpiar."],["Opción B · La más común","Membrana de plástico durable e impermeable (polietileno grueso)","Económica, eficaz."],["Opción C · Adicional","Yute húmedo + membrana de plástico encima","El yute aporta humedad, el plástico evita evaporación. Cuidar que el yute NO toque directamente el concreto."]]},{"type":"h2","text":"<strong>17.3 Descimbrado · 20 a 48 horas (sección 8.5.2)</strong>"},{"type":"callout","text":"<strong>Texto literal</strong> <em>\"<strong>Los especímenes deben ser descimbrados entre 20 h y 48 h después de su elaboración.</strong>\"</em>"},{"type":"h2","text":"<strong>17.4 Por qué este rango de tiempo</strong>"},{"type":"callout","text":"<strong>¿POR QUÉ?</strong> ¿Por qué entre 20 y 48 horas? • ANTES de 20 h: el concreto puede no haber alcanzado suficiente resistencia para sostenerse sin el molde. Se dañaría al desmoldar (caras rayadas, esquinas rotas). • ENTRE 20 y 48 h: el concreto ha desarrollado típicamente entre 30-50 % de su resistencia final. Suficiente para manejarse sin daño. • DESPUÉS de 48 h: el concreto sigue endureciendo dentro del molde, pero corre el riesgo de que se ATRAPE en el molde por contracción → desmoldado difícil, daño al cilindro o al molde. Adicionalmente: el descimbrado a las 24 h es lo MÁS COMÚN en la práctica. La norma da el rango (20-48) pero los laboratorios suelen estandarizarlo en 24 h."},{"type":"h2","text":"<strong>17.5 Ambiente de curado (sección 8.5.3)</strong>"},{"type":"callout","text":"<strong>Texto literal</strong> <em>\"<strong>A menos que en otro método se especifique, los especímenes deben ser protegidos de cambios bruscos de temperatura (calor o frío) y humedad el tiempo que permanezcan en el sitio de elaboración; después de ese tiempo, se debe cumplir con los requisitos de la norma mexicana NMX-C-148-ONNCCE (véase 3. Referencias). El almacenaje debe ser en un sitio libre de vibraciones.</strong>\"</em>"},{"type":"h2","text":"<strong>17.6 La conexión con NMX-C-148</strong>"},{"type":"p","text":"La NMX-C-148 (Gabinetes, cuartos húmedos y tanques) define las condiciones específicas:"},{"type":"list","items":["<strong>TEMPERATURA: </strong>23 °C ± 2 °C (rango 21–25 °C)."]},{"type":"list","items":["<strong>HUMEDAD: </strong>≥ 95 % (en cuartos húmedos) o inmersión en agua saturada con cal hidratada (en tanques)."]},{"type":"list","items":["<strong>AGUA DE CURADO: </strong>saturada con hidróxido de calcio (cal hidratada) para evitar lixiviación de calcio del concreto."]},{"type":"list","items":["<strong>VIBRACIONES: </strong>ningún equipo cercano que vibre la cámara."]},{"type":"h2","text":"<strong>17.7 Curado de cilíndricos y cúbicos (sección 8.5.4.1)</strong>"},{"type":"callout","text":"<strong>Texto literal</strong> <em>\"<strong>Los especímenes de prueba elaborados para comprobar la resistencia o como base para la aceptación, deben retirarse de los moldes, de preferencia a las 24 h después del moldeo, permitiéndole un margen de entre 20 h y 48 h y almacenarse de inmediato en una condición húmeda a la temperatura de 296 K ± 2 K (23 °C ± 2 °C) hasta el momento de la prueba.</strong>\"</em>"},{"type":"h2","text":"<strong>17.8 Conversión Kelvin → Celsius del curado</strong>"},{"type":"p","text":"<strong>296 K = 296 − 273.15 = 22.85 °C ≈ 23 °C</strong>"},{"type":"p","text":"<strong>Tolerancia: ± 2 K = ± 2 °C → rango 21–25 °C</strong>"},{"type":"p","text":"Esta es la temperatura ESTÁNDAR MUNDIAL de curado del concreto, armonizada en NMX-C-148, ASTM C31, ASTM C192, ISO 1920-3, EN 12390."}]},{"title":"Parte 18 · Curado de vigas · cal hidratada","blocks":[{"type":"h2","text":"<strong>18.1 Texto literal (sección 8.5.4.2)</strong>"},{"type":"callout","text":"<strong>Texto literal</strong> <em>\"<strong>Los especímenes de prueba elaborados para comprobar la resistencia a la flexión, como base de aceptación o para control de calidad, deben retirarse del molde entre 24 h y 48 h después del moldeo, y deben curarse de acuerdo con las disposiciones del 8.5.4.1. Excepto que deben almacenarse durante un período mínimo de 20 h
