Repository: misapoe05-cell/sgc-estandares2026

File: www/assets/data/c161_1.json (part 2 of 3)
{"type":"callout","text":"<strong>Texto literal</strong> <em>\"<strong>La muestra se transporta sin pérdida de material al lugar en donde se efectúan los ensayos y se remezcla con el cucharón para asegurar que es homogénea.</strong>\"</em>"},{"type":"h2","text":"<strong>10.3 Por qué el remezclado es OBLIGATORIO</strong>"},{"type":"callout","text":"<strong>¿POR QUÉ?</strong> Entre el momento en que tomas la muestra y el momento en que moldeas el primer cilindro, pasan varios minutos. En ese tiempo, dentro del recipiente: • El agregado grueso (piedras) TIENDE a hundirse al fondo. • El agua del mortero TIENDE a subir y formar una capa superficial (sangrado o bleeding). • El aire incluido puede migrar hacia la superficie. Si moldeas cilindros SIN remezclar, los primeros cilindros saldrán con más mortero (menos piedra → menos resistencia a compresión por la estructura del concreto) y los últimos con más piedra. Ningún cilindro será representativo. El remezclado con cucharón toma 30 segundos y restaura la homogeneidad. NO es opcional."},{"type":"h2","text":"<strong>10.4 Cómo remezclar correctamente</strong>"},{"type":"list","items":["Llevar el cucharón al fondo del recipiente."]},{"type":"list","items":["Arrastrar el material del fondo hacia arriba, volteándolo."]},{"type":"list","items":["Repetir en distintas zonas del recipiente (perímetro y centro)."]},{"type":"list","items":["Hacer esto durante ~30 segundos, hasta que el concreto se vea uniforme en color y textura."]},{"type":"list","items":["Evitar cualquier movimiento brusco que pueda provocar segregación adicional (no \"revolver con furia\", más bien \"voltear con calma\")."]}]},{"title":"Parte 11 · Tiempo límite de 15 minutos y protección (sección 6.7)","blocks":[{"type":"h2","text":"<strong>11.1 Texto literal (sección 6.7)</strong>"},{"type":"callout","text":"<strong>Texto literal (párrafo 1)</strong> <em>\"<strong>El intervalo entre la obtención de la primera y última porción de la muestra no debe exceder de 15 min.</strong>\"</em>"},{"type":"callout","text":"<strong>Texto literal (párrafo 2)</strong> <em>\"<strong>Una vez obtenida la muestra protéjala del sol, el viento, la lluvia y otras fuentes que provoquen una evaporación, contaminación o alteración.</strong>\"</em>"},{"type":"h2","text":"<strong>11.2 ¿Por qué 15 minutos?</strong>"},{"type":"p","text":"Es el límite técnico basado en la química del cemento Portland:"},{"type":"table","rows":[["<strong>Tiempo desde tomado</strong>","<strong>Qué pasa químicamente</strong>","<strong>Efecto en el ensayo</strong>"],["0–5 min","El cemento sigue en periodo de inducción (reacción muy lenta). Propiedades frescas estables.","Ningún efecto. Muestra confiable."],["5–15 min","Inicia la primera fase de hidratación. Aún NO hay fraguado, pero empieza pérdida progresiva de agua libre.","Efecto mínimo si la muestra está cubierta. Rango aún válido."],["15–30 min","Segunda fase de hidratación comienza. El revenimiento baja progresivamente.","Revenimiento medido YA NO corresponde al del camión. Ensayo invalidado."],["> 30 min","Aproximación al inicio de fraguado. Estructura interna del cemento se modifica.","Cualquier ensayo realizado da resultados muy por debajo de la realidad del concreto fresco original."]]},{"type":"callout","text":"<strong>¿POR QUÉ?</strong> Los 15 minutos son el punto donde el costo de esperar más supera al beneficio de tener la muestra \"perfecta\": • Antes de 15 min: la pérdida de propiedades es insignificante (< 5 % en revenimiento, < 2 % en masa unitaria). • Después de 15 min: la pérdida se acelera (no lineal) y los resultados dejan de representar el concreto que realmente va a la estructura. Esta regla está armonizada con ASTM C172, que usa el mismo límite."},{"type":"h2","text":"<strong>11.3 Protección de la muestra (las 4 amenazas)</strong>"},{"type":"table","rows":[["<strong>Amenaza</strong>","<strong>Efecto</strong>","<strong>Protección</strong>"],["SOL","Calienta el concreto, acelera la hidratación, evapora agua.","Cubierta opaca, ubicar la muestra a la sombra."],["VIENTO","Evapora agua rápidamente de la superficie, seca la capa superior.","Cubierta cerrada, ubicar en zona protegida."],["LLUVIA","Añade agua a la muestra, diluye el mortero, altera la relación agua/cemento.","Cubierta impermeable, trasladar a laboratorio inmediatamente."],["CONTAMINACIÓN","Polvo, aceite, tierra de la obra caen en la muestra.","Cubierta en todo momento, no dejar el recipiente destapado ni 1 minuto."]]}]},{"title":"Parte 12 · Informe del ensayo (sección 7)","blocks":[{"type":"p","text":"Un muestreo bien hecho pero mal reportado pierde valor. La norma define exactamente qué datos deben quedar asentados."},{"type":"h2","text":"<strong>12.1 Texto literal (sección 7)</strong>"},{"type":"callout","text":"<strong>Texto literal</strong> <em>\"<strong>Registrar los datos del concreto que incluyan las características solicitadas por el usuario: Revenimiento, Tamaño máximo de agregado, Resistencia de proyecto, Ubicación (lugar en el que será colocado en la estructura), Hora de muestreo, Dado el caso, indicar que el concreto fue cribado antes de los ensayes y/o el moldeo, y la designación de la malla, Temperatura, masa unitaria o contenido de aire (en caso de que se soliciten).</strong>\"</em>"},{"type":"h2","text":"<strong>12.2 Lista de verificación del informe</strong>"},{"type":"table","rows":[["<strong>Dato</strong>","<strong>Obligatorio / Opcional</strong>","<strong>Por qué importa</strong>"],["Revenimiento","Obligatorio (si se ensayó)","Indicador principal de consistencia; base de aceptación/rechazo."],["Tamaño máximo de agregado","Obligatorio","Determina el molde a usar, el cribado (si aplica) y la interpretación."],["Resistencia de proyecto (f'c)","Obligatorio","Sin este dato, el laboratorio no sabe con qué comparar la resistencia medida."],["Ubicación en la estructura","Obligatorio","Para trazabilidad: si un cilindro falla, hay que saber qué parte de la obra representa."],["Hora de muestreo","Obligatorio","Para verificar el cumplimiento de la regla de 15 min y para rastrear el camión."],["Cribado (si aplica) y malla","Obligatorio si se aplicó","Cambia la interpretación de resultados (ver Apéndice A)."],["Temperatura del concreto","Si se solicita","Crítica para concretos en clima extremo (> 30 °C o < 10 °C)."],["Masa unitaria","Si se solicita","Control de dosificación (detecta aire excesivo o déficit de cemento)."],["Contenido de aire","Si se solicita","Obligatorio en concretos expuestos a ciclos hielo-deshielo."]]},{"type":"h2","text":"<strong>12.3 Ejemplo de informe de muestreo</strong>"},{"type":"table","rows":[["<strong>Campo</strong>","<strong>Valor</strong>"],["Obra","Edificio Torre Centro, Av. Reforma 123, CDMX"],["Fecha","24 de abril de 2026"],["Hora de muestreo","10:35"],["Camión / remisión","Rev-4827, Remisión 15432"],["Resistencia de proyecto (f'c)","250 kg/cm² a 28 días"],["Tamaño máximo de agregado","19 mm (¾\")"],["Ubicación en la estructura","Columna C-7, nivel 8, eje B-3"],["Revenimiento medido","10.5 cm (especificado 10 ± 2 cm) — ACEPTADO"],["Temperatura del concreto","24 °C"],["Temperatura ambiente","28 °C"],["¿Se cribó el concreto?","No (agregado máximo 19 mm < malla 38 mm de los moldes)"],["Cilindros moldeados","6 cilindros 15 × 30 cm (ensayo a 7, 14 y 28 días, duplicados)"],["Laboratorista responsable","Ing. Misael R. / Firma: ________"]]}]},{"title":"Parte 13 · Apéndice A · Cribado en húmedo","blocks":[{"type":"p","text":"El Apéndice A es INFORMATIVO (no normativo), pero describe un procedimiento esencial cuando el agregado del concreto es más grande que los moldes o equipos que tienes."},{"type":"h2","text":"<strong>13.1 ¿Cuándo aplica el cribado?</strong>"},{"type":"callout","text":"<strong>Texto literal (A.1)</strong> <em>\"<strong>Cuando el concreto contenga agregado más grande que el apropiado para el tamaño de los moldes o equipo que va a ser utilizado, cribar las muestras de concreto fresco como se describe en el siguiente párrafo.</strong>\"</em>"},{"type":"callout","text":"<strong>Texto literal adicional</strong> <em>\"<strong>Para realizar los ensayos de masa unitaria, estos se realizan en la mezcla sin cribar.</strong>\"</em>"},{"type":"p","text":"Casos típicos donde se necesita cribar:"},{"type":"list","items":["<strong>Agregado máximo de 38 mm con moldes de 15 × 30 cm: </strong>la regla es que el diámetro del molde debe ser al menos 3 × el tamaño máximo. 3 × 38 = 114 mm > 150 mm del molde, PERO algunos códigos piden 4 × = 152 mm. En la práctica mexicana se permite hasta 38 mm en moldes de 15 × 30 si se cribó correctamente."]},{"type":"list","items":["<strong>Agregado máximo de 50 mm con moldes 15 × 30: </strong>hay que cribar por malla 37.5 mm (1½\")."]},{"type":"list","items":["<strong>Cono de Abrams de 300 mm con agregado ≥ 50 mm: </strong>el revenimiento no es válido, hay que cribar."]},{"type":"h2","text":"<strong>13.2 NOTA 1 · El efecto CRÍTICO del cribado</strong>"},{"type":"callout","text":"<strong>Texto literal (A.1, NOTA 1)</strong> <em>\"<strong>El efecto del cribado del concreto fresco sobre los resultados del ensayo debe ser considerado. Por ejemplo, el cribado del concreto fresco causa la pérdida de una pequeña cantidad de aire debido a la manipulación adicional. El contenido de aire de la fracción de concreto cribado es más importante que el del concreto total porque el agregado de tamaño máximo que es removido no contiene aire.</em> <em>La resistencia aparente del concreto cribado en especímenes más pequeños es usualmente mayor que la del concreto total en especímenes de tamaño máximo mayor.</em> <em>El efecto de estas diferencias puede necesitar ser considerado o determinado por ensayos suplementarios para control de calidad o para evaluación de resultados de ensayos.</strong>\"</em>"},{"type":"p","text":"Esta nota es CRUCIAL. Dice tres cosas muy importantes:"},{"type":"h3","text":"<strong>13.2.1 Efecto sobre el contenido de aire</strong>"},{"type":"callout","text":"<strong>¿POR QUÉ?</strong> Cuando cribas, manipulas el concreto (lo mueves, lo sacudes), y el aire incluido tiende a escaparse. Pierdes aire. ADEMÁS, el agregado grueso que removiste no contenía aire (el aire está en la pasta, no en las piedras), por lo que el contenido de aire medido en la fracción cribada representa un porcentaje MAYOR de lo que es real en el concreto total. Entonces: el aire medido en el concreto cribado > aire del concreto total sin cribar. Hay que corregir o interpretar con esta diferencia en mente."},{"type":"h3","text":"<strong>13.2.2 Efecto sobre la resistencia</strong>"},{"type":"callout","text":"<strong>¿POR QUÉ?</strong> La resistencia del concreto cribado (sin las piedras grandes) es MAYOR que la del concreto total. ¿Por qué? • Las piedras grandes son puntos de concentración de esfuerzos en el concreto: la interfaz pasta-agregado es más débil que la pasta sola. • Quitar las piedras grandes elimina los \"puntos débiles\". • El cilindro cribado parece más fuerte que el concreto real. Por eso, si el cliente especifica resistencia del concreto ENTREGADO (con todo su agregado), y tu cribas, tus cilindros darán resistencia optimista vs la real."},{"type":"h3","text":"<strong>13.2.3 La solución: ensayos suplementarios</strong>"},{"type":"p","text":"La norma reconoce el problema pero no da factores de corrección fijos. La recomendación es:"},{"type":"list","items":["Para obras críticas, hacer cilindros CON y SIN cribar (si es factible) para comparar."]},{"type":"list","items":["Documentar en el informe que se cribó y qué malla se usó."]},{"type":"list","items":["Hacer ensayos de masa unitaria SIN cribar (porque ahí sí se necesita el concreto total)."]},{"type":"h2","text":"<strong>13.3 Definición de cribado en húmedo (A.2)</strong>"},{"type":"callout","text":"<strong>Texto literal (A.2)</strong> <em>\"<strong>Cribado en húmedo del concreto fresco. Es el proceso de remover el agregado más grande que un tamaño designado del concreto fresco por medio del cribado sobre una criba de un tamaño designado.</strong>\"</em>"},{"type":"h2","text":"<strong>13.4 Equipo (A.3)</strong>"},{"type":"list","items":["<strong>Mallas designadas: </strong>típicamente malla 37.5 mm (1½\") o 50 mm (2\") según el tamaño máximo que se quiera eliminar."]},{"type":"list","items":["<strong>Recipiente de tamaño adecuado: </strong>con superficie NO absorbente. Para recibir el concreto cribado."]},{"type":"list","items":["<strong>Herramientas auxiliares: </strong>palas, cucharas de mano, llana de revocar, guantes."]},{"type":"h2","text":"<strong>13.5 Procedimiento de cribado en húmedo (A.4.1)</strong>"},{"type":"callout","text":"<strong>Texto literal (A.4.1)</strong> <em>\"<strong>Después de muestrear el concreto, pase el concreto sobre la malla designada, remueva y descarte el agregado retenido. Esto debe ser hecho antes de volver a mezclar la muestra o ejecutar cualquier ensayo.</em> <em>Sacudir la malla manualmente hasta que no quede ningún material de tamaño menor sobre la malla. El mortero adherido al agregado retenido en la malla no debe ser removido de él antes de ser descartado.</em> <em>Colocar el concreto suficiente sobre la malla cada vez, de manera que después del cribado, el espesor de la capa de agregado retenido no sea más que el espesor de una partícula.</em> <em>El concreto que pasa la malla debe caer dentro del recipiente de mezclado de tamaño adecuado el cual ha sido humedecido antes de su utilización o sobre una superficie limpia, húmeda, no absorbente.</em> <em>Raspar el mortero adherido en los lados de la malla de concreto fresco dentro del recipiente. Después de remover las partículas de agregados más grandes que la criba, volver a mezclarlo con una pala lo mínimo necesario para asegurar la uniformidad.</strong>\"</em>"},{"type":"h2","text":"<strong>13.6 Procedimiento paso a paso desglosado</strong>"},{"type":"list","items":["<strong>PASO 1 · Timing: </strong>Cribar INMEDIATAMENTE después de tomar la muestra, ANTES del remezclado y ANTES de cualquier ensayo."]},{"type":"list","items":["<strong>PASO 2 · Humedecer: </strong>Humedecer el recipiente receptor y la superficie donde caerá el concreto cribado. Si están secos, absorben agua del mortero y alteran la mezcla."]},{"type":"list","items":["<strong>PASO 3 · Cargar la malla: </strong>Colocar concreto sobre la malla en capa DELGADA (máximo espesor = 1 partícula). Si cargas mucho, el cribado no es efectivo."]},{"type":"list","items":["<strong>PASO 4 · Sacudir manualmente: </strong>Sacudir la malla en movimientos horizontales hasta que TODO el material menor que la malla haya pasado. Puede tomar 30–60 segundos por carga."]},{"type":"list","items":["<strong>PASO 5 · Descartar retenido: </strong>Remover el agregado grande que quedó arriba de la malla y DESCARTARLO. NO remover el mortero adherido al agregado retenido (se va con él)."]},{"type":"callout","text":"<strong>PRECAUCIÓN</strong> ¿Por qué NO remover el mortero del agregado descartado? Si raspas el mortero de las piedras grandes y lo añades al concreto cribado, estás ALTERANDO la proporción de mortero a agregado fino en la mezcla cribada. La norma es clara: el mortero que se adhirió a las piedras grandes va con ellas al desperdicio."},{"type":"list","items":["<strong>PASO 6 · Raspar los lados de la malla: </strong>El mortero que se pegó a los LADOS de la malla (no al agregado retenido) SÍ se raspa hacia el recipiente. Esto es mortero de la mezcla que aún no pasó."]},{"type":"list","items":["<strong>PASO 7 · Repetir: </strong>Volver a cargar la malla con más concreto. Repetir hasta cribar toda la muestra necesaria."]},{"type":"list","items":["<strong>PASO 8 · Remezclar mínimamente: </strong>Con una pala, mezclar el concreto cribado solo lo necesario para uniformidad. NO sobre-mezclar (se pierde aire)."]}]},{"title":"Parte 14 · Errores frecuentes en campo","blocks":[{"type":"p","text":"Todo laboratorista con experiencia ha visto (o cometido) estos errores. Conocerlos es la mejor forma de evitarlos."},{"type":"table","rows":[["<strong>Error</strong>","<strong>Consecuencia</strong>","<strong>Cómo evitarlo</strong>"],["Tomar toda la muestra solo del inicio de la descarga (camión)","Muestra con más mortero arrastrado; resistencia medida no representativa (usualmente más alta que el resto del camión).","Siempre aplicar el rango 15 %–85 % para muestras de cilindros. El inicio solo sirve para revenimiento."],["Tomar toda la muestra solo del final de la descarga","Muestra con agregado grueso acumulado (segregación de olla); resistencia medida poco confiable.","Nunca muestrear en el último 15 % de la descarga."],["NO interceptar completamente el flujo","Muestra sesgada hacia el borde que captaste; sin representatividad horizontal.","Asegurar que el recipiente pase por TODO el ancho del chorro."],["No hacer despunte de 10 L en la olla del camión","El primer mortero arrastrado contamina la muestra.","Despuntar SIEMPRE, aunque el chofer proteste por tiempo/desperdicio."],["Tiempo > 15 min entre primera y última porción","Ensayos ya no representan el concreto fresco original; revenimiento bajo falso.","Organizar el equipo antes de llegar el camión. Marcar hora al comenzar."],["No remezclar antes de moldear cilindros","Primeros cilindros con más mortero; últimos con más piedra; todos segregados internamente.","Remezclar 30 segundos con cucharón ANTES de cada tanda de cilindros."],["Usar recipiente de aluminio desnudo","Reacción con álcalis del cemento; liberación de hidrógeno; muestra contaminada.","Usar solo acero pintado, plástico HDPE, o hule rígido."],["Recipiente de capacidad < 15 L","Muestra insuficiente para todos los ensayos; cilindros de pobre calidad (no se llena correctamente).","Mínimo 15 L para muestreos simples; 40–60 L para muestreo completo."],["No proteger la muestra del sol / viento","Evaporación acelerada; revenimiento falsamente bajo; costra superficial seca.","Cubrir con lona o plástico opaco desde el momento de muestrear."],["Agregar agua al recipiente (para \"limpiar\") antes de muestrear","Agua residual diluye la muestra; altera la relación agua/cemento aparente.","Usar el recipiente SECO; limpiar con estopa no con agua."],["Cribar sin anotarlo en el informe","El cliente no sabe que los resultados son del concreto cribado; interpretación errónea de resistencia.","SIEMPRE anotar \"Concreto cribado por malla de X mm antes de ensayos\"."],["Remover el mortero adherido al agregado retenido al cribar","Alteración de la proporción mortero/agregado en la muestra cribada.","El mortero adherido a las piedras descartadas VA AL DESPERDICIO; solo se raspa el mortero de los lados de la malla."],["Velocidad de descarga controlada por la compuerta, no por la olla","Turbulencia excesiva; segregación del chorro; imposible interceptar todo el flujo.","Pedir al operador que controle con revoluciones de olla, no con apertura de compuerta."],["Muestrear mientras aún se añade agua o aditivo","Muestra tomada antes de que la mezcla esté completa; no representativa del lote final.","Esperar a que el camión confirme que ya no añadirá nada y haya girado al menos 7 min."],["No registrar ubicación en la estructura","Si un cilindro falla a 28 días, no se sabe qué elemento representa; imposibilidad de rastreo.","SIEMPRE anotar \"Columna X, nivel Y, eje Z\" o equivalente."]]}]},{"title":"Parte 15 · Autoevaluación con taxonomía SOLO","blocks":[{"type":"p","text":"Verifica tu aprendizaje respondiendo las preguntas en orden. Si fallas en un nivel, regresa a la parte correspondiente."},{"type":"h2","text":"<strong>Nivel 1 · Preestructural (saber que sabes)</strong>"},{"type":"p","text":"Preguntas básicas de reconocimiento. Si no puedes responderlas, aún no has leído la guía."},{"type":"list","items":["¿Cuál es el nombre completo de la norma?"]},{"type":"list","items":["¿Cuándo fue publicada la declaratoria de vigencia?"]},{"type":"list","items":["¿Cuál es su campo de aplicación general?"]},{"type":"list","items":["¿A qué norma mexicana anterior sustituye?"]},{"type":"h2","text":"<strong>Nivel 2 · Uniestructural (conocer los datos)</strong>"},{"type":"p","text":"Preguntas sobre hechos específicos y valores numéricos."},{"type":"list","items":["¿Cuál es la capacidad mínima del recipiente de muestreo?"]},{"type":"list","items":["¿Cuántos litros son el despunte mínimo en la olla del camión?"]},{"type":"list","items":["¿Cuántos minutos debe girar la olla a velocidad de mezclado antes de muestrear en planta?"]},{"type":"list","items":["¿Cuántos puntos mínimos se muestrean en una pavimentadora?"]},{"type":"list","items":["¿Cuál es el tiempo máximo entre la primera y última porción de muestra?"]},{"type":"list","items":["¿Entre qué porcentajes de la descarga se toma la muestra para los demás ensayos (en obra)?"]},{"type":"h2","text":"<strong>Nivel 3 · Multiestructural (enumerar elementos)</strong>"},{"type":"p","text":"Preguntas que requieren listar varios elementos sin necesariamente relacionarlos."},{"type":"list","items":["Enumera los 5 escenarios de muestreo que cubre la norma."]},{"type":"list","items":["Lista las 4 amenazas contra la muestra una vez tomada."]},{"type":"list","items":["Describe los materiales y equipo requeridos (secciones 3 y 4)."]},{"type":"list","items":["Nombra los datos obligatorios del informe del ensayo."]},{"type":"list","items":["Enumera las 3 normas citadas en la bibliografía."]},{"type":"h2","text":"<strong>Nivel 4 · Relacional (conectar y explicar)</strong>"},{"type":"p","text":"Preguntas que requieren integrar conceptos y explicar causalidades."},{"type":"list","items":["Explica por qué en la olla de camión se usa el rango 15 %–85 %, mientras que en la mezcladora estacionaria se muestrea \"a la mitad de la descarga\". ¿Qué diferencia entre estos equipos justifica procedimientos distintos?"]},{"type":"list","items":["Justifica por qué el remezclado antes de moldear cilindros NO es opcional. ¿Qué pasa físicamente con la muestra entre que se toma y se moldea?"]},{"type":"list","items":["Explica por qué el recipiente no puede ser de aluminio desnudo. ¿Qué reacción química ocurriría?"]},{"type":"list","items":["Describe el efecto del cribado sobre los ensayos de aire y de resistencia, tal como lo explica la NOTA 1 del Apéndice A."]},{"type":"list","items":["Si un laboratorista toma la muestra en el minuto 1 y termina el último ensayo en el minuto 20, ¿qué ensayos están invalidados y por qué?"]},{"type":"h2","text":"<strong>Nivel 5 · Abstracto ampliado (aplicar a situaciones nuevas)</strong>"},{"type":"p","text":"Preguntas que requieren transferir el conocimiento a casos no vistos."},{"type":"list","items":["Llega un camión revolvedor a obra con un concreto de f'c = 350 kg/cm², agregado máximo 50 mm. Tienes que moldear 6 cilindros de 15 × 30 cm. El revenimiento especificado es 12 ± 2 cm. Diseña el procedimiento completo de muestreo paso a paso, justificando cada decisión."]},{"type":"list","items":["En una obra de pavimentación, la pavimentadora tiene 8 m de ancho. ¿Cómo distribuyes los 5 puntos de muestreo mínimos exigidos por la norma? Justifica."]},{"type":"list","items":["Un cliente cuestiona los resultados de resistencia que entregó el laboratorio: los cilindros a 28 días dieron 30 % por debajo de lo esperado. Identifica 5 posibles errores de MUESTREO (no de producción ni de laboratorio) que pudieron causar este resultado."]},{"type":"list","items":["Estás muestreando en un día de 38 °C con viento fuerte del desierto. El camión está en una zona sin sombra y el sitio de ensayos está a 100 metros. Describe las adaptaciones que harás al procedimiento estándar para cumplir con la norma (especialmente las secciones 6.7 y el tiempo de 15 min)."]},{"type":"list","items":["Compara este método con ASTM C172/C172M-14. ¿En qué aspectos son idénticos? ¿En qué aspectos la norma mexicana tiene requisitos específicos que ASTM no especifica? (La norma menciona que están parcialmente armonizadas.)"]},{"type":"list","items":["Diseña un plan de capacitación de 4 horas para un laboratorista nuevo que va a empezar a muestrear mañana en obra. ¿Qué contenidos de la NMX-C-161 son los MÁS críticos y cuáles puede aprender sobre la marcha?"]}]},{"title":"Fuentes consultadas","blocks":[{"type":"p","text":"Esta guía integra el texto literal de la norma mexicana, las normas internacionales con las que está armonizada, y material técnico publicado por fuentes confiables del sector."},{"type":"h2","text":"<strong>Documento normativo principal</strong>"},{"type":"list","items":["NMX-C-161-ONNCCE-2013 · Industria de la Construcción – Concreto Fresco – Muestreo. Declaratoria de vigencia publicada en el Diario Oficial de la Federación el 23 de julio de 2014. Sustituye a la NMX-C-161-1997-ONNCCE."]},{"type":"h2","text":"<strong>Normas citadas explícitamente en la bibliografía (sección 8)</strong>"},{"type":"list","items":["NOM-008-SCFI-2002 · Sistema General de Unidades de Medida."]},{"type":"list","items":["NMX-C-251-1997-ONNCCE · Industria de la Construcción – Concreto – Terminología."]},{"type":"list","items":["ASTM C172/C172M-14 · Standard Practice for Sampling Freshly Mixed Concrete. ASTM International, West Conshohocken, PA. (Parcialmente armonizada con esta norma mexicana.)"]},{"type":"h2","text":"<strong>Norma internacional relacionada (sección 9)</strong>"},{"type":"list","items":["ISO 1920-1:2004 · Testing of concrete — Part 1: Sampling of fresh concrete. (La norma mexicana NO coincide básicamente con esta norma ISO por diferencias en equipo, accesorios, protección de la muestra y condiciones ambientales conforme a las razones particulares del país.)"]},{"type":"h2","text":"<strong>Normas mexicanas complementarias para ensayos sobre la muestra</strong>"},{"type":"list","items":["NMX-C-156 · Determinación del revenimiento en el concreto fresco (cono de Abrams)."]},{"type":"list","items":["NMX-C-159 · Elaboración y curado de especímenes de concreto para ensayos de laboratorio."]},{"type":"list","items":["NMX-C-435 · Determinación de la temperatura del concreto fresco."]},{"type":"list","items":["NMX-C-083 · Determinación de la resistencia a la compresión de cilindros de concreto."]},{"type":"list","items":["NMX-C-109 · Cabeceo de especímenes cilíndricos."]},{"type":"list","items":["NMX-C-148 · Gabinetes y cuartos húmedos y tanques de almacenamiento."]},{"type":"h2","text":"<strong>Literatura técnica de apoyo</strong>"},{"type":"list","items":["Portland Cement Association (PCA) · \"Design and Control of Concrete Mixtures\", 16th Edition. Capítulo sobre muestreo y control de calidad en campo."]},{"type":"list","items":["American Concrete Institute (ACI) · ACI 301 \"Specifications for Structural Concrete\" y ACI 311.6 \"Specification for Ready Mixed Concrete Testing Services\"."]},{"type":"list","items":["Neville, A. M. · \"Properties of Concrete\", 5th Edition (2011). Capítulos sobre segregación, sangrado y control de concreto fresco."]},{"type":"list","items":["Mehta, P. K. y Monteiro, P. J. M. · \"Concrete: Microstructure, Properties, and Materials\", 4th Edition (2014). Capítulos sobre hidratación del cemento y cinética de las propiedades frescas."]},{"type":"list","items":["IMCYC (Instituto Mexicano del Cemento y del Concreto) · Publicaciones técnicas sobre control de calidad del concreto premezclado en México."]},{"type":"callout","text":"<strong>Cierre</strong> El muestreo de concreto fresco es el eslabón silencioso de toda la cadena de control de calidad. Cuando está bien hecho, nadie lo nota; se mezcla con el trabajo rutinario del laboratorista. Cuando está mal hecho, tampoco nadie lo nota: los cilindros salen con valores aparentemente válidos y la obra continúa tranquila hasta que alguien revisa por qué un elemento estructural falló antes de tiempo. La NMX-C-161 existe porque décadas de experiencia en control de calidad del concreto demostraron que las reglas sencillas (despuntar 10 L, esperar 7 min, interceptar todo el flujo, usar el rango 15–85 %, cribar si el agregado es grande, no pasar de 15 min, remezclar antes de moldear, cubrir del sol) no son opcionales: cada una responde a un fenómeno físico o químico medible que altera los resultados si se ignora. <em>Cuando muestrees en tu próxima obra, recuerda: lo que estás haciendo no es <strong>\"</strong>llenar una cubeta<strong>\"</strong>. Estás capturando un instante específico del concreto que irá a la estructura, para que ese instante pueda ser evaluado por el laboratorio horas o días después. La calidad de TODO el sistema de control depende de que tu cubeta realmente contenga lo que va a la columna, a la trabe, a la losa.</em>"},{"type":"p","text":"Página"}]}],"eval_part_index":16,"eval_part_indices":[15,16],"search_text":"mapa de la guía cada parte construye sobre la anterior. recórrelas en orden la primera vez. parte contenido objetivo de aprendizaje 0 glosario visual dominar términos antes del detalle técnico. 1 panorama crítico del muestreo ver dónde se rompe la cadena si muestreas mal. 2 objetivo y campo de aplicación leer correctamente el alcance de la norma. 3 materiales y equipo conocer cada herramienta y su función. 4 el principio de la muestra compuesta entender por qué no basta una sola porción. 5 muestreo en mezcladoras estacionarias (6.1) saber cómo interceptar el flujo a la mitad de descarga. 6 muestreo en pavimentadoras (6.2) integrar 5 puntos en una muestra compuesta. 7 muestreo en olla de camión · planta (6.3.1) esperar 7 min, despuntar 10 l, interceptar flujo. 8 muestreo en olla de camión · obra (6.3.2) entender la diferencia: revenimiento vs demás ensayos. 9 muestreo en camiones de caja y volteo (6.4) aplicar procedimientos 6.1, 6.2 o 6.3 según el caso. 10 tamaño de muestra y remezclado (6.5, 6.6) asegurar homogeneidad después del transporte. 11 tiempo límite de 15 minutos y protección (6.7) entender por qué la muestra caduca. 12 informe del ensayo (sección 7) saber qué datos registrar. 13 apéndice a · cribado en húmedo cuándo y cómo cribar agregado sobredimensionado. 14 errores frecuentes en campo identificar y evitar los fallos más comunes. 15 autoevaluación solo verificar el aprendizaje en 5 niveles progresivos. parte 0 · glosario visual para principiantes léelos sin presión. volverán a aparecer con sentido más adelante. término explicación sencilla analogía muestreo tomar una pequeña cantidad de concreto fresco que represente al lote completo. como probar la sopa revolviéndola primero: una cucharada debe saber igual que toda la olla. muestra representativa porción que tiene las mismas propiedades que el lote completo. pedacitos de todas las capas del pastel, no solo la de encima. muestra compuesta varias porciones pequeñas tomadas en momentos distintos y mezcladas en una sola. 5 cucharadas de distintas partes de la olla, combinadas en un plato. segregación separación de los componentes del concreto (piedra se va abajo, agua arriba). como una malteada que se queda quieta: la fruta baja al fondo, la leche sube. despunte primeros 10 l que se descartan de la olla del camión antes de tomar la muestra. como dejar correr el agua de la llave unos segundos antes de llenar tu vaso. recipiente de muestreo cubeta, charola o carretilla de ≥15 l, impermeable, no reactiva. tupper que no chupa agua ni reacciona con lo que guardas. interceptar el flujo pasar el recipiente completamente por el chorro de descarga. meter un vaso grande debajo del grifo abierto al máximo, taparlo todo. mezcladora estacionaria equipo fijo que mezcla concreto en un solo lugar (planta o sitio). como una batidora industrial que no se mueve. mezcladora basculante mezcladora estacionaria que se inclina para descargar. como un vaso de licuadora que te inclinas para servir. camión mezclador / olla camión con olla giratoria que sigue mezclando mientras transporta. licuadora sobre ruedas. camión agitador camión que solo remueve (no mezcla) concreto ya hecho. cuchara que bate, no que mezcla ingredientes. pavimentadora máquina que tiende concreto directamente sobre el piso (carreteras, pistas). como una impresora 3d gigante que deposita concreto en tiras. revenimiento (slump) medida de fluidez del concreto fresco (cuánto se derrumba al quitar el cono). qué tan \"aguada\" está la mezcla. cribado en húmedo pasar el concreto fresco por una malla para quitar piedras muy grandes. colar una salsa para quitarle los grumos antes de servirla. remezclado mezclar la muestra con cucharón en el sitio de ensayo antes de los ensayos. revolver la salsa justo antes de probarla por si se asentó. parte 1 · panorama: por qué el muestreo es el eslabón más crítico 1.1 la cadena completa del control de calidad del concreto imagina que estás construyendo una columna de un edificio. el concreto pasa por esta cadena: diseño (oficina): el calculista pide concreto f'c = 250 kg/cm², revenimiento 10 ± 2 cm, tamaño máximo de agregado 19 mm. producción (planta): la dosificadora mezcla cemento, agregados, agua y aditivos según la fórmula. transporte (camión): la olla gira durante 30–45 minutos hacia la obra. muestreo (obra): el laboratorista toma una muestra al descargar el camión. ensayos (inmediato): revenimiento (nmx-c-156), temperatura (nmx-c-435), masa unitaria, aire, moldeo de cilindros (nmx-c-159). curado (laboratorio): los cilindros permanecen 28 días en cámara húmeda (nmx-c-148). cabeceo (día 28): se nivelan los extremos de los cilindros (nmx-c-109). compresión (día 28): se rompen los cilindros para medir resistencia (nmx-c-083). 1.2 el eslabón que puede romper todo sin que nadie lo vea si la planta dosifica mal: se detecta (los cilindros salen bajos). si el curado falla: se detecta (anomalía sistemática). si el cabeceo está torcido: se detecta (rotura atípica). pero si el muestreo está mal, todo lo que sigue es basura y la basura parece dato válido. ejemplo real de lo que pasa cuando muestreas mal: situación real qué ve el muestreador mal qué pasa en obra el primer tercio de descarga sale con rev 10 cm (correcto), el último tercio con rev 18 cm (aguado por exceso de agua en planta). muestrea solo del inicio de la descarga. aprueba el camión. se vacía todo el camión en la columna. la última parte tiene rev 18 → menor resistencia. la columna falla. la muestra se deja 30 min al sol antes de los ensayos. mide revenimiento 7 cm (por evaporación, el real era 10). cree que el concreto está seco, pide agregar agua. ahora la relación a/c sube y la resistencia baja 30 %. no remezcla la muestra antes de moldear cilindros. el agregado grueso se asentó en el fondo de la cubeta. los cilindros salen con capas segregadas → rotura 20 % por debajo de lo real. usa una cubeta de 10 l cuando necesita 40 l. la muestra solo alcanza para 1 cilindro en vez de los 6 requeridos. no hay muestras contra-prueba. si el resultado es dudoso, no se puede verificar. intercepta solo la mitad del flujo de descarga (no lo completo). muestra sesgada hacia la fracción que pasa por el centro del canalón. la muestra no es representativa. diferencia sistemática vs concreto real. 1.3 la filosofía del muestreo representativo la norma nmx-c-161 tiene un principio subyacente muy simple: principio fundamental una muestra es representativa cuando al hacerle un ensayo, el resultado es estadísticamente igual al que obtendrías si pudieras ensayar el lote completo. en otras palabras: la muestra debe ser un microcosmos del lote. si el lote completo tiene revenimiento 10 cm, la muestra debe tener 10 cm. si tiene temperatura 25 °c, la muestra debe tener 25 °c. ¿por qué? el problema es que el concreto fresco no es homogéneo como un líquido puro. dentro de un mismo camión hay variaciones naturales: • la primera parte de descarga suele tener más mortero (más finos). • la última parte suele tener más agregado grueso (las piedras se quedan al fondo de la olla). • si el camión viene muy batido, el aire incluido puede variar entre el frente y el fondo. por eso la norma exige que la muestra sea compuesta (tomada en varios momentos de la descarga) y que se tome interceptando todo el flujo (no solo un borde). parte 2 · objetivo y campo de aplicación 2.1 objetivo (sección 1) texto literal \"esta norma mexicana establece el método para obtener muestras representativas de concreto fresco y con el cual se realizan los ensayes para determinar el cumplimiento de los requisitos de la calidad convenidos.\" traducción: \"establece el método\": no es una recomendación ni una buena práctica: es un procedimiento obligatorio que debe seguirse al pie de la letra. \"muestras representativas\": que representen fielmente al lote completo (no solo a una parte). \"requisitos de calidad convenidos\": lo que el cliente y el proveedor pactaron por contrato (resistencia, revenimiento, temperatura, durabilidad, etc.). 2.2 campo de aplicación (sección 2) texto literal \"esta norma es aplicable al concreto fresco como se entrega en el sitio de la obra, en planta o procedente de mezcladoras estacionarias, de pavimentadoras y de camiones mezcladores, agitadores, de volteo u otro tipo de contenedores.\" la norma cubre los 5 escenarios de muestreo más comunes en obra: escenario dónde se muestrea sección de la norma mezcladora estacionaria fija planta o laboratorio con mezcladora fija 6.1 mezcladora estacionaria basculante planta con mezcladora que se inclina para descargar 6.1 pavimentadora carreteras, pistas de aeropuerto, patios industriales 6.2 olla de camión en planta dentro de la planta premezcladora 6.3.1 olla de camión en obra en el sitio de colado 6.3.2 camión de caja / volteo cuando se transporta concreto sin olla 6.4 parte 3 · materiales y equipo la norma es minimalista: con unos pocos elementos haces un muestreo correcto. pero cada uno tiene un requisito específico que no es opcional. 3.1 materiales auxiliares (sección 3) material requisito de la norma función cubierta dimensiones adecuadas para tapar el recipiente utilizado. evitar evaporación, contaminación, entrada de lluvia o viento. estopa o franela sin requisito técnico adicional. limpieza del equipo, manipulación del recipiente caliente. ¿por qué? ¿por qué exigir una cubierta? porque una vez que tomas la muestra, el reloj empieza a correr: tienes 15 minutos (sección 6.7) para terminar todos los ensayos. durante esos 15 minutos, cualquier evaporación, polvo del viento, o gota de lluvia altera la muestra. incluso sin lluvia, en un día caluroso con 35 °c y viento, una cubeta destapada puede perder 0.5–1 % del agua en 10 minutos, lo que altera significativamente el revenimiento y la relación agua/cemento aparente. 3.2 equipo principal (sección 4) 3.2.1 recipiente (sección 4.1) texto literal \"puede ser, cubeta, charola o carretilla, con capacidad adecuada para contener el tamaño requerido de la muestra y no menor de 15 l, impermeable, no reactivo a los componentes del concreto y en el que se pueda remezclar.\" analicemos cada requisito: requisito por qué capacidad ≥ 15 l porque una muestra representativa requiere al menos ese volumen para múltiples ensayos (revenimiento ≥ 1 kg, 2 cilindros 15×30 ≈ 22 l, temperatura, masa unitaria, etc.). impermeable si la cubeta absorbe agua, modifica la relación agua/cemento de la muestra. madera porosa sin tratar = prohibida. no reactivo a los componentes el concreto fresco tiene ph ~12.5 (alcalino por el cemento). aluminio, zinc galvanizado, o plásticos que reaccionen con álcalis se degradan y contaminan la muestra. debe permitir remezclar no puede ser tan estrecha que impida meter el cucharón. forma abierta, como cubeta o charola rectangular. precaución materiales prohibidos para el recipiente (por reactividad con álcalis del concreto): • aluminio desnudo (reacciona con álcalis, libera hidrógeno, forma burbujas). • zinc galvanizado sin recubrimiento (también reacciona). • madera porosa sin tratar (absorbe agua). • plásticos no resistentes a álcalis (algunos pvc de baja calidad se degradan). materiales recomendados: acero pintado o pulido, plástico de alta densidad (hdpe, pp), hule rígido. 3.2.2 cucharón
