Repository: misapoe05-cell/sgc-estandares2026

File: www/assets/data/c431_2.json (part 2 of 3)
8.3 trata el aspecto en el que más errores ocurren. El método de perforación puede invalidar completamente los resultados."},{"type":"h2","text":"<strong>12.1 Cadencia y ubicación</strong>"},{"type":"p","text":"El sondeo debe avanzar en incrementos para permitir el muestreo intermitente o continuo. Los intervalos de prueba y su ubicación son estipulados normalmente por el ingeniero de proyecto. Típicamente, los intervalos seleccionados son 1.5 m en estratos homogéneos, con ubicación de la prueba y el muestreo en cada cambio de estrato."},{"type":"h2","text":"<strong>12.2 Métodos aceptables</strong>"},{"type":"p","text":"Cualquier procedimiento de perforación que proporcione una perforación limpia y estable previa a la inserción del muestreador, y que asegure que la prueba de penetración es realizada esencialmente en suelo inalterado, es aceptable. Los siguientes han probado ser aceptables:"},{"type":"list","items":["Perforación abierta, método de perforación rotaria."]},{"type":"list","items":["Método para perforación y muestreo continuo con broca helicoidal hueca (Continuous Flight Hollow-Stem Auger method)."]},{"type":"list","items":["Método de lavado."]},{"type":"list","items":["Método para perforación y muestreo continuo con broca helicoidal sólida (Continuous Flight Solid Auger method)."]},{"type":"h2","text":"<strong>12.3 Métodos y condiciones inaceptables</strong>"},{"type":"p","text":"Algunos métodos producen sondeos inaceptables:"},{"type":"list","items":["El proceso de hincado a través de un tubo muestreador abierto y posteriormente realizar el muestreo cuando la profundidad deseada es alcanzada NO DEBE ser permitida."]},{"type":"list","items":["El método para perforación y muestreo continuo con broca helicoidal sólida NO DEBE ser utilizado para el avance del sondeo debajo del nivel freático o en estratos con artesianismo."]},{"type":"list","items":["Previo al muestreo, el ademe no debe avanzar por debajo de la elevación del muestreo."]},{"type":"list","items":["El avance del sondeo con la descarga inferior de las brocas no es permisible."]},{"type":"h2","text":"<strong>12.4 Fluido de perforación</strong>"},{"type":"p","text":"El nivel del fluido de la perforación debe mantenerse por encima del nivel freático del sitio durante todo el tiempo que dure la perforación, el retiro de las barras de perforación y el muestreo."},{"type":"callout","text":"<strong>¿POR QUÉ?</strong> La razón es hidráulica. Si el fluido dentro del sondeo está por debajo del nivel freático exterior, el agua subterránea fluye hacia dentro del sondeo empujando el suelo del fondo hacia arriba. Eso genera un fenómeno llamado “sifonamiento” o “ebullición” que afloja y altera el suelo natural. Por eso siempre se mantiene la columna de fluido alta: así la presión interior supera a la exterior y el suelo permanece firme."}]},{"title":"Parte 13 · Precisión y fuentes de error","blocks":[{"type":"p","text":"La sección 9 de la norma es inusualmente honesta: reconoce que la prueba no tiene una precisión formal establecida. Esto debes entenderlo bien."},{"type":"h2","text":"<strong>13.1 Lo que la norma dice textualmente</strong>"},{"type":"list","items":["No se ha determinado una estimación válida de la precisión debido al costo para llevar a cabo pruebas interlaboratorio (campo)."]},{"type":"list","items":["Variaciones de los valores N del 100 % o más han sido observadas cuando se utilizan diferentes aparatos y perforadoras para la prueba de penetración estándar para sondeos adyacentes en la misma formación de suelo."]},{"type":"list","items":["Opiniones actuales, basadas en la experiencia de campo, indican que cuando se utiliza el mismo aparato y perforadora los valores de N en el mismo suelo pueden ser reproducidos con un coeficiente de variación cercano al 10 %."]},{"type":"list","items":["El uso de equipo dañado puede contribuir en las diferencias de los valores N obtenidos."]},{"type":"list","items":["La variación de los valores N producidos por diferentes sistemas y operadores puede reducirse mediante la medición de la energía del martillo entregada en las barras de perforación y el muestreador, y ajustar N en base a una compensación de energías."]},{"type":"callout","text":"<strong>Dos frases clave</strong> “Variaciones del 100 % o más” significa que un N de 20 en un equipo podría ser 40 en otro, con el mismo suelo. Eso explica por qué siempre se reporta con qué equipo y qué operador se hizo la prueba. “Compensación de energías” es la puerta de entrada a las fórmulas de corrección N₆₀ que veremos enseguida. La norma mexicana reconoce su existencia pero no desarrolla las fórmulas; por eso en esta guía las completamos con las expresiones publicadas internacionalmente."},{"type":"h2","text":"<strong>13.2 Fuentes principales de variabilidad</strong>"},{"type":"p","text":"Entender por qué el N varía te ayuda a evitar errores o a interpretar con madurez un reporte. Las principales causas, documentadas por Seed et al. (1985) y Skempton (1986), son:"},{"type":"table","rows":[["<strong>Fuente de variabilidad</strong>","<strong>Efecto sobre N</strong>"],["Tipo de martillo y sistema de izaje","Puede cambiar la energía entregada entre 30 % y 90 % de la teórica."],["Número de vueltas de la cuerda en la cabeza de gato","Más vueltas = más fricción = menos energía = N más alto artificialmente."],["Longitud de las barras de perforación","A menor longitud, menor eficiencia de transmisión, N aparente más alto."],["Diámetro del sondeo","Sondeos de más de 4 in (≈ 0.10 m) tienden a dar N más bajos."],["Uso o ausencia de liner dentro del muestreador","Modifica la fricción interna; ajusta N al alza o a la baja."],["Velocidad de aplicación de los golpes","Afecta la generación de presión de poro en suelos finos."],["Presencia de azolve no retirado","Incrementa los golpes iniciales; distorsiona el N."],["Estado del equipo (desgaste, piezas dañadas)","Introduce errores sistemáticos."]]}]},{"title":"Parte 14 · Correcciones al Valor N (N₆₀ y N₁₆₀)","blocks":[{"type":"p","text":"Esta parte no está explícita en el texto de la NMX-C-431, pero la norma misma abre la puerta al mencionar la “compensación de energías” (sección 9). Estas correcciones son el estándar internacional publicado y son esenciales si vas a usar el N en un cálculo de diseño."},{"type":"h2","text":"<strong>14.1 Por qué se necesita corregir</strong>"},{"type":"p","text":"Un golpe del martinete de 63.5 kg cayendo 0.76 m entrega una energía teórica de 475 J. Pero en la realidad, solo una fracción llega a las barras de perforación. Esa fracción se llama eficiencia (ER o ηH) y puede variar entre 30 % y 90 % según el equipo."},{"type":"p","text":"Para que los resultados sean comparables, la comunidad geotécnica acordó normalizar todo el mundo al 60 % de eficiencia. Se le llama N₆₀."},{"type":"h2","text":"<strong>14.2 La fórmula de N₆₀ (Skempton, 1986)</strong>"},{"type":"p","text":"<strong>N₆₀ = N × (ER/60) × CB × CS × CR</strong>"},{"type":"p","text":"Donde:"},{"type":"table","rows":[["<strong>Símbolo</strong>","<strong>Significado</strong>","<strong>Valores típicos</strong>"],["N","Número de golpes medido en campo conforme a la NMX-C-431","Dato del reporte de sondeo."],["ER","Eficiencia real del martillo en %","30–90 % según el equipo. Donut manual ≈ 45, safety manual ≈ 60, automático ≈ 80."],["CB","Factor de corrección por diámetro del sondeo","1.00 para 65–115 mm; 1.05 para 150 mm; 1.15 para 200 mm."],["CS","Factor de corrección por liner (tubo interior)","1.00 para muestreador estándar con liner; 1.10–1.30 si el liner está ausente."],["CR","Factor de corrección por longitud de barras","0.75 si < 3 m; 0.85 para 4–6 m; 0.95 para 6–10 m; 1.00 para > 10 m."]]},{"type":"callout","text":"<strong>¿POR QUÉ?</strong> Cada corrección resuelve una física concreta: ER ajusta por energía real vs teórica. Un martillo automático moderno entrega más energía que uno manual con cabeza de gato; si no compensamos, un sondeo con equipo moderno “parece” que encuentra suelos más blandos simplemente porque necesita menos golpes. CB corrige porque en sondeos más grandes, el suelo del lado del muestreador tiene menos confinamiento lateral; el tubo entra más fácil y N baja artificialmente. CS ajusta por la fricción interna del muestreador. Un liner ausente modifica la fricción entre muestra y tubo y altera los golpes. CR compensa la atenuación de la onda de choque en barras largas. En barras cortas, la onda se refleja y vuelve al yunque, provocando que la energía útil por golpe sea menor."},{"type":"h2","text":"<strong>14.3 Corrección adicional por presión de confinamiento: (N₁)₆₀</strong>"},{"type":"p","text":"Una arena a 2 m de profundidad y la misma arena a 20 m de profundidad darán valores de N distintos, aunque estén exactamente a la misma densidad. La razón es que la presión de confinamiento aumenta con la profundidad, y a mayor confinamiento el suelo resiste más la penetración."},{"type":"p","text":"Para hacer los valores comparables entre profundidades, se normaliza a una presión estándar de 100 kPa (≈ 1 atm) y se obtiene (N₁)₆₀:"},{"type":"p","text":"<strong>(N₁)₆₀ = N₆₀ × CN</strong>"},{"type":"h3","text":"<strong>Dos expresiones comunes para el factor CN</strong>"},{"type":"p","text":"Existen varias propuestas; las dos más usadas en libros de texto son:"},{"type":"p","text":"<strong>CN = √(100/σ</strong><strong>'</strong><strong>v)    (Liao y Whitman, 1986)</strong>"},{"type":"p","text":"<strong>CN = 2 / (1 + 0.01 × σ</strong><strong>'</strong><strong>v)    (Peck et al., 1974)</strong>"},{"type":"p","text":"Donde σ'v es el esfuerzo vertical efectivo a la profundidad del ensayo, expresado en kPa."},{"type":"h3","text":"<strong>Ejemplo numérico</strong>"},{"type":"p","text":"Supón que en campo obtuviste N = 20 a una profundidad de 6 m en una arena, con esfuerzo efectivo σ'v = 100 kPa. El equipo usado es un martillo de seguridad manual con ER = 60 %, sondeo de 100 mm, muestreador estándar con liner y barras de 6 m. Entonces:"},{"type":"list","items":["ER/60 = 60/60 = 1.00"]},{"type":"list","items":["CB = 1.00"]},{"type":"list","items":["CS = 1.00"]},{"type":"list","items":["CR = 0.85"]},{"type":"p","text":"<strong>N₆₀ = 20 × 1.00 × 1.00 × 1.00 × 0.85 = 17</strong>"},{"type":"p","text":"Y con Liao y Whitman:"},{"type":"p","text":"<strong>CN = √(100/100) = 1.00</strong>"},{"type":"p","text":"<strong>(N₁)₆₀ = 17 × 1.00 = 17</strong>"},{"type":"p","text":"Si la profundidad fuera 20 m con σ'v = 300 kPa:"},{"type":"p","text":"<strong>CN = √(100/300) = 0.58</strong>"},{"type":"p","text":"<strong>(N₁)₆₀ = 17 × 0.58 ≈ 10</strong>"},{"type":"callout","text":"<strong>La gran idea</strong> El N que tomas en campo no es un número puro: es un número en un contexto de equipo, profundidad y práctica. Para compararlo con tablas internacionales o usarlo en una fórmula de diseño, primero debes llevarlo a la “referencia común” N₆₀ o (N₁)₆₀. Un ingeniero que reporta N de campo sin aclarar el equipo y las correcciones está obligando al lector a adivinar."}]},{"title":"Parte 15 · Correlaciones con propiedades del suelo","blocks":[{"type":"p","text":"Una vez corregido el N, se puede estimar propiedades mecánicas del suelo mediante correlaciones empíricas desarrolladas desde 1948 por Terzaghi y Peck, y ampliadas por Meyerhof, Peck-Hanson-Thornburn, y otros autores."},{"type":"callout","text":"<strong>Importante</strong> Las correlaciones son aproximaciones. Funcionan como una primera estimación cuando no hay ensayos de laboratorio disponibles, o como verificación cruzada de resultados. Nunca sustituyen ensayos directos de resistencia para un diseño crítico."},{"type":"h2","text":"<strong>15.1 Para arenas: densidad relativa (Terzaghi y Peck, 1967)</strong>"},{"type":"p","text":"La densidad relativa (Dr) mide qué tan compacta está la arena, en una escala de 0 % (muy suelta) a 100 % (muy densa)."},{"type":"table","rows":[["<strong>(N₁)₆₀</strong>","<strong>Densidad relativa Dr (%)</strong>","<strong>Descripción cualitativa</strong>"],["0 – 3","0 – 15","Muy suelta"],["3 – 8","15 – 35","Suelta"],["8 – 25","35 – 65","Media"],["25 – 42","65 – 85","Densa"],["42 – 58","85 – 100","Muy densa"]]},{"type":"h2","text":"<strong>15.2 Para arenas: ángulo de fricción interna φ′</strong>"},{"type":"p","text":"El ángulo de fricción interna representa la resistencia al corte del suelo granular. Varias expresiones lo relacionan con el (N₁)₆₀:"},{"type":"h3","text":"<strong>Meyerhof (1956)</strong>"},{"type":"p","text":"<strong>φ′ = 28° + 0.15 × Dr (%)</strong>"},{"type":"p","text":"Combinado con la correlación N–Dr, entrega valores directamente desde el (N₁)₆₀."},{"type":"h3","text":"<strong>Wolff (1989), aproximación a Peck-Hanson-Thornburn (1974)</strong>"},{"type":"p","text":"<strong>φ′ = 27.1° + 0.30 × (N₁)₆₀ − 0.00054 × (N₁)₆₀²</strong>"},{"type":"h3","text":"<strong>Hatanaka y Uchida (1996)</strong>"},{"type":"p","text":"<strong>φ′ = √(20 × (N₁)₆₀) + 20°</strong>"},{"type":"h3","text":"<strong>Tabla orientativa resumen</strong>"},{"type":"table","rows":[["<strong>(N₁)₆₀</strong>","<strong>Ángulo de fricción φ′ aproximado</strong>"],["< 4","< 30°"],["4 – 10","30° – 32°"],["10 – 30","32° – 36°"],["30 – 50","36° – 40°"],["> 50","> 40°"]]},{"type":"h2","text":"<strong>15.3 Para arcillas: resistencia al corte no drenado Su</strong>"},{"type":"p","text":"En arcillas, la correlación más usada relaciona N con la resistencia al corte no drenado Su mediante la fórmula de Terzaghi y Peck:"},{"type":"p","text":"<strong>Su ≈ 6 × N    (kPa, aproximado)</strong>"},{"type":"p","text":"Stroud (1974) refinó la relación en función del índice de plasticidad (PI):"},{"type":"p","text":"<strong>Su = f₁ × N₆₀      con f₁ ≈ 4.5 para PI alto, hasta 6 para PI bajo</strong>"},{"type":"p","text":"Y la resistencia a compresión simple qu se estima como:"},{"type":"p","text":"<strong>qu ≈ 2 × Su ≈ 12 × N    (kPa)</strong>"},{"type":"callout","text":"<strong>Regla de oro para arcillas</strong> A diferencia de las arenas, en arcillas el valor N NO se corrige por presión de confinamiento. La corrección CN aplica solo a suelos granulares. Para arcillas se usa N₆₀ directamente en las correlaciones."}]},{"title":"Parte 16 · El informe de la prueba","blocks":[{"type":"p","text":"La sección 10 de la norma lista la información que debe quedar registrada en campo. Omitir cualquiera de estos datos compromete la interpretación del resultado."},{"type":"h2","text":"<strong>16.1 Datos generales del sondeo</strong>"},{"type":"list","items":["Nombre y localización del proyecto."]},{"type":"list","items":["Nombres de la brigada de perforación."]},{"type":"list","items":["Tipo y marca de la máquina de perforación."]},{"type":"list","items":["Condiciones ambientales."]},{"type":"list","items":["Fecha y hora de inicio y terminación del sondeo."]},{"type":"list","items":["Número de sondeo y ubicación (estación y coordenadas)."]},{"type":"list","items":["Elevación de la superficie."]},{"type":"list","items":["Método de avance y limpieza del sondeo."]},{"type":"list","items":["Método para mantener abierto el sondeo."]},{"type":"list","items":["Profundidad de la superficie del fluido de perforación y profundidad de perforación en el tiempo que se note pérdida del fluido, con hora y fecha de la anotación."]},{"type":"list","items":["Localización y cambios de estratos y del nivel de aguas freáticas."]},{"type":"list","items":["Tamaño del ademe, profundidad ademada del sondeo."]},{"type":"list","items":["Equipo y método para bajar el muestreador."]},{"type":"list","items":["Tipo del muestreador, longitud y diámetro interno."]},{"type":"list","items":["Tamaño, tipo y longitud de las barras de muestreo."]},{"type":"list","items":["Comentarios."]},{"type":"h2","text":"<strong>16.2 Datos de cada muestra con tubo partido (SPT)</strong>"},{"type":"list","items":["Profundidad y número de muestra."]},{"type":"list","items":["Descripción del suelo."]},{"type":"list","items":["Cambio de estratos."]},{"type":"list","items":["Longitud de penetración del muestreador y recuperación."]},{"type":"list","items":["Número de golpes por cada incremento de 0.15 m."]},{"type":"h2","text":"<strong>16.3 Datos de cada muestra con tubo Shelby</strong>"},{"type":"list","items":["Profundidad de la parte alta (superior) de la muestra y número de muestra."]},{"type":"list","items":["Descripción del muestreador: tamaño, tipo de metal, tipo de protección anticorrosiva."]},{"type":"list","items":["Método de inserción: a presión o con rotación."]},{"type":"list","items":["Método de perforación, tamaño del barreno, ademe y fluido de perforación empleado."]},{"type":"list","items":["Profundidad del nivel freático."]},{"type":"list","items":["Descripción visual manual del suelo."]},{"type":"list","items":["Longitud de avance del muestreador."]},{"type":"list","items":["Recuperación: longitud de la muestra extraída."]},{"type":"callout","text":"<strong>¿POR QUÉ?</strong> El nivel freático aparece dos veces en el informe porque es una variable crítica. Si no se registra o se registra mal, todas las correcciones posteriores (CN, por ejemplo) se calcularán sobre supuestos erróneos. Lo mismo pasa con la recuperación: saber que solo se recuperó el 70 % de la muestra nominal te obliga a considerar que parte del suelo se perdió durante la extracción; eso podría explicar lecturas raras."}]},{"title":"Parte 17 · Autoevaluación con taxonomía SOLO","blocks":[{"type":"p","text":"La taxonomía SOLO de Biggs y Collis describe cinco niveles progresivos de comprensión. Úsala para ubicar tu propio aprendizaje. Responde cada nivel antes de avanzar al siguiente."},{"type":"h2","text":"<strong>Nivel 1 · Preestructural</strong>"},{"type":"p","text":"Identificas los nombres básicos."},{"type":"list","items":["¿Qué nombre lleva la norma en su título?"]},{"type":"list","items":["¿Cuál es la prueba principal que describe?"]},{"type":"h2","text":"<strong>Nivel 2 · Uniestructural</strong>"},{"type":"p","text":"Identificas piezas individuales."},{"type":"list","items":["¿Cuál es el peso estandarizado del martinete?"]},{"type":"list","items":["¿Cuál es la altura de caída?"]},{"type":"list","items":["¿Cuántos tramos de 0.15 m se perforan por prueba?"]},{"type":"list","items":["¿Cuál es la diferencia entre muestra alterada y muestra inalterada?"]},{"type":"h2","text":"<strong>Nivel 3 · Multiestructural</strong>"},{"type":"p","text":"Relacionas varias piezas."},{"type":"list","items":["Nombra las cuatro condiciones de paro del hincado y explica qué significa cada una."]},{"type":"list","items":["Enumera las cinco exigencias para el uso de la cabeza de gato según la norma."]},{"type":"list","items":["Explica la diferencia entre tubo partido y Shelby en tres dimensiones: forma de inserción, tipo de suelo, uso de la muestra."]},{"type":"list","items":["¿Qué contiene la tabla 1 de la norma? Nombra al menos cuatro dimensiones."]},{"type":"h2","text":"<strong>Nivel 4 · Relacional</strong>"},{"type":"p","text":"Integras las piezas en un sistema. Aquí empieza el aprendizaje profundo."},{"type":"list","items":["Explica por qué los primeros 0.15 m no cuentan para el valor N, y qué pasaría si los contáramos."]},{"type":"list","items":["¿Por qué la válvula esférica del muestreador tiene dos funciones opuestas (durante hincado y durante extracción)?"]},{"type":"list","items":["Un compañero reporta N = 30 sin mencionar equipo. ¿Puedes usarlo directamente en una fórmula de diseño? Argumenta con base en el concepto de N₆₀."]},{"type":"list","items":["En una exploración a 15 m de profundidad tienes N₆₀ = 24 en una arena con σ'v = 220 kPa. Calcula (N₁)₆₀ con la fórmula de Liao-Whitman y clasifica la densidad relativa."]},{"type":"h2","text":"<strong>Nivel 5 · Abstracto ampliado</strong>"},{"type":"p","text":"Generalizas principios a situaciones nuevas. Nivel de un ingeniero maduro."},{"type":"list","items":["Un cliente te pide reducir costos eliminando el registro del nivel freático en los sondeos. Redacta por qué esa decisión invalida el valor técnico del estudio y qué correlaciones se vuelven imposibles de aplicar."]},{"type":"list","items":["Diseña un plan de exploración para un edificio de oficinas de 8 pisos en un terreno arcilloso con presencia del nivel freático a 4 m. Justifica cuántos sondeos, qué tipo, a qué profundidades y qué tipo de muestreador en cada tramo."]},{"type":"list","items":["En un sondeo a 10 m obtuviste N = 25 con equipo manual (ER ≈ 45 %). Otro sondeo adyacente obtuvo N = 15 con equipo automático (ER ≈ 80 %). ¿Son dos suelos distintos, o el mismo suelo medido con equipos diferentes? Demuestra numéricamente."]},{"type":"list","items":["El laboratorio de ensayos te reporta que el tubo Shelby llegó a procesarse 96 horas después del muestreo, sin recubrimiento protector. Evalúa el impacto sobre los resultados de compresión simple y redacta una nota técnica al cliente."]}]},{"title":"Fuentes consultadas","blocks":[{"type":"p","text":"Esta guía integra el texto literal de la norma mexicana y material publicado en fuentes técnicas reconocidas internacionalmente."},{"type":"h2","text":"<strong>Documento normativo principal</strong>"},{"type":"list","items":["NMX-C-431-ONNCCE-2002 · Industria de la Construcción – Geotecnia – Cimentaciones – Toma de muestra alterada e inalterada – Métodos de prueba. Declaratoria de vigencia publicada en el Diario Oficial de la Federación el 13 de febrero de 2003."]},{"type":"h2","text":"<strong>Normas ASTM citadas en la bibliografía de la NMX-C-431</strong>"},{"type":"list","items":["ASTM D1586 · Método para la prueba de penetración estándar y el muestreo de suelos con tubo partido."]},{"type":"list","items":["ASTM D1587 · Práctica para el muestreo en suelo con tubos de pared delgada."]},{"type":"list","items":["ASTM D2487 · Clasificación de suelos para propósitos de Ingeniería."]},{"type":"list","items":["ASTM D2466 · Descripción e identificación de suelos (procedimiento visual manual)."]},{"type":"list","items":["ASTM D4220 · Preservación y transportación de muestras de suelo."]},{"type":"list","items":["ASTM D4633 · Medición de energía de la onda de cortante para sistemas de prueba de penetrómetro dinámico."]},{"type":"h2","text":"<strong>Literatura técnica para correcciones y correlaciones</strong>"},{"type":"list","items":["Terzaghi, K. y Peck, R. B. (1967). Soil Mechanics in Engineering Practice. 2ª ed., John Wiley & Sons."]},{"type":"list","items":["Peck, R. B., Hanson, W. E. y Thornburn, T. H. (1974). Foundation Engineering. 2ª ed., Wiley, New York."]},{"type":"list","items":["Meyerhof, G. G. (1956). Penetration tests and bearing capacity of cohesionless soils. ASCE Journal of Geotechnical Engineering, Vol. 82, pp. 866/1–866/19."]},{"type":"list","items":["Seed, H. B., Tokimatsu, K., Harder, L. F., y Chung, R. M. (1985). Influence of SPT procedures in soil liquefaction resistance evaluations. Journal of Geotechnical Engineering, 111(12), 1425–1445."]},{"type":"list","items":["Skempton, A. W. (1986). Standard penetration test procedures and the effects in sands of overburden pressure, relative density, particle size, ageing and overconsolidation. Géotechnique, 36(3), 425–447."]},{"type":"list","items":["Liao, S. S. C. y Whitman, R. V. (1986). Overburden correction factors for SPT in sand. Journal of Geotechnical Engineering, 112(3), 373–377."]},{"type":"list","items":["Stroud, M. A. (1974). The standard penetration test in insensitive clays and soft rocks. Proc. European Symposium on Penetration Testing, Stockholm."]},{"type":"list","items":["Hatanaka, M. y Uchida, A. (1996). Empirical correlation between penetration resistance and internal friction angle of sandy soils. Soils and Foundations, 36(4), 1–9."]},{"type":"list","items":["Wolff, T. F. (1989). Pile capacity prediction using parameter functions. ASCE Geotechnical Special Publication No. 23, pp. 96–106."]},{"type":"list","items":["Das, B. M. (2019). Principles of Geotechnical Engineering. 9ª ed., Cengage Learning."]},{"type":"h2","text":"<strong>Recursos técnicos adicionales</strong>"},{"type":"list","items":["Maryland State Highway Administration (2008). Standard Penetration Test (SPT) Correction. Research Report MD-02-SP007B48."]},{"type":"list","items":["Geoengineer.org · Artículo técnico Standard Penetration Testing (SPT)."]},{"type":"list","items":["Engineering LibreTexts · Capítulo 1.5 The Standard Penetration Test (SPT), Fundamentals of Foundation Engineering."]},{"type":"callout","text":"<strong>Cierre</strong> La NMX-C-431 parece sencilla porque describe una sola prueba, pero lo que hay detrás es toda la historia de la mecánica de suelos moderna. Cada detalle del equipo responde a un principio físico; cada paso del procedimiento busca reducir una fuente de error; cada número en el registro alimenta ecuaciones que permiten diseñar cimentaciones seguras. <em>Cuando mires un reporte SPT de aquí en adelante, ya no verás solo números. Verás el trabajo coreografiado de un equipo en campo, la historia del suelo que están explorando, y las decisiones de diseño que dependen de que todo se haya hecho bien.</em>"},{"type":"p","text":"Página"}]}],"eval_part_index":18,"eval_part_indices":[18],"search_text":"mapa de la guía antes de caminar, te conviene conocer el terreno. estos son los pasos que vamos a dar: parte contenido objetivo de aprendizaje 0 glosario visual dominar los términos que aparecen después. 1 panorama: ¿por qué existe esta norma? entender el propósito antes del detalle. 2 los dos mundos del muestreo saber cuándo usar spt y cuándo shelby. 3 anatomía del equipo spt reconocer cada pieza y su función. 4 las 12 definiciones de la norma comprender el vocabulario técnico. 5 materiales auxiliares y condiciones no olvidar los detalles que soportan todo. 6 el equipo de perforación saber qué brocas usar y cuáles no. 7 el muestreador de tubo partido entender cómo se captura una muestra alterada. 8 el tubo shelby entender cómo se captura una muestra inalterada. 9 procedimiento spt paso a paso saber exactamente cómo se ejecuta la prueba. 10 el valor n: qué es y cómo se calcula interpretar el resultado central de la prueba. 11 procedimiento con shelby ejecutar el muestreo inalterado. 12 perforación métodos aceptables y prohibidos. 13 precisión y fuentes de error saber cuánto confiar en un resultado. 14 correcciones al valor n (n₆₀ y n₁₆₀) comprender por qué y cómo se corrige el n. 15 correlaciones con propiedades del suelo usar el n para estimar densidad y resistencia. 16 el informe de la prueba saber qué registrar y por qué. 17 autoevaluación solo confirmar que aprendiste de verdad. parte 0 · glosario visual para principiantes estos son los términos que vas a encontrar una y otra vez. léelos aquí despacio, no te preocupes si al principio suenan raro; ganarán sentido conforme avancemos. al final de la guía deberían resultarte naturales. término explicación sencilla analogía geotecnia rama de la ingeniería que estudia cómo se comportan los suelos y las rocas cuando sobre ellos apoyamos una construcción. si la construcción es un mueble, la geotecnia estudia el piso donde lo apoyas. cimentación la parte inferior de una estructura que transmite su peso al suelo. zapatas, pilotes, losas de cimentación. son los pies del edificio. sondeo un hoyo cilíndrico perforado en el terreno para explorar qué hay abajo. un popote largo que se clava en un pastel para ver de qué capas está hecho. muestra alterada porción de suelo extraída cuyas partículas se reacomodaron durante la extracción. sirve para identificar el tipo de suelo pero no para medir su resistencia exacta. un pastel que desarmaste para ver los ingredientes: sabes qué tiene, pero ya no sabes cómo estaba estructurado. muestra inalterada porción de suelo extraída con su estructura interna y humedad originales. sirve para ensayos de resistencia. el mismo pastel cortado con cuidado y envuelto tal cual: puedes medir su firmeza real. spt o spe standard penetration test / sondeo de penetración estándar. el método que describe la mayoría de esta norma. se golpea un tubo y se cuentan los golpes que tarda en penetrar. como clavar un clavo y contar cuántos martillazos necesitas: si entra fácil, la madera es blanda; si no, es dura. tubo partido el muestreador típico del spt. es un tubo dividido longitudinalmente en dos mitades que se abren para sacar la muestra. como una cápsula de medicamento que se abre por la mitad. tubo shelby un tubo liso, delgado, sin costura, que se empuja suavemente en el suelo para obtener muestras inalteradas. como un molde galletero que entra en la masa sin revolverla. martinete la pesa que cae y golpea el tubo muestreador. pesa 63.5 kg. el martillo. siempre el mismo peso, siempre la misma altura. yunque una pieza cilíndrica colocada arriba de las barras; es la que recibe el golpe del martinete y transmite la energía al muestreador. como el clavo del que hablábamos: recibe el golpe y lo baja al tubo. barras de perforación tubos de acero que se atornillan unos con otros para bajar el muestreador hasta la profundidad deseada. como las extensiones de una caña de pescar. cabeza de gato tambor giratorio en el equipo donde el operador enreda una cuerda para subir y dejar caer el martinete. un malacate rudimentario. valor n el resultado central del spt: suma de los golpes requeridos para hincar el muestreador en los últimos 30 cm de penetración. la “calificación” de resistencia del suelo en ese punto. nivel freático profundidad a la que aparece el agua subterránea. es el nivel del agua de un pozo. estrato capa de suelo de un mismo tipo y condición. como las capas de un pastel de hojaldre. parte 1 · panorama: ¿por qué existe esta norma? antes de entrar al método, tenemos que responder algo más importante: ¿por qué nos tomamos el trabajo de perforar y muestrear un suelo? 1.1 el problema que resuelve la norma imagina que te piden construir un edificio de diez pisos. antes de colocar la primera varilla, alguien debe responder con números: ¿qué tan firme está el suelo donde vas a apoyarlo? ¿cuánto peso soporta sin hundirse? ¿hay arcillas blandas escondidas a cinco metros de profundidad que se comprimirán con el tiempo? no puedes saberlo mirando la superficie. tienes que explorar el subsuelo. y si vas a explorarlo, necesitas hacerlo con un método repetible, comparable y confiable. si cada ingeniero exploró con su propio criterio, los resultados de un laboratorio no podrían compararse con los del otro. esa es la razón de esta norma: establecer un método único, documentado y trazable para obtener muestras de suelo en cimentaciones, tanto alteradas como inalteradas. 1.2 qué dice el objetivo textual la norma declara su propósito con claridad: describir el procedimiento conocido como prueba de penetración estándar (spe o spt por sus siglas en inglés), para el hincado de un muestreador de tubo liso o de tubo partido, con el fin de: obtener una muestra representativa de suelo. obtener una medida de la resistencia del suelo a la penetración del muestreador. además incluye la recuperación de muestras inalteradas con tubos de pared delgada tipo shelby y con muestreadores tipo pistón o rotatorios (como el denison y el pitcher). 1.3 para qué se usan los resultados los datos obtenidos con esta norma se usan en ingeniería geotécnica para tres cosas esenciales: identificar visualmente el suelo a distintas profundidades (arcilla, limo, arena, grava, etc.). estimar la resistencia y la densidad relativa del suelo mediante correlaciones empíricas. diseñar cimentaciones: zapatas, pilotes, losas; calcular cuánta carga puede soportar cada capa. ¿por qué? el número de golpes spt (el “valor n”) está publicado ampliamente en correlaciones con propiedades ingenieriles del suelo. la norma misma lo reconoce: muchas correlaciones locales y publicadas permiten relacionar el n con el comportamiento del suelo en trabajos de tierras y cimentaciones. por eso el spt, aunque parezca un método rudimentario, sigue siendo la prueba in situ más usada del mundo. 1.4 campo de aplicación lee con atención lo que la propia norma advierte: esta norma no proporciona las directrices de los problemas de seguridad, ni de ningún otro asociado con su uso. es responsabilidad del usuario establecer prácticas apropiadas de seguridad e higiene y determinar la aplicabilidad de limitaciones previas a su uso. también advierte que el método puede producir gran alteración en la muestra. es decir: lo que sale del muestreador spt sirve para clasificar el suelo, pero no para medir su resistencia interna con toda fidelidad. para eso está el shelby. primera lección importante spt y shelby no compiten; se complementan. spt mide resistencia del suelo pero altera la muestra. shelby conserva la muestra intacta pero no mide resistencia. una exploración geotécnica seria normalmente usa ambos. parte 2 · los dos mundos del muestreo la norma distingue dos tipos de muestra, y cada una requiere un muestreador diferente. confundir esto es uno de los errores más frecuentes de los principiantes. característica muestra alterada (spt) muestra inalterada (shelby) cómo entra el muestreador a golpes (hincado dinámico). a presión, lenta y continua. qué tipo de suelo suelos de cualquier tipo que acepten el tubo partido, preferentemente arenas y suelos rígidos. suelos finos blandos a semiduros (arcillas, limos cohesivos). qué se conserva composición, color, estratificación, condición general. todo lo anterior más la estructura interna y el contenido de agua. qué se mide resistencia a la penetración (valor n) + muestra para identificación. solo la muestra, para ensayos de laboratorio. para qué sirve en diseño correlaciones empíricas con capacidad de carga, densidad relativa, ángulo de fricción. ensayos de compresión simple, triaxiales, consolidación. grado de alteración alto. bajo si se ejecuta correctamente. 2.1 cuándo se usa cada uno la decisión la toma el ingeniero de proyecto basándose en el programa de exploración y en el tipo de suelo encontrado. la norma indica típicamente una cadencia: en estratos homogéneos: pruebas spt cada 1.5 m. en cada cambio de estrato: una prueba adicional, independientemente de la distancia. cuando se detecta un suelo fino blando a semiduro: se recupera una muestra inalterada con shelby para los ensayos mecánicos en laboratorio. ¿por qué? ¿por qué alternar ambos? porque ninguno solo basta. el spt te dice cuán resistente es el suelo pero revuelve la muestra. el shelby no golpea al suelo y por eso conserva la estructura, pero no te da un valor de resistencia in situ. juntos se complementan: el spt ubica espacialmente los cambios de resistencia y el shelby entrega material de calidad para ensayos mecánicos. parte 3 · anatomía del equipo spt si quieres entender la prueba, primero tienes que identificar cada pieza del equipo. las piezas se conectan entre sí con una lógica muy clara: el golpe se genera arriba y hay que conducirlo hasta la punta del muestreador sin perder energía. 3.1 de arriba hacia abajo: el viaje del golpe sigue esta secuencia mental; es como seguir el rayo por un pararrayos: nivel pieza qué hace 1 sistema de izaje (cabeza de gato o automático) levanta el martinete hasta la altura de caída. 2 guía de caída asegura que el martinete caiga en línea recta, sin desviaciones. 3 martinete (masa de 63.5 kg) cae libremente 0.76 m y golpea con energía estandarizada. 4 yunque recibe el golpe y lo transfiere a las barras de perforación. 5 barras de perforación (aw o bw) conducen el golpe hacia abajo a través de toda la columna. 6 muestreador (tubo partido o shelby) es la pieza que penetra el suelo y captura la muestra. 7 suelo responde con resistencia; esa resistencia se mide contando golpes. 3.2 los valores que no puedes olvidar la norma establece valores exactos para cada componente clave. son los ingredientes fijos de la receta: si los cambias, ya no es un spt. peso del martinete 622.75 n ± 9.81 n (≈ 63.5 kgf ± 1 kgf) altura de caída 0.76 m ≈ 30 pulgadas penetración total por prueba 0.45 m dividida en 3 tramos de 0.15 m ¿por qué? ¿por qué un peso tan específico como 63.5 kg y una caída de 0.76 m? no es casualidad: es la combinación histórica del ensayo original creado por la compañía raymond pile en 1902 en estados unidos. esa combinación entrega aproximadamente 475 j de energía teórica por golpe. al mantener la misma energía en todo el mundo, los resultados de n son comparables entre países y proyectos. la tolerancia de ±1 kgf asegura que, aun con desgaste o variación de fabricación, la energía entregada no se desvíe significativamente del patrón. parte 4 · las 12 definiciones de la norma la sección 3 de la nmx-c-431 te entrega doce definiciones. no las memorices: entiéndelas viendo la función de cada una dentro del sistema. # término qué es, según la norma para qué sirve 3.1 yunque pieza cilíndrica que la masa o martillo golpea, y a través de la cual se transmite la energía del martillo a las barras de perforación. conecta la fuente de energía (martinete) con el cuerpo del equipo (barras). 3.2 cabeza de gato cilindro o tambor de rotación en el que el operador coloca una cuerda para subir y dejar caer el martillo mediante tensión y distensión de la cuerda alrededor del cilindro. sistema manual de izaje del martinete, alternativa al sistema automático. 3.3 barras de perforación barras utilizadas para transmitir hacia abajo la fuerza y el torque a la broca de perforación mientras se realiza un sondeo. tubos de acero que extienden el alcance vertical del equipo. 3.4 dispositivo guía un dispositivo del martinete que se emplea para dirigir el golpe. garantiza verticalidad y centrado del impacto. 3.5 martillo o martinete porción del dispositivo guía que consiste de una masa de impacto de 622.75 n ± 9.81 n (63.5 kgf ± 1 kgf), la cual es sucesivamente izada y liberada para proporcionar el golpe. es la fuente de energía de la prueba. 3.6 altura de caída altura de 0.76 m a la cual el martinete es soltado para producir el impacto. fija la energía de cada golpe junto con la masa. 3.7 sistema de izaje porción del dispositivo guía mediante la cual el operador realiza el izaje y la liberación del martillo. el mecanismo que levanta y suelta. 3.8 guía de caída parte del dispositivo utilizada para guiar la caída del martillo. asegura que el martillo caiga recto. 3.9 valor n representa el número de golpes de la resistencia a la penetración del suelo. el valor n es igual a la suma del número de golpes requerida para hincar el muestreador en 3 intervalos de 0.15 m. es el resultado central de la prueba. 3.10 δn el número de golpes obtenidos para cada intervalo de 0.15 m de penetración del muestreador. el dato parcial que, sumado, da el n. 3.11 número de vueltas de la cuerda el ángulo de contacto total entre la cuerda y la cabeza de gato al inicio de la colocación de la cuerda del operador al martillo, dividido entre 360°. indicador de fricción y eficiencia del sistema de izaje. 3.12 spe abreviatura para el ensayo de sondeo de penetración estándar (spt, standard penetration test), mediante el cual los ingenieros comúnmente se refieren a este método. nomenclatura oficial. 4.1 un matiz importante sobre el valor n la definición 3.9 dice “suma del número de golpes… en 3 intervalos de 0.15 m”. pero cuando lees la sección 8.1.2 (registro), la norma aclara que los primeros 0.15 m se consideran “asentamiento del dispositivo”; la “resistencia a la penetración estándar” o “valor n” se obtiene sumando únicamente el segundo y el tercer tramo de 0.15 m. es decir: se hincan 0.45 m totales, pero solo los 0.30 m finales cuentan para el n. ¿por qué? los primeros 0.15 m suelen atravesar suelo perturbado por la perforación previa (azolve, material caído). si contáramos esos golpes, estaríamos midiendo la resistencia de un suelo artificial, no del suelo natural. por eso se descartan como asentamiento inicial y sólo contamos el avance en el suelo “sano” de los siguientes 0.30 m. parte 5 · materiales auxiliares y condiciones ambientales la
