Repository: misapoe05-cell/sgc-estandares2026

File: www/assets/data/c435.json (part 2 of 3)
aplica."}]},{"title":"Parte 11 · Las dos ventanas de tiempo · 5 min y 20 min","blocks":[{"type":"h2","text":"<strong>11.1 Resumen de las dos ventanas</strong>"},{"type":"table","rows":[["<strong>TMA del concreto</strong>","<strong>Tiempo máximo después del muestreo</strong>","<strong>Razón</strong>"],["≤ 75 mm (concreto típico)","5 minutos","Después de 5 min, la hidratación cambia significativamente la temperatura."],["> 75 mm (concreto masivo)","Hasta 20 minutos","Necesita más tiempo para que el sistema piedras grandes + mortero alcance equilibrio térmico interno."]]},{"type":"h2","text":"<strong>11.2 La cinética de la hidratación inicial</strong>"},{"type":"p","text":"Para entender por qué los 5 minutos son el límite, hay que mirar cómo evoluciona la temperatura del concreto en los primeros minutos:"},{"type":"table","rows":[["<strong>Tiempo desde mezcla</strong>","<strong>Cambio típico de temperatura</strong>","<strong>Comentario</strong>"],["0 min (mezcla inicial)","Temperatura inicial T₀","Es la que queremos medir."],["1-5 min","+ 0.1 a 0.3 °C","Calor de hidratación inicial. Insignificante."],["5-15 min","+ 0.3 a 0.8 °C","Empieza a notarse. Período de inducción del cemento."],["15-60 min","+ 0.5 a 1.5 °C","Período de inducción terminando."],["1-3 h","+ 1.5 a 3.0 °C","Inicio de aceleración de la hidratación."],["3-12 h","+ 5 a 15 °C (concreto masivo)","Pico de hidratación (no aplicable a concreto fresco)."]]},{"type":"p","text":"Las cifras dependen del tipo de cemento, contenido de cemento, temperatura ambiente, tamaño de la muestra. Pero el patrón general es claro: a los 5 minutos, el cambio aún es pequeño (≤ 0.3 °C), pero a los 15 minutos ya empieza a ser detectable."},{"type":"h2","text":"<strong>11.3 Por qué los concretos masivos necesitan 20 minutos</strong>"},{"type":"callout","text":"<strong>¿POR QUÉ?</strong> Los concretos para presas, cimentaciones macizas, contrafuertes grandes pueden tener agregado de hasta 150 mm o más. Cuando se mezcla: • Las piedras grandes pueden estar a temperatura distinta al mortero (vienen del almacenamiento exterior, sol, sombra). • El mortero (cemento + arena + agua) tiene una temperatura distinta al inicio. • En 5 minutos, el sistema todavía no alcanza equilibrio térmico interno. Si midieras a los 5 minutos: • Una sola medición podría dar la temperatura de UNA piedra grande, no el promedio. • Otra medición podría dar la temperatura del MORTERO, no del concreto en su conjunto. Esperar hasta 20 minutos permite que la conducción térmica HOMOGENEÍCE el concreto. La medición es entonces representativa."},{"type":"h2","text":"<strong>11.4 Ventana óptima de medición</strong>"},{"type":"p","text":"Para concreto típico (TMA ≤ 75 mm):"},{"type":"list","items":["Tomar la muestra (o llegar al recipiente)."]},{"type":"list","items":["Insertar el termómetro INMEDIATAMENTE."]},{"type":"list","items":["Esperar 2 minutos (o hasta estabilización)."]},{"type":"list","items":["Leer y registrar."]},{"type":"list","items":["Tiempo total: ~ 2-3 minutos. Holgadamente dentro del límite de 5 min."]},{"type":"p","text":"Para concreto masivo (TMA > 75 mm):"},{"type":"list","items":["Tomar la muestra (o llegar al recipiente)."]},{"type":"list","items":["Insertar el termómetro."]},{"type":"list","items":["Esperar al menos 5 minutos (o hasta estabilización con criterio 0.5 °C/min)."]},{"type":"list","items":["Leer y registrar."]},{"type":"list","items":["Tiempo total: ~ 5-15 minutos. Dentro del límite de 20 min."]}]},{"title":"Parte 12 · Precisión · cilindros, cubos, repetibilidad","blocks":[{"type":"h2","text":"<strong>12.1 Texto literal (sección 8)</strong>"},{"type":"callout","text":"<strong>Texto literal</strong> <em>\"<strong>Precisión de un solo operador. La desviación estándar máxima para un operador al efectuar el ensayo para la medición de temperatura del ensayo es de 0.3 °C así mismo dos determinaciones obtenidas por un mismo operador no deben diferir en más de 0.8 °C.</em> <em>Precisión de varios operadores. La desviación estándar máxima entre operadores al efectuar el ensayo para la medición de temperatura del ensayo es de 0.7 °C así mismo dos determinaciones obtenidas por dos o más operadores no deben diferir en más de 2.0 °C.</em> <em>En ambos casos las determinaciones de la temperatura deben realizarse durante los primeros 5 min después de haber tomado la muestra.</strong>\"</em>"},{"type":"h2","text":"<strong>12.2 Tabla resumen de los coeficientes</strong>"},{"type":"table","rows":[["<strong>Caso</strong>","<strong>Desviación estándar (1s)</strong>","<strong>Diferencia máxima (d2s)</strong>"],["Mismo operador (repetibilidad)","0.3 °C","0.8 °C"],["Distintos operadores (reproducibilidad)","0.7 °C","2.0 °C"]]},{"type":"h2","text":"<strong>12.3 Verificación matemática del 1s/d2s</strong>"},{"type":"p","text":"Recordando la fórmula que vimos en otras normas:"},{"type":"p","text":"<strong>d2s = 1s × √2 × t ≈ 1s × 2.83</strong>"},{"type":"p","text":"Verifiquemos:"},{"type":"list","items":["Mismo operador: 1s = 0.3 °C × 2.83 ≈ 0.85 °C ≈ 0.8 °C ✓"]},{"type":"list","items":["Varios operadores: 1s = 0.7 °C × 2.83 ≈ 1.98 °C ≈ 2.0 °C ✓"]},{"type":"p","text":"Ambos cuadran. Los números no son arbitrarios: están construidos a partir de un análisis estadístico riguroso."},{"type":"h2","text":"<strong>12.4 Aplicación práctica de los coeficientes</strong>"},{"type":"h3","text":"<strong>12.4.1 Caso · mismo operador</strong>"},{"type":"p","text":"TÚ haces dos mediciones en el mismo concreto:"},{"type":"list","items":["Primera lectura: 22 °C."]},{"type":"list","items":["Segunda lectura: 22.5 °C."]},{"type":"list","items":["Diferencia: 0.5 °C. ✓ Está dentro de d2s = 0.8 °C. NORMAL."]},{"type":"p","text":"Si en cambio:"},{"type":"list","items":["Primera lectura: 22 °C."]},{"type":"list","items":["Segunda lectura: 24 °C."]},{"type":"list","items":["Diferencia: 2 °C. ✗ EXCEDE d2s = 0.8 °C. PROBLEMA."]},{"type":"p","text":"Posibles causas: el termómetro no estaba estabilizado, o cambiaste de zona del concreto, o la muestra perdió temperatura entre lecturas."},{"type":"h3","text":"<strong>12.4.2 Caso · distintos operadores</strong>"},{"type":"p","text":"TÚ obtienes 25 °C, tu compañero obtiene 26.5 °C en el mismo concreto:"},{"type":"list","items":["Diferencia: 1.5 °C. ✓ Está dentro de d2s = 2.0 °C. NORMAL."]},{"type":"p","text":"Si tú obtienes 25 °C y tu compañero 28 °C:"},{"type":"list","items":["Diferencia: 3 °C. ✗ EXCEDE d2s = 2.0 °C. PROBLEMA."]},{"type":"p","text":"Posibles causas: instrumentos descalibrados, técnicas distintas, muestras tomadas en momentos distintos."},{"type":"h2","text":"<strong>12.5 La regla del 5 minutos para precisión</strong>"},{"type":"callout","text":"<strong>Texto literal</strong> <em>\"<strong>En ambos casos las determinaciones de la temperatura deben realizarse durante los primeros 5 min después de haber tomado la muestra.</strong>\"</em>"},{"type":"callout","text":"<strong>¿POR QUÉ?</strong> Esta regla refuerza por qué los coeficientes de precisión son válidos solo si el ensayo se hace dentro de los 5 minutos: • Después de 5 minutos, la temperatura cambia por hidratación e intercambio con el ambiente. • Si dos lecturas se hacen en momentos muy distantes (ej: 0 min y 10 min), la diferencia esperada es mayor. • Los coeficientes 0.3/0.8 y 0.7/2.0 °C son válidos PARA EL MISMO MOMENTO o tiempo cercano. Esto es coherente con el concepto general de la norma: medir rápido para que el número represente la temperatura ORIGINAL del concreto fresco."}]},{"title":"Parte 13 · Informe del ensayo · datos obligatorios","blocks":[{"type":"h2","text":"<strong>13.1 Texto literal (sección 9)</strong>"},{"type":"callout","text":"<strong>Texto literal</strong> <em>\"<strong>El informe de resultados debe contener como mínimo la siguiente información:</em> <em>- La temperatura medida del concreto fresco con aproximación de 1.0 °C.</em> <em>- Fecha.</em> <em>- Identificación de la muestra.</em> <em>- Referencia del método.</strong>\"</em>"},{"type":"h2","text":"<strong>13.2 Los 4 datos obligatorios</strong>"},{"type":"table","rows":[["<strong>Dato</strong>","<strong>Aproximación / Detalle</strong>","<strong>Por qué importa</strong>"],["Temperatura medida","1.0 °C (entero o decimal)","El resultado del ensayo."],["Fecha","Día/mes/año","Trazabilidad temporal del ensayo."],["Identificación de la muestra","Camión X, hora Y, ubicación Z","Trazabilidad espacial y de origen."],["Referencia del método","NMX-C-435-ONNCCE-2010","Documenta que se siguió la norma correcta."]]},{"type":"h2","text":"<strong>13.3 La aproximación de 1.0 °C</strong>"},{"type":"callout","text":"<strong>¿POR QUÉ?</strong> ¿Por qué reportar al grado entero? Por la PRECISIÓN del método (sección 8): repetibilidad 0.3 °C. Reportar al décimo (ej: 22.7 °C) daría falsa sensación de precisión. Pero la regla práctica es: • Si el termómetro tiene resolución de 1 °C: reportar al grado (ej: 23 °C). • Si el termómetro tiene resolución de 0.1 °C: reportar al décimo (ej: 22.7 °C), aunque la precisión real sea de 0.3 °C. La norma dice \"con aproximación de 1.0 °C\", lo que típicamente se interpreta como reportar al grado más cercano."},{"type":"h2","text":"<strong>13.4 Ejemplo de informe</strong>"},{"type":"table","rows":[["<strong>Campo</strong>","<strong>Valor</strong>"],["Identificación de la muestra","Camión Rev-1234 / Remisión 5678 / Planta CDMX-Sur"],["Obra","Edificio Torre Central, Av. Insurgentes 100, CDMX"],["Fecha del ensayo","27 de abril de 2026"],["Hora del ensayo","10:35 hr"],["Temperatura medida","23 °C"],["Temperatura ambiente","27 °C"],["Tamaño máximo del agregado","19 mm"],["Lugar de medición","Cucharón directo del camión"],["Tiempo desde muestreo a lectura","3 minutos"],["Referencia del método","NMX-C-435-ONNCCE-2010"],["Operador","Ing. Misael R. / Firma: ________"],["Observaciones","Ninguna"]]}]},{"title":"Parte 14 · Concordancia con ISO 1920-1 y diferencias","blocks":[{"type":"h2","text":"<strong>14.1 Texto literal (sección 11)</strong>"},{"type":"callout","text":"<strong>Texto literal</strong> <em>\"<strong>Esta norma mexicana no es equivalente con la norma internacional ISO 1920-1:2004 Testing of concrete – Part 1 – Sampling of fresh concrete, 6.5 Measuring the temperatura of the simple.</strong>\"</em>"},{"type":"p","text":"La NMX-C-435 NO es equivalente con la norma internacional. Las diferencias son significativas."},{"type":"h2","text":"<strong>14.2 Diferencia 1 · Procedimiento del ensayo</strong>"},{"type":"p","text":"La norma mexicana ESTABLECE UN MÉTODO DE ENSAYO completo: especifica equipo, recipiente, calibración, procedimiento, lectura, precisión, informe."},{"type":"p","text":"La norma internacional ISO 1920-1 SOLO MENCIONA que la medición de temperatura se hará cuando sea necesario, sin describir el procedimiento detallado."},{"type":"callout","text":"<strong>¿POR QUÉ?</strong> ¿Por qué la NMX es más detallada? • La ISO se enfoca en el muestreo del concreto fresco (de ahí el título \"Sampling of fresh concrete\"). La medición de temperatura es secundaria. • La NMX-C-435 es una norma DEDICADA solo a la temperatura. Por eso entra en más detalle. • La ISO referencia otros estándares (como la EN 12350-2) para el detalle del método."},{"type":"h2","text":"<strong>14.3 Diferencia 2 · Información del informe</strong>"},{"type":"p","text":"La NMX-C-435 exige 4 datos en el informe:"},{"type":"list","items":["Temperatura medida (1.0 °C)."]},{"type":"list","items":["Fecha."]},{"type":"list","items":["Identificación de la muestra."]},{"type":"list","items":["Referencia del método."]},{"type":"p","text":"La ISO 1920-1 exige 11 datos:"},{"type":"list","items":["Identificación clara de la muestra."]},{"type":"list","items":["Tipo de muestra (compuesta o in situ)."]},{"type":"list","items":["Identificación de las obras."]},{"type":"list","items":["Identificación del elemento(s) en las obras que la muestra representa."]},{"type":"list","items":["Fecha y hora del muestreo."]},{"type":"list","items":["Identificación del lote de la muestra."]},{"type":"list","items":["Temperatura ambiente y condiciones climáticas."]},{"type":"list","items":["Nombre y firma del responsable de la toma de muestras."]},{"type":"list","items":["Temperatura de la muestra de hormigón antes de descargar el hormigón (en caso necesario)."]},{"type":"list","items":["Cualquier desviación del método estándar de muestreo."]},{"type":"list","items":["Una declaración de la persona técnicamente responsable de que la muestra se obtuvo de conformidad con la presente norma internacional."]},{"type":"callout","text":"<strong>¿POR QUÉ?</strong> La ISO es más exhaustiva en información requerida porque está orientada a: • Trazabilidad legal completa (uso en disputas internacionales). • Auditorías internacionales rigurosas. • Proyectos con financiamiento extranjero. La NMX-C-435 es más práctica y orientada al uso cotidiano del laboratorio."},{"type":"h2","text":"<strong>14.4 Tabla comparativa</strong>"},{"type":"table","rows":[["<strong>Aspecto</strong>","<strong>NMX-C-435</strong>","<strong>ISO 1920-1</strong>"],["Tipo de norma","Método de ensayo dedicado a temperatura","Norma de muestreo que menciona temperatura como parte"],["Detalle del procedimiento","Completo (equipo, calibración, lectura)","Mínimo (\"medir cuando sea necesario\")"],["Datos del informe","4 datos mínimos","11 datos mínimos"],["Calibración del termómetro","Sí, anual con dos puntos","Sí, según métodos estándar"],["Tiempo máximo después del muestreo","5 min (o 20 min para TMA > 75 mm)","No explícito"],["Coeficientes de precisión","Sí (0.3/0.8 y 0.7/2.0)","No explícitos"]]},{"type":"h2","text":"<strong>14.5 Bibliografía · ASTM C1064</strong>"},{"type":"p","text":"La bibliografía de la NMX-C-435 cita:"},{"type":"list","items":["<strong>ASTM C1064/C1064M-08: </strong>Standard Test Method for Temperature of Freshly Mixed Hydraulic-Cement Concrete."]},{"type":"p","text":"La ASTM C1064 es la norma estadounidense equivalente y es muy similar a la NMX-C-435 en concepto y procedimiento. Ambas son normas dedicadas al método de ensayo de temperatura."}]},{"title":"Parte 15 · La química y física detrás · Arrhenius y madurez","blocks":[{"type":"h2","text":"<strong>15.1 La hidratación es exotérmica</strong>"},{"type":"p","text":"Cuando el cemento Portland se mezcla con agua, las reacciones químicas LIBERAN calor:"},{"type":"p","text":"<strong>C₃S + 5.3 H₂O → C₁.₇SH₄ + 1.3 CH    ΔH ≈ -517 J/g</strong>"},{"type":"p","text":"<strong>C₂S + 4.3 H₂O → C₁.₇SH₄ + 0.3 CH    ΔH ≈ -262 J/g</strong>"},{"type":"p","text":"<strong>C₃A + 6 H₂O → C₃AH₆    ΔH ≈ -1144 J/g</strong>"},{"type":"p","text":"Donde:"},{"type":"list","items":["C₃S = silicato tricálcico (alita)."]},{"type":"list","items":["C₂S = silicato bicálcico (belita)."]},{"type":"list","items":["C₃A = aluminato tricálcico."]},{"type":"list","items":["CH = hidróxido de calcio (portlandita)."]},{"type":"list","items":["CSH = silicato de calcio hidratado (el producto de hidratación principal, da resistencia)."]},{"type":"p","text":"Una mezcla típica de cemento Portland libera aproximadamente 250-500 kJ/kg de cemento durante la hidratación completa. Esto se traduce en aumento de temperatura."},{"type":"h2","text":"<strong>15.2 La ecuación de Arrhenius</strong>"},{"type":"p","text":"La velocidad de la hidratación depende de la temperatura según la ecuación de Arrhenius:"},{"type":"p","text":"<strong>k = A × e^(-Ea/RT)</strong>"},{"type":"p","text":"Donde:"},{"type":"list","items":["k = velocidad de reacción."]},{"type":"list","items":["A = factor pre-exponencial."]},{"type":"list","items":["Ea = energía de activación (≈ 33 000 J/mol para cemento Portland)."]},{"type":"list","items":["R = constante de los gases (8.314 J/(mol·K))."]},{"type":"list","items":["T = temperatura absoluta (K)."]},{"type":"p","text":"Aplicando la regla práctica del Q10 (cuánto cambia la velocidad cada 10 °C):"},{"type":"p","text":"<strong>Q10 ≈ e^(Ea×10/(R×T²))</strong>"},{"type":"p","text":"<strong>Para T = 293 K (20 °C): Q10 ≈ e^(33000×10/(8.314×293²)) ≈ 1.5</strong>"},{"type":"p","text":"Esto significa que cada 10 °C de aumento, la velocidad de hidratación se MULTIPLICA por aproximadamente 1.5 a 2.0. A 30 °C, el cemento hidrata casi el doble de rápido que a 20 °C."},{"type":"h2","text":"<strong>15.3 Implicación práctica · efecto en la resistencia</strong>"},{"type":"callout","text":"<strong>¿POR QUÉ?</strong> Por qué importa esto en la práctica: • Concreto colocado a 35 °C se hidrata MUY RÁPIDO al inicio. • La estructura interna del C-S-H formada rápido es DESORDENADA, con poros más grandes. • A 28 días, ese concreto puede tener 5-15 % MENOS resistencia que el mismo concreto colocado a 20 °C. • Concreto colocado a 10 °C se hidrata LENTO. La resistencia a 7 días puede ser baja, pero a 28 días alcanza la diseñada. • Concreto colocado a 5 °C: hidratación tan lenta que el concreto puede no alcanzar nunca la resistencia esperada. Por esto la temperatura del concreto fresco es un PREDICTOR temprano de la resistencia final."},{"type":"h2","text":"<strong>15.4 El concepto de MADUREZ</strong>"},{"type":"p","text":"La madurez es un concepto que combina TIEMPO y TEMPERATURA para predecir la resistencia del concreto. La fórmula de Saul-Bergstrom:"},{"type":"p","text":"<strong>M = Σ (T - T₀) × Δt</strong>"},{"type":"p","text":"Donde:"},{"type":"list","items":["M = madurez (°C·h o °C·días)."]},{"type":"list","items":["T = temperatura del concreto."]},{"type":"list","items":["T₀ = temperatura datum (típicamente -10 °C)."]},{"type":"list","items":["Δt = intervalo de tiempo."]},{"type":"p","text":"Ejemplo:"},{"type":"list","items":["Concreto a 20 °C durante 28 días: M = (20 - (-10)) × 28 × 24 = 20 160 °C·h."]},{"type":"list","items":["Concreto a 30 °C durante 14 días: M = (30 - (-10)) × 14 × 24 = 13 440 °C·h."]},{"type":"list","items":["Concreto a 10 °C durante 56 días: M = (10 - (-10)) × 56 × 24 = 26 880 °C·h."]},{"type":"p","text":"La madurez es la base para ENSAYOS NO DESTRUCTIVOS modernos: si conoces la temperatura del concreto durante todo el curado, puedes ESTIMAR la resistencia sin ensayar cilindros."},{"type":"h2","text":"<strong>15.5 Por qué este concepto es relevante para la NMX-C-435</strong>"},{"type":"p","text":"La temperatura inicial del concreto (la que se mide con esta norma) es el PUNTO DE PARTIDA del cálculo de madurez:"},{"type":"list","items":["Si el concreto sale a 25 °C: la madurez se acumula rápido al inicio."]},{"type":"list","items":["Si el concreto sale a 10 °C: la madurez se acumula lento."]},{"type":"p","text":"Por eso esta medición, aunque parezca menor, es la base de cálculos de durabilidad y resistencia que se hacen después."}]},{"title":"Parte 16 · Errores frecuentes y autoevaluación SOLO","blocks":[{"type":"h2","text":"<strong>16.1 Errores frecuentes</strong>"},{"type":"table","rows":[["<strong>Error</strong>","<strong>Consecuencia</strong>","<strong>Cómo evitarlo</strong>"],["Insertar el termómetro con menos de 75 mm de cobertura","El sensor está cerca de la superficie expuesta. Lectura afectada por temperatura ambiente.","SIEMPRE asegurar 75 mm de concreto rodeando el sensor en TODAS direcciones."],["Hacer el ensayo bajo el sol","Sol calienta el termómetro y la superficie del concreto. Lectura artificialmente alta.","Hacer el ensayo bajo techo o en sombra estable."],["Hacer el ensayo en zona ventilada","Viento aumenta evaporación, enfría la superficie. Lectura artificialmente baja.","Hacer el ensayo en lugar protegido del viento."],["No presionar el concreto alrededor del termómetro","Hueco con aire actúa como aislante térmico, lectura tarda en estabilizar.","Presionar suavemente con la mano para asegurar contacto directo."],["Leer antes de 2 minutos sin verificar estabilización","Lectura no estabilizada, valor falso.","Esperar 2 min mínimo o hasta que la lectura no varíe más de 0.5 °C/min."],["Hacer el ensayo más de 5 min después del muestreo","Hidratación inicial cambia la temperatura. Lectura no representa la original.","Iniciar el ensayo INMEDIATAMENTE después del muestreo."],["Usar termómetro descalibrado","Lecturas sistemáticas alta o baja. Errores no detectados.","Calibrar anualmente con dos puntos separados ≥ 15 °C."],["Calibrar con un solo punto","No detecta errores de escala.","SIEMPRE verificar con dos temperaturas separadas ≥ 15 °C."],["Verificar en agua en vez de aceite","Agua se evapora, crea gradientes térmicos, calibración imprecisa.","Usar aceite mineral u otro líquido con densidad uniforme."],["No hacer circular el líquido del baño durante calibración","Estratificación térmica, partes del baño a temperaturas distintas.","Usar bomba o agitador durante toda la calibración."],["Esperar menos de 5 min en el baño durante calibración","Termómetro no alcanza equilibrio térmico, lectura falsa.","Esperar al menos 5 min antes de leer, mejor 10 min para asegurar."],["No golpear ligeramente el termómetro","Burbujas de aire o columna de mercurio atascada da lectura falsa.","Golpear ligeramente antes de cada lectura."],["Usar termómetro con resolución peor de 1.0 °C","No tiene la precisión que el ensayo requiere.","Usar termómetro con resolución ± 1.0 °C o mejor."],["Usar termómetro fuera del rango 0-50 °C","Lecturas fuera del rango calibrado pueden no ser confiables.","Verificar que el rango del termómetro cubra al menos 0-50 °C."],["No registrar la fecha o identificación de la muestra","Sin trazabilidad. No se puede vincular con otras propiedades.","SIEMPRE registrar los 4 datos obligatorios del informe."],["Reportar la temperatura con muchos decimales","Falsa precisión. La precisión real es 0.3 °C (operador único).","Reportar al grado entero (1.0 °C de aproximación)."],["Confundir TMA con tamaño promedio","Aplicar regla de 20 min cuando no debería.","TMA es el tamaño del agregado MÁS GRANDE. Para concretos típicos < 75 mm, usar regla de 5 min."],["Tomar la lectura con el termómetro retirado del concreto","Termómetro inicia a perder/ganar calor del aire. Lectura errónea.","Leer SIN sacar el termómetro del concreto."]]},{"type":"h2","text":"<strong>16.2 Autoevaluación con taxonomía SOLO</strong>"},{"type":"h3","text":"<strong>Nivel 1 · Preestructural</strong>"},{"type":"list","items":["¿Cuál es el nombre completo de la norma?"]},{"type":"list","items":["¿Cuándo fue publicada la declaratoria de vigencia?"]},{"type":"list","items":["¿Qué norma sustituye?"]},{"type":"list","items":["¿Qué propiedad mide este ensayo?"]},{"type":"h3","text":"<strong>Nivel 2 · Uniestructural</strong>"},{"type":"list","items":["¿Cuál es la cobertura mínima de concreto alrededor del sensor?"]},{"type":"list","items":["¿Cuál es la resolución mínima del termómetro?"]},{"type":"list","items":["¿Cuál es el rango mínimo del termómetro?"]},{"type":"list","items":["¿Cuál es la inmersión mínima parcial del termómetro?"]},{"type":"list","items":["¿Cada cuánto se calibra el termómetro?"]},{"type":"list","items":["¿Cuál es la separación mínima entre las dos temperaturas de calibración?"]},{"type":"list","items":["¿Cuál es la tolerancia del baño termostático durante calibración?"]},{"type":"list","items":["¿Cuál es el tiempo mínimo de inmersión en el baño durante calibración?"]},{"type":"list","items":["¿Cuál es el tiempo mínimo de espera antes de leer la temperatura del concreto?"]},{"type":"list","items":["¿Cuál es el criterio de estabilización (°C/min)?"]},{"type":"list","items":["¿Cuál es el tiempo máximo después del muestreo para concreto típico?"]},{"type":"list","items":["¿Cuál es el tiempo máximo después del muestreo para TMA > 75 mm?"]},{"type":"list","items":["¿Cuál es la aproximación de reporte del resultado?"]},{"type":"h3","text":"<strong>Nivel 3 · Multiestructural</strong>"},{"type":"list","items":["Lista las 4 especificaciones críticas del termómetro."]},{"type":"list","items":["Enumera las 3 condiciones ambientales prohibidas."]},{"type":"list","items":["Describe los 4 datos obligatorios del informe."]},{"type":"list","items":["Lista los pasos del procedimiento de calibración (sección 7.1)."]},{"type":"list","items":["Cita los coeficientes de precisión (1s y d2s para mismo y distintos operadores)."]},{"type":"list","items":["Nombra las 2 opciones de medición (en equipo de transporte vs muestra independiente)."]},{"type":"h3","text":"<strong>Nivel 4 · Relacional</strong>"},{"type":"list","items":["Explica químicamente por qué la temperatura del concreto fresco afecta la resistencia a 28 días. Cita la ecuación de Arrhenius."]},{"type":"list","items":["Justifica por qué la calibración requiere DOS puntos separados al menos 15 °C, en vez de uno solo."]},{"type":"list","items":["Verifica matemáticamente que d2s = 1s × √2 × t para los coeficientes de la sección 8."]},{"type":"list","items":["Describe la diferencia entre la regla de 5 min para concreto típico y la de 20 min para TMA > 75 mm. Justifica con la cinética térmica."]},{"type":"list","items":["Explica por qué se usa aceite (no agua) en el baño de calibración. Justifica."]},{"type":"list","items":["¿Por qué la norma ISO 1920-1 exige más datos en el informe (11) que la NMX-C-435 (4)? ¿Cuándo se aplica cada una?"]},{"type":"h3","text":"<strong>Nivel 5 · Abstracto ampliado</strong>"},{"type":"list","items":["Recibes un camión a las 14:00 horas en un día de 38 °C de temperatura ambiente, sol intenso. El camión declara concreto con f'c = 250 kg/cm². Diseña el procedimiento completo de medición de temperatura: dónde harás el ensayo, qué instrumentos usarás, cómo te protegerás del sol, y qué decisión tomarás según el resultado. Incluye las normas relacionadas."]},{"type":"list","items":["Tu termómetro mide la temperatura sistemáticamente con + 1.5 °C de error (verificado en laboratorio). Si reportaste durante 3 meses temperaturas de 30 cilindros, todos a 25 °C real, ¿cómo identificarías esto? ¿Qué efecto tendría en los reportes y cómo lo corregirías?"]},{"type":"list","items":["Un proyecto de presa requiere concreto masivo con TMA = 100 mm. Tu equipo está acostumbrado a la regla de los 5 min. Diseña un procedimiento adaptado para esta obra que cumpla la regla de los 20 min. Incluye logística (cuántos termómetros, organización del personal, comunicación con planta)."]},{"type":"list","items":["Tu compañero mide 22 °C, tú mides 26 °C en el mismo concreto. Aplicando la regla de precisión de la NMX-C-435, ¿es esto aceptable o sospechoso? Identifica al menos 4 causas posibles de la discrepancia y cómo verificarías cada una."]},{"type":"list","items":["Diseña un procedimiento mensual de aseguramiento de calidad para los termómetros del laboratorio: calendarización, materiales necesarios, formato de registro, criterio de rechazo. Justifica con base en las secciones 7.1 y 8 de la norma."]},{"type":"list","items":["Compara la NMX-C-435 con la NMX-C-156 (revenimiento) y la NMX-C-161 (muestreo) en términos de: tiempos máximos después del muestreo, importancia para aceptación/rechazo de camiones, y precisión de los métodos. Identifica patrones comunes y diferencias."]},{"type":"list","items":["Un nuevo laboratorista te pregunta: \"¿Por qué la temperatura del concreto importa? Lo importante es la resistencia a 28 días\". Construye una explicación pedagógica usando la ecuación de Arrhenius, el concepto de madurez, y al menos 3 ejemplos numéricos concretos."]}]},{"title":"Fuentes consultadas","blocks":[{"type":"p","text":"Esta guía integra el texto literal de la norma mexicana, las normas internacionales relacionadas, y material técnico publicado por fuentes confiables del sector."},{"type":"h2","text":"<strong>Documento normativo principal</strong>"},{"type":"list","items":["NMX-C-435-ONNCCE-2010 · Industria de la Construcción – Concreto Hidráulico – Determinación de la Temperatura del Concreto Fresco. Declaratoria de vigencia publicada en el Diario Oficial de la Federación el 06 de enero de 2011. Cancela a la NMX-C-435-ONNCCE-2004."]},{"type":"h2","text":"<strong>Documentos normativos citados explícitamente en la NMX-C-435</strong>"},{"type":"list","items":["NMX-C-161-ONNCCE · Industria de la construcción – Concreto fresco – Muestreo. (Para el muestreo si la temperatura se mide en muestra independiente.)"]},{"type":"list","items":["NMX-C-251-ONNCCE · Industria de la construcción – Concreto – Terminología. (Para todas las definiciones.)"]},{"type":"h2","text":"<strong>Documentos normativos en bibliografía</strong>"},{"type":"list","items":["ASTM C1064/C1064M-08 · Standard Test Method for Temperature of Freshly Mixed Hydraulic-Cement Concrete. (Norma estadounidense del mismo método.)"]},{"type":"h2","text":"<strong>Norma internacional con la que NO es equivalente</strong>"},{"type":"list","items":["ISO 1920-1:2004 · Testing of concrete – Part 1 – Sampling of fresh concrete, Sección 6.5 Measuring the temperature of the simple. (Citada en la sección 11 - Concordancia con normas internacionales.)"]},{"type":"h2","text":"<strong>Normas internacionales actualizadas</strong>"},{"type":"list","items":["ASTM C1064/C1064M-23 · Standard Test Method for Temperature of Freshly Mixed Hydraulic-Cement Concrete. (Versión actual del estándar estadounidense.)"]},{"type":"list","items":["ISO 1920-1:2024 · Testing of concrete – Part 1 – Sampling and analysis of fresh concrete. (Versión más reciente.)"]},{"type":"list","items":["EN 12350-2:2019 · Testing fresh concrete – Part 2: Slump test. (Norma europea de revenimiento, donde se menciona temperatura.)"]},{"type":"h2","text":"<strong>Normas relacionadas para ensayos sobre la misma muestra</strong>"},{"type":"list","items":["NMX-C-156-ONNCCE · Determinación del revenimiento en el concreto fresco."]},{"type":"list","items":["NMX-C-159-ONNCCE · Elaboración y curado de especímenes de concreto."]},{"type":"list","items":["NMX-C-148-ONNCCE · Gabinetes, cuartos húmedos y tanques de almacenamiento."]},{"type":"list","items":["NMX-C-403 · Concreto hidráulico para uso estructural."]},{"type":"h2","text":"<strong>Literatura técnica de apoyo</strong>"},{"type":"list","items":["ACI 305R-20 · Guide to Hot Weather Concreting. American Concrete Institute. Capítulo sobre límites de temperatura del concreto en clima cálido."]},{"type":"list","items":["ACI 306R-16 · Guide to Cold Weather Concreting. American Concrete Institute. Concretos en clima frío."]},{"type":"list","items":["Neville, A. M. · \"Properties of Concrete\", 5th Edition (2011). Capítulos sobre hidratación, calor de hidratación, efectos de temperatura."]},{"type":"list","items":["Mehta, P. K. y Monteiro, P. J. M. · \"Concrete: Microstructure, Properties, and Materials\", 4th Edition (2014). Termodinámica de la hidratación del cemento."]},{"type":"list","items":["Taylor, H.F.W. · \"Cement Chemistry\", 2nd Edition (1997). Cinética de hidratación, ecuación de Arrhenius para cemento."]},{"type":"list","items":["Saul, A.G.A. (1951) · \"Principles underlying the steam curing of concrete at atmospheric pressure\". Magazine of Concrete Research. Origen del concepto de madurez."]},{"type":"list","items":["ASTM C1074-19 · Standard Practice for Estimating Concrete Strength by the Maturity Method. (Para el método de madurez.)"]},{"type":"list","items":["Bergstrom, S.G. (1953) · \"Curing temperature, age and strength of concrete\". Magazine of Concrete Research. Refinamiento de Saul."]},{"type":"list","items":["Portland Cement Association (PCA) · \"Design and Control of Concrete Mixtures\", 16th Edition. Capítulos sobre temperatura del concreto y curado."]},{"type":"list","items":["IMCYC (Instituto Mexicano del Cemento y del Concreto) · Publicaciones técnicas sobre control de temperatura en clima cálido y frío."]},{"type":"list","items":["CENAM (Centro Nacional de Metrología) · Manuales de calibración de termómetros para laboratorios."]},{"type":"callout","text":"<strong>Cierre</strong> Esta es una norma corta pero conceptualmente densa. Mide un solo número: la temperatura del concreto fresco. Pero ese número es la PUERTA DE ENTRADA a toda la termodinámica del concreto: la velocidad de hidratación de Arrhenius, el calor exotérmico del cemento, la madurez, la resistencia a 28 días, las fisuras térmicas en concretos masivos. Sin este número, todo lo demás es ciego. Las cuatro reglas críticas: 75 mm de cobertura, 5 minutos de tiempo, 0.5 °C/min de estabilización, calibración con dos puntos separados 15 °C. Cada una está calibrada por la física del concreto y por la metrología de los termómetros. Detrás de cada número hay una razón clara que ahora entiendes. <em>Cuando midas la próxima vez la temperatura de un camión que llega a obra, recuerda: ese número que reportarás es la firma térmica del concreto en el momento exacto de su nacimiento. Esa firma va a determinar cómo se comportará durante el transporte, cómo se hidratará en el molde, qué resistencia desarrollará a 28 días, y si su comportamiento en la obra estará dentro de lo esperado. Tu trabajo como laboratorista responsable es capturar esa firma con precisión.</em>"},{"type":"p","text":"Página"}]}],"eval_part_index":17,"eval_part_indices":[17],"search_text":"mapa de la guía cada parte construye sobre la anterior. recórrelas en orden la primera vez. parte contenido objetivo de aprendizaje 0 glosario visual dominar términos antes del detalle técnico. 1 panorama: por qué importa la temperatura del concreto entender el papel de la temperatura en el ciclo del concreto. 2 objetivo y campo de aplicación saber qué cubre la norma y para qué se usa. 3 referencias y definiciones conexiones con nmx-c-161 y nmx-c-251. 4 equipo · recipiente y dispositivo (sección 4) material no absorbente, cobertura ≥ 75 mm, resolución ± 1.0 °c. 5 las 4 especificaciones críticas del termómetro resolución, rango, inmersión, calibración anual. 6 condiciones ambientales (sección 5) por qué evitar sol, viento e inestabilidad ambiental. 7 preparación de la muestra (sección 6) medición en equipo de transporte/colocación o muestra independiente. 8 verificación · calibración con dos puntos (7.1) el procedimiento del baño con aceite a ± 0.2 °c. 9 por qué dos temperaturas separadas ≥ 15 °c justificación matemática de la calibración de dos puntos. 10 procedimiento · colocación y lectura (7.2 y 7.3) inmersión 75 mm, espera 2 min o estabilidad ≤ 0.5 °c/min. 11 las dos ventanas de tiempo · 5 min y 20 min por qué la lectura debe hacerse rápido y la excepción para tma > 75 mm. 12 precisión · cilindros, cubos, repetibilidad coeficientes 0.3/0.8 (operador) y 0.7/2.0 (varios). 13 informe del ensayo · datos obligatorios los 4 datos mínimos vs los 11 datos de la norma iso. 14 concordancia con iso 1920-1 y diferencias por qué la nmx no equivale a la iso. 15 la química y física detrás · arrhenius y madurez por qué la temperatura acelera la hidratación. 16 errores frecuentes y autoevaluación solo cerrar con el aprendizaje integrado. parte 0 · glosario visual para principiantes léelos sin presión. volverán a aparecer con sentido más adelante. término explicación sencilla analogía temperatura del concreto fresco la temperatura interna de la mezcla recién hecha, antes de que endurezca. como tomar la temperatura corporal de un paciente: medida momentánea pero crítica. termómetro de inmersión parcial termómetro que se introduce parcialmente en la sustancia (no completamente). como una sonda culinaria: solo la punta entra al pollo, no todo el termómetro. resolución (± 1.0 °c) el menor cambio de temperatura que el instrumento puede distinguir. el \"tamaño de los pasos\" del instrumento. calibración verificar que el termómetro mide correctamente comparándolo con uno de referencia. como sincronizar tu reloj con la hora oficial. baño termostático recipiente con líquido a temperatura controlada para calibrar termómetros. una alberca con temperatura precisa para verificar termómetros. inmersión parcial 75 mm el sensor del termómetro debe estar al menos 75 mm dentro del concreto. como meter el dedo bajo el agua hasta el segundo nudillo. cobertura de 75 mm en todas direcciones el sensor debe tener al menos 75 mm de concreto rodeándolo en todos los lados. el sensor está \"abrazado\" por concreto en todas direcciones. estabilización térmica cuando el termómetro alcanza la temperatura del concreto y deja de cambiar. como dejar reposar el termómetro hasta que la lectura no se mueva más. tasa ≤ 0.5 °c/min que la lectura no cambie más de medio grado en un minuto (se considera estable). el cambio es tan lento que es prácticamente imperceptible. hidratación del cemento reacción química exotérmica del cemento con el agua. como mezclar dos productos químicos que generan calor por sí mismos. reacción exotérmica reacción química que libera calor. como una hoguera o el cuerpo humano: produce calor. madurez del concreto producto integrado de temperatura × tiempo que predice la resistencia. como las \"horas de vuelo\" de un piloto: experiencia acumulada. tamaño máximo nominal del agregado (tma) el tamaño de la piedra más grande del concreto. el \"calibre\" más grande del agregado. concordancia parcial con iso que la norma mexicana coincide en algunas cosas con la internacional, pero no en todo. como dos manuales que comparten muchos capítulos pero no son idénticos. coeficiente de repetibilidad indicador de qué tanto varían dos mediciones del mismo operador. el \"margen de error\" oficialmente aceptado entre dos pruebas. parte 1 · panorama: por qué importa la temperatura del concreto 1.1 la temperatura, el parámetro silencioso en la cadena del concreto, la temperatura del concreto fresco es uno de los datos que más se subestima. se mide rápido (1-2 minutos), no requiere equipo costoso, y el número parece poco relevante (\"22 °c\", \"30 °c\"). pero ese número tiene consecuencias profundas en todo lo que pasa después. 1.2 las 5 razones por las que importa la temperatura velocidad de hidratación: el cemento portland reacciona con el agua exotérmicamente. a mayor temperatura, mayor velocidad de reacción. una regla aproximada (basada en arrhenius): cada 10 °c de aumento, la velocidad casi se duplica. pérdida de revenimiento en transporte: concreto a 35 °c pierde ~3 cm de revenimiento durante 30 min de transporte; concreto a 20 °c apenas pierde 1 cm en el mismo tiempo. demanda de agua: para mantener la misma trabajabilidad a temperatura más alta, hay que añadir más agua. más agua = mayor a/c = menor resistencia. resistencia a 28 días: el concreto colocado a alta temperatura desarrolla mayor resistencia inicial (1-7 días) pero menor resistencia final (28 días) por la estructura interna deficiente del c-s-h formado rápido. fisuras térmicas en concretos masivos: el calor de hidratación se acumula en el centro mientras la superficie se enfría. la diferencia térmica genera tensiones internas que pueden causar fisuras antes incluso del fraguado. 1.3 los rangos críticos de temperatura temperatura del concreto comportamiento recomendación < 5 °c hidratación severamente retardada. riesgo de congelación del agua antes de fraguar. no colocar sin medidas de protección térmica (calentamiento, aditivos anticongelantes). 5–10 °c hidratación lenta. resistencia a 7 días puede ser muy baja. aceptable con curado prolongado y aditivos aceleradores. 10–32 °c rango ideal. hidratación normal, comportamiento predecible. aceptar sin restricciones especiales. 32–35 °c hidratación acelerada, pérdida rápida de revenimiento, riesgo de juntas frías. aceptable con precauciones (transporte rápido, colocación inmediata). > 35 °c recomendación aci 305: no colocar concreto a más de 32-35 °c. rechazar o exigir enfriamiento (hielo, agua fría, agregado refrigerado). 1.4 dónde encaja esta norma en el control de calidad la medición de temperatura es uno de los ensayos rápidos que se hacen al llegar el camión a obra: llega el camión revolvedor a obra. despunte de 10 l (nmx-c-161). revenimiento (nmx-c-156). temperatura (nmx-c-435): esta norma. junto con el revenimiento, decide si se acepta o rechaza el camión. si se acepta: muestreo completo (nmx-c-161). moldeo de cilindros (nmx-c-159). curado,
