Repository: misapoe05-cell/sgc-estandares2026

File: www/assets/data/c467_1.json (part 2 of 3)
su estructura original, y esa estructura es frágil. Un golpe fuerte, una caída, una vibración larga pueden fracturar internamente el cubo. Por eso: aserrín como amortiguador, posición idéntica a la de campo (la gravedad la moldeó así), y cajón cerrado. La cara de la etiqueta hacia afuera y la muestra hacia dentro evita que el contacto del cubo con las paredes del cajón fracture la capa protectora de parafina."},{"type":"h3","text":"<strong>8.4.2 Muestras representativas (sección 8.3.2)</strong>"},{"type":"p","text":"Se envasan en recipientes de capacidad suficiente, que pueden ser bolsas de plástico resistentes u otros recipientes que eviten la evaporación del agua y la pérdida de material. Durante el envase:"},{"type":"list","items":["Que las bolsas o recipientes estén limpios y secos antes de colocar la muestra."]},{"type":"list","items":["Que las muestras no se contaminen con polvo o cualquier otra sustancia."]},{"type":"list","items":["Que las bolsas o recipientes queden cerrados, con el objeto de evitar pérdidas o alteración de su contenido."]},{"type":"p","text":"Cuando se obtengan varias muestras representativas, envasar en bolsas de plástico y empacarlas en una bolsa de lona ahulada limpia que se cierra para evitar pérdidas o alteración."},{"type":"p","text":"En el caso de usar frascos de vidrio, para evitar que se rompan, empacar en cajas de madera rellenando el fondo y los espacios libres con aserrín, papel, paja u otro material amortiguador."},{"type":"h3","text":"<strong>8.4.3 Muestras alteradas integrales (sección 8.3.3)</strong>"},{"type":"p","text":"Se envasan en bolsas o costales de material resistente. Durante el envase:"},{"type":"list","items":["Que las bolsas estén limpias y secas."]},{"type":"list","items":["Que las muestras no se contaminen con polvo u otras materias extrañas."]},{"type":"list","items":["Que las bolsas queden perfectamente cerradas, con el objeto de evitar pérdidas o alteración de su contenido."]}]},{"title":"Parte 9 · Transporte y almacenamiento","blocks":[{"type":"p","text":"La sección 8.4 trata un tema que parece obvio pero es crítico: cómo llevar las muestras del sitio al laboratorio sin arruinarlas."},{"type":"h2","text":"<strong>9.1 Transporte</strong>"},{"type":"p","text":"Para transportar las muestras del sitio de su obtención al laboratorio:"},{"type":"list","items":["Acomodar en el vehículo los cajones con su tapa hacia arriba."]},{"type":"list","items":["Las bolsas o los recipientes se acomodan de tal modo que se evite su perforación o rotura, así como su desplazamiento dentro del vehículo."]},{"type":"list","items":["En el caso de muestras inalteradas también evitar golpes o vibraciones durante la carga, descarga y manejo."]},{"type":"callout","text":"<strong>¿POR QUÉ?</strong> La tapa del cajón va hacia arriba para que la cara superior original de la muestra siga hacia arriba. El cubo inalterado fue labrado conservando su orientación natural; si se voltea durante el transporte, la estructura del suelo se somete a esfuerzos en direcciones para las que no estaba \"acostumbrada\", y puede fracturarse. Evitar el desplazamiento de las bolsas parece trivial, pero en caminos mexicanos los baches ponen a prueba el embalaje. Una bolsa que se mueve libremente en el vehículo termina perforándose contra otras, perdiendo material y arruinando la trazabilidad del muestreo."},{"type":"h2","text":"<strong>9.2 Recepción y almacenamiento en el laboratorio</strong>"},{"type":"p","text":"Una vez que las muestras se reciben en el laboratorio:"},{"type":"list","items":["Registrar las muestras asignándoles un número de identificación."]},{"type":"list","items":["Almacenar en una bodega techada, cerrada, limpia y seca, o en un cuarto húmedo cuando se trate de muestras inalteradas."]},{"type":"list","items":["Colocar sobre una tarima a 15 cm del suelo como mínimo, que permita el paso del aire."]},{"type":"list","items":["Acomodarlas ordenadamente de forma tal que no se confundan y no puedan sufrir caídas o alteraciones."]},{"type":"list","items":["En el caso de muestras inalteradas, colocarlas con la etiqueta hacia arriba, manteniendo la misma posición que tenían en el sitio de donde se obtuvieron."]},{"type":"callout","text":"<strong>¿POR QUÉ?</strong> ¿Por qué un cuarto húmedo para muestras inalteradas? Porque aunque la parafina-brea impide la pérdida de humedad, el almacenamiento prolongado en un ambiente muy seco podría deshidratar la muestra a través de microgrietas en la capa protectora. Un cuarto con humedad relativa controlada (normalmente >90 %) minimiza ese riesgo. La tarima a 15 cm del suelo permite ventilación inferior (evita condensación y moho) y protege contra inundaciones accidentales de la bodega."},{"type":"h2","text":"<strong>9.3 Vigencia y concordancia</strong>"},{"type":"p","text":"La sección 9 establece que la norma entra en vigor a los sesenta días naturales siguientes a su declaratoria de vigencia publicada en el Diario Oficial de la Federación. La sección 10 declara que la norma NO es equivalente (NEQ) con ninguna norma internacional, por no existir esta última al momento de su elaboración."},{"type":"callout","text":"<strong>¿POR QUÉ?</strong> Este es un matiz importante: la NMX-C-467 es una norma esencialmente mexicana, desarrollada con base en la experiencia del Instituto Mexicano del Transporte y de la Secretaría de Comunicaciones y Transportes. No existe un equivalente ASTM o ISO directo. Esto significa que si operas en proyectos internacionales deberás verificar qué norma aplica: en EUA, por ejemplo, se usan ASTM D1587 (pared delgada) y ASTM D420 (investigación de sitio) para propósitos parecidos."}]},{"title":"Parte 10 · Conexión con otras normas","blocks":[{"type":"p","text":"La NMX-C-467 no vive aislada. Entender cómo se conecta con otras normas te permite ver el cuadro completo de un estudio geotécnico para terracerías."},{"type":"h2","text":"<strong>10.1 El flujo completo</strong>"},{"type":"p","text":"De principio a fin, un estudio geotécnico completo sigue este flujo:"},{"type":"table","rows":[["<strong>Paso</strong>","<strong>Actividad</strong>","<strong>Norma / Manual aplicable</strong>"],["1","Planeación: qué muestras se necesitan y cuántas.","NMX-C-467 (Tabla 1)."],["2","Muestreo en campo (pozo a cielo abierto, canal, posteadora).","NMX-C-467 (procedimiento)."],["3","Transporte al laboratorio.","NMX-C-467 (sección 8.4)."],["4","Preparación: secado, disgregado, cuarteo.","NMX-C-468-ONNCCE-2018."],["5","Clasificación del material.","Manual M·MMP·1·02 de la SCT (SUCS)."],["6","Ensayos índice (contenido de agua, granulometría, límites de consistencia).","NMX-C-475, NMX-C-496, NMX-C-416, etc."],["7","Ensayos mecánicos (compactación Proctor, CBR, resistencia).","NMX-C-476, y otras."],["8","Comparación contra requisitos de calidad.","N·CMT·1·01 (terraplén), N·CMT·1·02 (subyacente), N·CMT·1·03 (subrasante)."],["9","Aceptación o rechazo del material.","Criterios del proyecto y de la SCT."]]},{"type":"callout","text":"<strong>¿POR QUÉ?</strong> Ver el flujo completo te ayuda a entender por qué la NMX-C-467 es tan cuidadosa. Si la muestra se toma mal, TODOS los pasos posteriores heredan el error. Un laboratorio impecable ensayando una muestra mal tomada sigue entregando un resultado erróneo. Es el principio de \"garbage in, garbage out\" de la informática aplicado a la mecánica de suelos: basura entra, basura sale."},{"type":"h2","text":"<strong>10.2 Un caso práctico</strong>"},{"type":"p","text":"Imagina que vas a construir un tramo de carretera de 2 km. Necesitas 45 000 m³ de material para terraplén. ¿Cómo aplicarías la NMX-C-467?"},{"type":"list","items":["<strong>Exploración de ruta: </strong>Pozos a cielo abierto a lo largo del trazo. De cada estrato, una muestra representativa (4 kg). Esto te da la estratigrafía y te dice si hay suelos problemáticos."]},{"type":"list","items":["<strong>Selección de bancos: </strong>De dos bancos candidatos, una muestra integral de 50 kg por cada 150 m³ aprovechables, y dos muestras integrales de 20 kg de cada frente abierto. Con eso los laboratorios ensayan el material \"como vendría\" al sitio."]},{"type":"list","items":["<strong>Si hay un estrato fino blando en el trazo: </strong>una muestra cúbica inalterada para evaluar resistencia y compresibilidad (afecta diseño de la cimentación del terraplén)."]},{"type":"list","items":["<strong>Durante construcción (control de calidad): </strong>una muestra integral de 10 kg cada 300 m³ colocados. Con 45 000 m³ serían 150 muestras durante la obra, en control continuo."]}]},{"title":"Parte 11 · Errores frecuentes y cómo evitarlos","blocks":[{"type":"p","text":"Estos son patrones que los laboratorios y evaluadores técnicos encuentran una y otra vez. Conocerlos por adelantado te ahorra rechazos, repeticiones y problemas legales."},{"type":"table","rows":[["<strong>Error</strong>","<strong>Consecuencia</strong>","<strong>Cómo evitarlo</strong>"],["Tomar la muestra representativa del centro del estrato pero no limpiar la capa superior intemperizada.","La muestra se contamina con material orgánico y suelos alterados por intemperie; los ensayos arrojan valores no representativos.","Siempre limpiar con brocha o cepillo antes de muestrear. Eliminar tierra vegetal y materia orgánica."],["Confundir integral con representativa al muestrear un banco.","Aceptar un banco con material malo porque solo ensayaste el estrato \"bueno\".","Usar canal vertical completo para integrales. Seguir la Tabla 1 al pie de la letra."],["No identificar correctamente la muestra.","Pérdida total de trazabilidad; la muestra llega al laboratorio y no se sabe de dónde viene.","Dos etiquetas mínimo (interior y exterior), ocho datos obligatorios, libreta de campo."],["Dejar la muestra alterada al sol o al aire libre.","Pérdida de humedad natural; ensayos índice (límite líquido, plástico, contenido de agua) dan valores equivocados.","Envasar y sellar inmediatamente en bolsa de plástico o recipiente impermeable."],["Labrar el cubo inalterado y tardar en protegerlo.","Desecación superficial del cubo; fracturas al manipular.","Tener la mezcla parafina-brea caliente y lista ANTES de terminar el labrado. No descubrir más de una cara a la vez."],["Transportar cubos inalterados sin amortiguación.","Fractura interna no visible; resultados de laboratorio erróneos.","Cajón cerrado, aserrín o paja rellenando los huecos, cara original hacia arriba."],["Masa de muestra insuficiente para los ensayos planificados.","El laboratorio pide más material; obra detenida o repetición del muestreo.","Consultar la Tabla 1 antes de ir a campo. Siempre tomar un poco más que el mínimo para contingencias."],["Usar bolsas no impermeables para muestras representativas.","Pérdida de humedad; la clasificación del suelo cambia.","Bolsas de plástico resistentes o recipientes impermeables. Cerrar bien."],["Incluir la tierra vegetal en la muestra integral de un banco.","Resultados desfavorables artificialmente (materia orgánica excesiva).","Siempre excluir tierra vegetal de la parte superior del canal."],["No pesar el material integral antes del cuarteo.","No se puede verificar la representatividad del cuarteo.","Usar la báscula de 120 kg en campo o llevar todo al laboratorio para pesar."]]}]},{"title":"Parte 12 · Autoevaluación con taxonomía SOLO","blocks":[{"type":"p","text":"La taxonomía SOLO de Biggs y Collis define cinco niveles progresivos de comprensión. Responde cada nivel antes de pasar al siguiente. Si puedes llegar al nivel 5, has logrado el aprendizaje profundo que buscábamos."},{"type":"h2","text":"<strong>Nivel 1 · Preestructural</strong>"},{"type":"p","text":"Identificas los nombres básicos."},{"type":"list","items":["¿Cómo se llama la norma que estudiamos?"]},{"type":"list","items":["¿Qué institución la publica?"]},{"type":"list","items":["¿En qué año entra en vigor la versión actual?"]},{"type":"h2","text":"<strong>Nivel 2 · Uniestructural</strong>"},{"type":"p","text":"Identificas piezas individuales."},{"type":"list","items":["¿Cuántos tipos de muestras define la norma? Nómbralos."]},{"type":"list","items":["¿Cuál es el tamaño mínimo de una muestra representativa de 4 kg destinada a estudios de estratigrafía?"]},{"type":"list","items":["¿Cuál es la capacidad mínima de la báscula?"]},{"type":"list","items":["¿Qué documento normativo es la referencia indispensable para la NMX-C-467?"]},{"type":"h2","text":"<strong>Nivel 3 · Multiestructural</strong>"},{"type":"p","text":"Relacionas varias piezas."},{"type":"list","items":["Enumera los ocho datos obligatorios de una etiqueta de muestra y explica brevemente por qué cada uno importa."]},{"type":"list","items":["Explica las diferencias entre muestra representativa, integral e inalterada en tres dimensiones: estructura, humedad y estratos."]},{"type":"list","items":["Describe los pasos para obtener una muestra inalterada con la mezcla de parafina y brea."]},{"type":"list","items":["Describe los pasos para obtener una muestra integral con posteadora."]},{"type":"h2","text":"<strong>Nivel 4 · Relacional</strong>"},{"type":"p","text":"Integras las piezas en un sistema. Aquí empieza el aprendizaje profundo."},{"type":"list","items":["Explica por qué el canal vertical es la herramienta indispensable para la muestra integral, y qué pasaría si tomaras el material por puñados separados de cada estrato."]},{"type":"list","items":["¿Por qué la subrasante se controla con muestras más frecuentes (cada 200 m³) que el terraplén (cada 300 m³)?"]},{"type":"list","items":["Justifica la proporción 4:1 de parafina:brea. ¿Qué pasaría si fuera 1:1? ¿Y 10:1?"]},{"type":"list","items":["Una muestra inalterada se etiquetó pero la etiqueta interior se perdió durante el labrado; solo quedó la exterior. ¿Es aceptable? ¿Por qué la norma exige dos?"]},{"type":"h2","text":"<strong>Nivel 5 · Abstracto ampliado</strong>"},{"type":"p","text":"Generalizas principios a situaciones nuevas. Nivel de un profesional maduro."},{"type":"list","items":["Diseña un plan de muestreo completo para la construcción de una autopista de 5 km que requiere 80 000 m³ de terraplén. Justifica el número, tipo y tamaño de muestras en cada fase (exploración, selección de bancos, control de calidad)."]},{"type":"list","items":["Un contratista te reporta 12 muestras integrales de 50 kg tomadas del mismo banco. ¿Cumple con la Tabla 1 para un estudio de selección? ¿Qué información adicional necesitarías para contestar?"]},{"type":"list","items":["Durante una auditoría descubres que el laboratorio recibió 45 muestras representativas en bolsas sin sellar y que estuvieron tres días a la intemperie antes del envío. Redacta una nota técnica explicando el impacto en los resultados y qué debe hacerse."]},{"type":"list","items":["Estás explorando un banco con tres estratos: 0.5 m de tierra vegetal, 1.5 m de arena limpia, 1.0 m de arcilla. Explica paso a paso cómo tomarías una muestra integral válida, qué errores debes evitar, y cuál sería la masa aproximada esperada del canal antes del cuarteo si el canal tiene 0.2 m × 0.2 m."]}]},{"title":"Fuentes consultadas","blocks":[{"type":"p","text":"Esta guía integra el texto literal de la norma mexicana y material publicado en fuentes confiables del sector."},{"type":"h2","text":"<strong>Documento normativo principal</strong>"},{"type":"list","items":["NMX-C-467-ONNCCE-2019 · Industria de la Construcción – Geotecnia – Materiales para Terracerías – Métodos de Muestreo. Declaratoria de vigencia publicada en el Diario Oficial de la Federación el 12 de septiembre de 2019. Cancela a la NMX-C-467-ONNCCE-2013."]},{"type":"h2","text":"<strong>Documentos normativos relacionados</strong>"},{"type":"list","items":["NMX-C-468-ONNCCE-2018 · Industria de la construcción – Geotecnia – Materiales térreos – Método de preparación de muestras."]},{"type":"list","items":["NMX-C-416-ONNCCE · Muestreo de estructuras terrosas y pétreas y determinación del tamaño de la muestra."]},{"type":"list","items":["NMX-C-430-ONNCCE · Industria de la construcción – Geotecnia – Cimentaciones – Cálculo de las presiones verticales en el subsuelo."]},{"type":"list","items":["NMX-C-431-ONNCCE · Industria de la construcción – Geotecnia – Cimentaciones – Toma de muestra alterada e inalterada."]},{"type":"h2","text":"<strong>Normas y manuales SCT / IMT</strong>"},{"type":"list","items":["Manual M·MMP·1·01/03 · Métodos de muestreo y prueba de materiales – Suelos y materiales para terracerías – Muestreo de materiales para terracerías. Instituto Mexicano del Transporte."]},{"type":"list","items":["Manual M·MMP·1·02 · Clasificación de fragmentos de roca y suelos. Instituto Mexicano del Transporte."]},{"type":"list","items":["Manual M·MMP·1·03/03 · Secado, disgregado y cuarteo de muestras."]},{"type":"list","items":["Norma N·CMT·1·01 SCT · Calidad de materiales para terraplén."]},{"type":"list","items":["Norma N·CMT·1·02/21 SCT · Calidad de materiales para capa subyacente."]},{"type":"list","items":["Norma N·CMT·1·03/21 SCT · Calidad de materiales para capa subrasante."]},{"type":"list","items":["Norma N·CTR·CAR·1·01·009/16 SCT · Construcción de terracerías."]},{"type":"list","items":["Norma N·PRY·CAR·1·02·003/19 SCT · Proyecto de terracerías – Ejecución de sondeos y pozos a cielo abierto."]},{"type":"h2","text":"<strong>Referencias adicionales</strong>"},{"type":"list","items":["Comisión Federal de Electricidad (CFE) · Especificación CFE C0000-45 · Estudios Geotécnicos para Ingeniería de Detalle."]},{"type":"list","items":["NMX-Z-013-SCFI-2015 · Guía para la estructuración y redacción de normas."]},{"type":"list","items":["NOM-008-SCFI-2002 · Sistema general de unidades de medida."]},{"type":"callout","text":"<strong>Cierre</strong> La NMX-C-467 es una norma corta pero poderosa. En siete páginas resume décadas de práctica de laboratoristas e ingenieros geotécnicos mexicanos. Cada detalle —las dos etiquetas, el canal vertical, la proporción 4:1 de parafina y brea, los 15 cm de tarima, el transporte con amortiguación— responde a un error histórico que alguien cometió y pagó con un ensayo perdido, una cimentación dañada o un tramo de carretera prematuramente fallado. <em>Cuando mires un plan de muestreo de aquí en adelante, ya no lo verás como una burocracia. Verás la memoria colectiva de la profesión convertida en procedimiento.</em>"},{"type":"p","text":"Página"}]}],"eval_part_index":13,"eval_part_indices":[12,13],"search_text":"mapa de la guía estos son los pasos que vamos a dar. cada parte se apoya en la anterior. parte contenido objetivo de aprendizaje 0 glosario visual dominar el vocabulario antes del detalle. 1 panorama: ¿qué es una terracería? entender el contexto general de la norma. 2 objetivo y campo de aplicación saber qué cubre y qué no cubre la norma. 3 los cinco tipos de muestras distinguir entre inalterada, representativa, integral y alterada. 4 herramientas, materiales y aparatos conocer el equipo mínimo y por qué. 5 la tabla 1 explicada entender cuántas y qué tan grandes deben ser las muestras. 6 muestras inalteradas paso a paso cómo obtener una muestra cúbica sin dañarla. 7 muestras alteradas: representativas e integrales cómo muestrear para identificación y para toda la estratigrafía. 8 marcado, etiquetado y embalaje cómo no perder la trazabilidad de la muestra. 9 transporte y almacenamiento cómo llegar al laboratorio sin alteraciones. 10 conexión con otras normas cómo se integra al ecosistema normativo mexicano. 11 errores frecuentes y cómo evitarlos lecciones aprendidas de la práctica. 12 autoevaluación solo comprobar que aprendiste de verdad. parte 0 · glosario visual para principiantes léelos una vez aquí, sin presión. más adelante volverán a aparecer y ganarán sentido. término explicación sencilla analogía terracería conjunto de capas de suelo y fragmentos de roca que forman la base sobre la que apoyas una carretera, una vía o una plataforma. no es el pavimento: es lo que está debajo. el terraplén es como el colchón; el pavimento es la sábana de encima. terraplén la parte inferior y más gruesa de la terracería, construida con suelos o fragmentos de roca compactados en capas sucesivas. es el \"cuerpo\" de la terracería. capa subyacente capa intermedia colocada inmediatamente encima del cuerpo del terraplén. sirve de transición entre material grueso y fino. la almohada entre el colchón (terraplén) y la funda (subrasante). capa subrasante capa superior de la terracería que sirve de apoyo directo al pavimento. es la capa de mayor calidad de las tres. el respaldo firme donde se asienta el acabado final. pozo a cielo abierto (pca) excavación hecha a mano o con máquina, lo bastante grande para que un técnico se meta y examine los estratos en sus paredes. como cavar un hoyo en el jardín y asomarse a ver las capas del suelo. banco de material sitio natural o artificial de donde se extrae suelo o roca para construir la terracería. el \"almacén\" de donde sacas la materia prima. préstamo material que se trae desde un banco externo porque el del sitio no sirve o no alcanza. como ir al súper cuando en casa no hay lo que necesitas. corte excavación que se hace para abrir camino a través de un cerro o terreno elevado. rebanar una montaña para que pase la carretera. estrato capa de suelo o roca de un mismo tipo, que se distingue de las de arriba y abajo. como una capa de un pastel de mil hojas. posteadora herramienta manual con mangos en t y dos palas pequeñas que se clavan girando; permite sacar muestras sin excavar un pozo completo. como un sacacorchos gigante para tierra. nivel freático profundidad a la que aparece el agua subterránea en el terreno. es el nivel del agua dentro de un pozo. cuarteo operación de reducir el tamaño de una muestra grande dividiéndola en fracciones representativas sin perder representatividad. como dividir una pizza en porciones iguales manteniendo los ingredientes. brea sustancia oscura y pegajosa, subproducto del alquitrán o del petróleo, que mezclada con parafina forma un recubrimiento impermeable. como un pegamento impermeable para tela. parafina cera sólida derivada del petróleo. se derrite fácil y al enfriar forma una capa impermeable. la cera de las velas. manta de cielo tela de algodón muy fina y ligera, parecida a gasa. se usa para envolver la muestra y que la parafina-brea se adhiera. como la gasa de cocina para envolver quesos artesanales. parte 1 · panorama: ¿qué es una terracería y por qué nos importa muestrearla? antes de entrar a la norma, necesitamos que tengas clarísimo qué problema resuelve. si esto no queda claro, el resto de la guía se siente como una lista de reglas sin sentido. 1.1 ¿qué es una terracería? cuando alguien construye una carretera, una autopista, una plataforma para una nave industrial o un aeropuerto, no coloca el pavimento directamente sobre el suelo natural. primero construye una estructura de capas de suelo cuidadosamente seleccionadas y compactadas. esa estructura es la terracería. la terracería se construye de abajo hacia arriba con tres capas principales, cada una con una función específica: capa ubicación función cuerpo del terraplén abajo alcanzar el nivel de proyecto; hecha de suelos y fragmentos de roca de cortes o bancos. capa subyacente en medio transición y apoyo; se coloca inmediatamente encima del cuerpo del terraplén. capa subrasante arriba recibe directamente el pavimento; la de mayor calidad. 1.2 por qué necesitamos muestrear cada una de estas capas debe construirse con materiales que cumplan requisitos de calidad específicos. pero ¿cómo sabes si el suelo de un banco sirve para construir una subrasante o solo para relleno? ¿cómo compruebas que el material que te están trayendo al sitio es igual al que se ensayó en el laboratorio? la respuesta es: tomando muestras representativas y ensayándolas. y como un ensayo vale lo que vale la muestra, la forma de muestrear no puede improvisarse. debe seguir un procedimiento estandarizado para que los resultados sean comparables entre proyectos, laboratorios y supervisores. para eso existe la nmx-c-467-onncce-2019: establece el procedimiento nacional unificado para obtener muestras de materiales para terracerías. ¿por qué? un muestreo incorrecto puede dar cualquier resultado. si tomas la muestra solo de la parte superior del estrato, excluyendo boleos o zonas arcillosas, el laboratorio reportará un material \"bueno\" pero el que realmente usarás tendrá problemas. la norma obliga a que la muestra represente al material real que se va a emplear. 1.3 ¿qué versión es esta? la nmx-c-467-onncce-2019 cancela a la versión 2013 y se publicó en el diario oficial de la federación el 12 de septiembre de 2019. entró en vigor a los sesenta días naturales siguientes. es la versión vigente que debe aplicarse hoy en obras públicas y privadas que requieran esta clase de ensayos. 1.4 un mapa mental del ecosistema normativo esta norma no vive sola. forma parte de una red más grande de normas mexicanas y manuales de la sct que se complementan entre sí. norma / manual qué hace relación con la nmx-c-467 nmx-c-467-onncce-2019 describe cómo obtener muestras de campo. es la norma que estudiamos aquí. nmx-c-468-onncce-2018 describe cómo preparar las muestras (secado, disgregado, cuarteo) antes del ensayo. es el siguiente eslabón: lo que haces después de muestrear. manual m·mmp·1·01 de la sct muestreo de materiales para terracerías, versión sct. es la referencia histórica en la que se apoya la nmx-c-467. manual m·mmp·1·02 de la sct clasificación de fragmentos de roca y suelos. se usa para identificar y clasificar la muestra extraída. normas n·cmt·1·01, 1·02 y 1·03 sct requisitos de calidad para materiales de terraplén, subyacente y subrasante. son las normas contra las que se comparan los resultados de los ensayos. parte 2 · objetivo y campo de aplicación la sección 1 de la norma es corta y directa, pero importa. léela con atención. 2.1 lo que dice el objetivo texto de la norma \"esta norma mexicana establece los procedimientos para obtener muestras de materiales para construir o reconstruir obras.\" \"esta norma mexicana es aplicable a terracerías o bien a materiales que ya forman parte de las mismas.\" 2.2 desmenuzando el alcance fíjate en dos ideas clave del objetivo: obras nuevas o reconstrucciones: la norma sirve tanto para explorar un terreno virgen donde se va a construir, como para muestrear una terracería ya existente que va a rehabilitarse. materiales antes o después: aplica tanto a materiales que todavía no forman parte de la obra (suelos naturales, bancos) como a materiales que ya están colocados (capas construidas). 2.3 referencia normativa que debes tener a la mano la norma declara una sola referencia indispensable: nmx-c-468-onncce-2018 · industria de la construcción – geotecnia – materiales térreos – método de preparación de muestras. ¿por qué? ¿por qué la referencia a la nmx-c-468 es importante? porque la nmx-c-467 te dice cómo extraer la muestra del campo, pero una vez que llega al laboratorio hay que reducirla a un tamaño manejable sin perder representatividad. ese proceso (cuarteo) está descrito en la nmx-c-468. las dos normas son dos mitades de un mismo trabajo: muestrear (467) y preparar (468). parte 3 · los cinco tipos de muestras este es uno de los conceptos más confundidos en la práctica. la nmx-c-467 define cinco términos relacionados. no son sinónimos. cada uno sirve para algo distinto. 3.1 las cinco definiciones textuales # término definición según la nmx-c-467 3.1 muestreo consiste en obtener una porción representativa del material con el que se pretende construir una terracería, o bien del material que ya forma parte de la misma. 3.2 muestras inalteradas son aquellas obtenidas y manipuladas cuidadosamente en las que se conserva la estructura y el contenido de agua natural del suelo del lugar donde se toma la muestra. 3.3 muestras representativas son aquellas que están constituidas por el material disgregado o fragmentado, en las que se conserva el contenido de agua. 3.4 muestras integrales son aquellas que están constituidas por el material disgregado o fragmentado de diversos estratos, en las que quedan representados cada uno de los diferentes materiales en la proporción en la que participan. 3.5 muestras alteradas son aquellas que están constituidas por el material disgregado o fragmentado en las que no se requiere conservar las características de estructura, relación de vacíos y contenido de agua. 3.2 las tres diferencias que debes entender vamos a comparar los cuatro tipos de muestra en tres dimensiones fundamentales: si conservan la estructura del suelo, si conservan el contenido de agua, y si vienen de un solo estrato o de varios. tipo de muestra ¿conserva estructura? ¿conserva humedad? ¿de cuántos estratos? ¿para qué sirve? inalterada sí sí uno ensayos mecánicos exactos (resistencia, consolidación). representativa no sí uno identificación, clasificación y ensayos índice con humedad natural. integral no sí (generalmente) varios en proporción real evaluar el comportamiento del material tal como se usará en obra. alterada no no necesariamente uno o varios ensayos donde la estructura y la humedad no importan (por ejemplo, granulometría de agregados pétreos). ¿por qué? ¿por qué la distinción entre integral y representativa es tan importante? imagina un banco de materiales con tres estratos: arriba 1 m de arena fina, en medio 2 m de grava con arena, abajo 1 m de arcilla. si extraes solo del estrato medio, tu muestra es representativa de ese estrato pero no del banco como un todo. para saber cómo se comportará el material cuando se mezcle al excavar el banco entero, necesitas una muestra integral: extraída de un canal vertical que abarque los tres estratos en la proporción real que ocupan. por eso en la tabla 1 verás que para seleccionar bancos se piden muestras integrales (50 kg), no solo representativas (4 kg). 3.3 jerarquía mental simple si después de tres lecturas aún te cuesta distinguirlas, guarda esta jerarquía sencilla en tu cabeza: alterada: la más permisiva. no importa estructura, no importa humedad. es como un costal de tierra suelta. representativa: un paso más exigente. no importa estructura, pero sí humedad. un estrato solamente. integral: como la representativa, pero abarca todos los estratos en su proporción real. da una idea del material \"mezclado\" que terminará en obra. inalterada: la más exigente. preserva estructura y humedad. cubo cuidadosamente labrado, parafinado y protegido. parte 4 · herramientas, materiales y aparatos la norma lista en la sección 4 y 5 lo que necesitas llevar al campo. no te lo sabes de memoria: lo entiendes por función. 4.1 herramientas y/o materiales (sección 4) son los elementos que usarás en el trabajo directo de excavación, labrado, envase e identificación. categoría elementos para qué sirven herramientas de excavación y corte pico, palas, barretas, cuchillos, espátulas, cucharas de albañil, machetes, arcos con segueta o alambre de acero. excavar el pozo, labrar la muestra cúbica, cortar raíces, separar estratos. amortiguadores aserrín, viruta, paja u otro material similar. rellenar el espacio libre entre la muestra inalterada y el cajón de transporte para evitar golpes y vibraciones. envases impermeables bolsas de plástico, frascos de vidrio u otros recipientes impermeables. envasar muestras representativas y alteradas evitando pérdida o ganancia de agua. envases resistentes bolsas o costales de material resistente. envasar muestras grandes (integrales de hasta 50 kg) sin que se rompan en el transporte. útiles de limpieza brochas, cepillo de cerdas. limpiar la superficie antes del muestreo; evitar contaminación con materia orgánica o polvo. protección impermeable (para inalteradas) manta de cielo, parafina, brea, plástico adherible, cinta adhesiva industrial. proteger las caras del cubo inalterado contra pérdida de agua durante transporte y almacenamiento. medición y soporte cinta métrica de 20 m o más, cordel, regla. marcar dimensiones del cubo, medir espesores, alinear el canal integral. identificación etiquetas y tinta permanente (implícito). marcar cada muestra con los datos obligatorios del proyecto. soporte de transporte cajones de madera. contener las muestras inalteradas durante el traslado. fuente de calor estufa o lámpara de gas, recipiente metálico. fundir y mantener líquida la mezcla parafina-brea. extensión y diámetro posteadoras y sus extensiones. muestrear con rotación manual hasta ~4 m de profundidad cuando no conviene excavar pozo. protección en transporte lona ahulada de 2 m a 2.5 m por lado. recoger y cuartear el material integral en campo; proteger del intemperismo. 4.2 aparatos (sección 5) la norma solo menciona un aparato específico: aparato característica uso báscula capacidad mínima de 120 kg. pesar las muestras integrales y representativas; verificar que cumplen las masas mínimas de la tabla 1. ¿por qué? ¿por qué 120 kg y no menos? porque la muestra integral más grande que pide la tabla 1 es de 50 kg, pero debes poder pesar la totalidad del material extraído antes del cuarteo para reducirlo. si extraes 80 kg de un canal integral, la báscula debe poder pesarlos. los 120 kg dan un margen cómodo. 4.3 condiciones ambientales (sección 6) la norma es breve y pragmática: el muestreo se realiza de acuerdo con las condiciones ambientales del lugar. es decir, la norma reconoce que no siempre se muestrea en condiciones ideales; lo importante es registrar esas condiciones y trabajar de manera que no se alteren las propiedades críticas del suelo (sobre todo el contenido de agua). parte 5 · la tabla 1 explicada la tabla 1 de la norma es probablemente lo que más consultarás en tu carrera. define, para cada propósito de muestreo, cuántas muestras se necesitan, qué tipo son y qué masa mínima deben tener. 5.1 la tabla 1 completa propósito del muestreo número y tipo tamaño mínimo parcial (kg) determinar la estratigrafía y propiedades del subsuelo a lo largo del trazo de una obra o seleccionar los bancos para terracerías una muestra representativa de cada estrato en cada pozo a cielo abierto o frente abierto de material. 4  una muestra integral por cada pozo a cielo abierto y por cada 150 m³ de material aprovechable. 50  dos muestras integrales de cada frente abierto de material. 20  una muestra inalterada por cada estrato de suelo fino típico, para determinar sus propiedades mecánicas. el número está definido por el responsable del estudio. según 7.2 de la norma estudio de almacenamientos una muestra integral por cada 1 000 m³ de material homogéneo. 20 control de calidad una muestra integral por cada 300 m³ que se utilice para terraplén o subyacente y por cada 200 m³ para subrasante. 10  una muestra integral por cada 1 000 m³ para terraplén, por cada 800 m³ para subyacente y por cada 500 m³ para subrasante. 50 la norma aclara en notas al pie: la cantidad indicada se obtiene mediante cuarteos (según nmx-c-468-onncce-2018). el material se considera homogéneo cuando sus características de color y tamaño no presentan variaciones a simple vista. para muestras cúbicas inalteradas aplica lo indicado en el 7.2 de la misma norma. 5.2 leyendo la tabla 1 por propósito propósito 1 · determinar estratigrafía y seleccionar bancos cuando quieres conocer el subsuelo a lo largo del trazo de una obra, o cuando estás eligiendo de qué banco sacar material para la terracería, combinas cuatro tipos de muestreo: una representativa de cada estrato (4 kg) para identificar y clasificar cada capa por separado. una integral por pozo y por cada 150 m³ aprovechables (50 kg) para conocer el comportamiento conjunto del banco. dos integrales por frente abierto (20 kg cada una) para validar homogeneidad lateral del banco. una inalterada por estrato fino típico, cuando se requiera ensayar sus propiedades mecánicas (resistencia, consolidación). ¿por qué? ¿por qué tantos tipos de muestra al evaluar un banco? porque cada uno responde una pregunta distinta. las representativas te dicen \"qué hay\" en cada capa; la integral te dice \"cómo se comporta el banco como un todo\"; las dos integrales laterales te dicen \"si el banco es uniforme o varía\"; y la inalterada te dice \"qué tan resistente es el suelo fino en su estado natural\". cada pregunta requiere un tipo distinto de muestra. propósito 2 · estudio de almacenamientos cuando el material ya está acopiado en un almacenamiento, solo se toma una muestra integral por cada 1 000 m³ de material homogéneo, de 20 kg. ¿por qué? ¿por qué solo integral y no representativas? porque en un almacenamiento el material ya está mezclado y movido; los estratos originales se perdieron. lo que interesa ahora es el material \"como está\" para usarlo en obra. propósito 3 · control de calidad aquí la norma define dos escenarios, uno más exigente que el otro: escenario estricto: 1 muestra integral de 10 kg cada 300 m³ de terraplén o subyacente, o cada 200 m³ de subrasante. escenario ampliado: 1 muestra integral de 50 kg cada 1 000 m³ de terraplén, 800 m³ de subyacente, 500 m³ de subrasante. ¿por qué? ¿por qué la subrasante se muestrea con más frecuencia (volúmenes menores) que el terraplén? porque la subrasante es la capa que está en contacto directo con el pavimento. un defecto en la subrasante se traduce en daños visibles del pavimento mucho más rápido que un defecto en el terraplén profundo. por eso su control de calidad es más exigente. parte 6 · muestras inalteradas paso a paso la sección 7.2 de la norma es la más detallada. obtener una muestra inalterada requiere cuidado: si la estropeas, el laboratorio te devolverá un valor de resistencia que no corresponde al suelo real. 6.1 cuándo aplica la norma limita el uso: las muestras cúbicas inalteradas se obtienen de suelos que puedan labrarse sin que se disgreguen. es decir, suelos finos con cohesión suficiente (arcillas, limos) o arenas que por humedad y finos puedan sostenerse al cortar. un suelo puramente granular y seco, simplemente, se desmorona y no se puede labrar en cubo. 6.2 trabajos previos (sección 7.2.1) limpiar toda la superficie donde se pretende extraer la muestra, eliminando primero toda la materia orgánica (pasto, raíces, ramitas) y después el polvo, basura o cualquier otra sustancia que pueda contaminarla, con brocha o cepillo de cerda. la excavación para obtener la muestra debe tener dimensiones tales que permitan las operaciones de labrado y extracción de la misma. ¿por qué? si no limpias la superficie correctamente, las raíces y la materia orgánica se mezclan con el suelo y contaminan los resultados: el laboratorio detectará materia orgánica que en realidad no es representativa del estrato natural. la limpieza con brocha, no con agua, es esencial: el agua alteraría el contenido de humedad que precisamente se busca preservar. 6.3 labrado del espécimen (cubo) la norma describe con detalle cómo labrar un cubo de 200 mm a 400 mm por lado: marcar con la cinta métrica sobre el terreno un cuadrado de 200 mm a 400 mm por lado. con ayuda de las herramientas, excavar alrededor de sus bordes para labrar un cubo. la excavación debe tener dimensiones suficientes para que las operaciones de labrado y extracción no dañen la estructura del material por presión o por impacto. después de haber labrado el cubo y antes de desprenderlo, cubrir sus caras expuestas con manta de cielo recién embebida en la mezcla de parafina y brea, o con plástico adherible, adherido a la muestra de tal manera que quede completamente protegida. cuando se utilice el plástico adherible, cubrir las caras en el número de veces que sea necesario y envolver con cinta adhesiva de uso industrial hasta quedar completamente protegida. una vez protegidas con brea y manta de cielo o plástico adherible las cinco caras descubiertas, cortar con las herramientas en su base y separarla cuidadosamente, cubriendo inmediatamente la cara inferior con una capa de manta de cielo embebida o con plástico adherible. en el caso de la mezcla parafina-brea, aplicar otra capa en todas las
