Repository: misapoe05-cell/sgc-estandares2026

File: www/assets/data/c468_1.json (part 2 of 3)
"blocks":[{"type":"p","text":"Las secciones 8.1.7 y 8.1.8 ofrecen variantes especiales del cuarteo manual según el tamaño y la condición del material."},{"type":"h2","text":"<strong>11.1 Procedimiento para muestras pequeñas (sección 8.1.7)</strong>"},{"type":"p","text":"Este procedimiento solo es aplicable a muestras de materiales finos húmedos. El procedimiento es distinto porque las muestras pequeñas no permiten formar conos tradicionales."},{"type":"h3","text":"<strong>Paso 1 · Humedecer la muestra</strong>"},{"type":"p","text":"En una superficie limpia, donde no haya pérdida de material ni se adicionen sustancias contaminantes, a la muestra seca y disgregada de material fino, añadir agua suficiente para humedecer completamente. Mezclar con el agua hasta que presente una apariencia homogénea."},{"type":"callout","text":"<strong>¿POR QUÉ?</strong> ¿Por qué humedecer una muestra seca? Porque en muestras pequeñas los finos tienden a segregarse y flotar en el aire al manipularlos. El agua los pega y evita que se pierdan o se vayan con el aire. Es una forma de atrapar los finos mientras se trabaja."},{"type":"h3","text":"<strong>Paso 2 · Formar un cono pequeño</strong>"},{"type":"p","text":"Con el cucharón, formar un cono con el material, tomándolo de la periferia y vertiéndolo sobre la cúspide. Aplanar el cono a un diámetro uniforme (2 a 4 veces la altura), presionando la parte superior con el cucharón."},{"type":"h3","text":"<strong>Paso 3 · Separar en cuadrantes y combinar opuestos</strong>"},{"type":"p","text":"Separar en cuadrantes sensiblemente iguales el cono aplanado, con ayuda de una regla. Juntar sobre una charola el material de dos cuadrantes opuestos. Si es necesario repetir hasta obtener la porción del tamaño requerido para el ensayo."},{"type":"h2","text":"<strong>11.2 Procedimiento para muestras grandes (sección 8.1.8)</strong>"},{"type":"h3","text":"<strong>Materiales finos húmedos</strong>"},{"type":"p","text":"Si la muestra es muy grande y se encuentra húmeda superficialmente, se puede efectuar un cuarteo preliminar con un cuarteador mecánico que tenga aberturas de conductos de 40 mm, y reducir la muestra a no menos de 5 kg. La porción así obtenida se cuartea por el método manual, o se seca y se emplea el método mecánico fino."},{"type":"callout","text":"<strong>¿POR QUÉ?</strong> La idea es hacer una pre-reducción gruesa con un cuarteador de conductos anchos (40 mm), que no se obstruye con el material húmedo, y luego afinar el cuarteo con métodos más precisos. Es como recortar a grandes tijeretazos primero y luego con tijera de precisión. ¿Por qué 5 kg y no menos en la pre-reducción? Porque por debajo de 5 kg los errores estadísticos del cuarteo mecánico grueso se vuelven significativos. Mantener 5 kg como mínimo asegura que el cuarteo manual fino parte de una muestra con suficiente material para seguir siendo representativa."}]},{"title":"Parte 12 · Cuarteo mecánico (sección 8.2)","blocks":[{"type":"p","text":"La sección 8.2 describe el uso del cuarteador con tolva (ilustrado en la Figura 3 de la norma). Es más rápido, menos variable entre operadores, y apropiado para muchas situaciones."},{"type":"h2","text":"<strong>12.1 Cuándo aplica</strong>"},{"type":"p","text":"Cita textual: \"El cuarteador de muestras, como el de la Figura 3, se utiliza generalmente para muestras menores de 100 kg; en caso de muestras de mayor tamaño, éstas se reducen previamente al tamaño mencionado mediante el procedimiento de cuarteo descrito en el 8.1. de esta norma.\""},{"type":"h2","text":"<strong>12.2 Procedimiento paso a paso</strong>"},{"type":"h3","text":"<strong>Paso 1 · Verter la muestra uniformemente</strong>"},{"type":"p","text":"Verter la muestra sobre la tolva del cuarteador, distribuyéndola uniformemente en toda su longitud para que fluyan a través de cada uno de los ductos, cantidades aproximadamente iguales de material."},{"type":"callout","text":"<strong>¿POR QUÉ?</strong> Si viertes todo el material por un solo punto de la tolva, caerá principalmente por los conductos que estén debajo de ese punto y no por los demás. La uniformidad del vertido es esencial para que TODOS los conductos reciban material y el reparto sea imparcial."},{"type":"h3","text":"<strong>Paso 2 · Regular la velocidad</strong>"},{"type":"p","text":"La velocidad a la que se alimenta la muestra debe ser tal que permita el flujo continuo por los conductos hacia los receptáculos inferiores."},{"type":"callout","text":"<strong>¿POR QUÉ?</strong> Velocidad muy rápida: el material se apila sobre los conductos y atora el flujo, rompiendo la aleatoriedad del reparto. Velocidad muy lenta: el efecto es menor, pero aumenta el tiempo y la exposición de la muestra al ambiente (pérdida de humedad, contaminación). La velocidad óptima es un flujo continuo constante, como vaciar arena de un reloj."},{"type":"h3","text":"<strong>Paso 3 · La primera partición</strong>"},{"type":"p","text":"Una vez dividida la muestra en dos porciones que se depositan a la salida de los dos grupos de ductos en las charolas laterales del cuarteador, se constituye la primera partición."},{"type":"h3","text":"<strong>Paso 4 · Repetir si es necesario</strong>"},{"type":"p","text":"Se vuelve a introducir la porción de muestra de uno de los receptáculos al cuarteador cuantas veces sea necesario, hasta reducir la muestra al tamaño requerido para el ensayo programado. La porción de muestra que se recolecte en el otro receptáculo puede ser conservada para reducción de tamaño para otro ensayo."},{"type":"callout","text":"<strong>Ventaja importante</strong> En cada ciclo de cuarteo mecánico generas dos mitades válidas. Una se sigue reduciendo para el ensayo planeado; la otra queda disponible para otros ensayos o como contraprueba. Es eficiente: la muestra no se \"desperdicia\" como en el cuarteo manual donde los dos cuartos eliminados suelen descartarse."}]},{"title":"Parte 13 · El principio estadístico detrás del cuarteo","blocks":[{"type":"p","text":"Esta parte no aparece en la norma, pero es clave para que entiendas a nivel profundo por qué todo este procedimiento funciona. Cuando lo comprendas, el porqué de cada detalle se vuelve natural."},{"type":"h2","text":"<strong>13.1 El problema del muestreo</strong>"},{"type":"p","text":"Supón que una muestra de 50 kg tiene una proporción real de 60 % arena y 40 % arcilla. Si tomas un puñado al azar (sin cuartear) de, digamos, 500 g, la estadística dice que la proporción que obtendrás NO será exactamente 60:40. Será algo como 55:45, 62:38, 58:42... variando aleatoriamente alrededor del valor real."},{"type":"p","text":"Esta variación se llama error de muestreo. Se puede cuantificar: mientras más pequeña sea la muestra tomada comparada con la muestra total, mayor será la variación esperada."},{"type":"h2","text":"<strong>13.2 Por qué el cuarteo funciona</strong>"},{"type":"p","text":"El cuarteo reduce este error de dos formas inteligentes:"},{"type":"list","items":["<strong>Mezclado previo: </strong>los cuatro traspaleos y la homogeneización con lona garantizan que no haya zonas con concentración distinta. Así cada punto de la muestra tiene aproximadamente la misma composición que el total."]},{"type":"list","items":["<strong>División sistemática: </strong>al dividir en cuatro cuadrantes y tomar dos opuestos, obtienes el 50 % del material eligiéndolo por posición geométrica (no por azar puro). Cualquier variación radial o lateral se compensa entre cuadrantes opuestos."]},{"type":"callout","text":"<strong>¿POR QUÉ?</strong> La elección de cuadrantes opuestos (no adyacentes) es matemáticamente clave. Imagina que durante el apilamiento hubo una pequeña asimetría: un lado del cono quedó con un poco más de arena gruesa. Si tomaras dos cuartos adyacentes, heredarías toda esa asimetría. Pero dos cuartos opuestos (uno con más arena, otro con menos) se promedian y cancelan el sesgo."},{"type":"h2","text":"<strong>13.3 El principio de Gy</strong>"},{"type":"p","text":"El ingeniero francés Pierre Gy desarrolló en los años 1950–1970 la teoría moderna del muestreo de partículas. Sus resultados, hoy ampliamente aceptados, demuestran que el error mínimo del muestreo se consigue cuando:"},{"type":"list","items":["La muestra se mezcla bien antes de dividir (homogeneización)."]},{"type":"list","items":["La división es tan \"ciega\" como sea posible al contenido (imparcialidad)."]},{"type":"list","items":["La masa de la muestra extraída guarda proporción con la del total y con el tamaño máximo de partículas (representatividad granulométrica)."]},{"type":"p","text":"La NMX-C-468, aunque no cita a Gy, aplica estos tres principios: homogeneiza (traspaleos, lona), divide imparcialmente (cuadrantes opuestos, cuarteador mecánico) y cuida el tamaño máximo de partículas (mallas y anchos de conducto)."},{"type":"callout","text":"<strong>La conclusión profunda</strong> Cada detalle procedimental de la norma —los 4 traspaleos, la lona ahulada, el cono truncado con relación 4–8, la elección de cuartos opuestos, el ancho mínimo de conductos— no es una receta arbitraria. Son expresiones operativas de la teoría estadística del muestreo. <strong><em>Cumplir la norma sin entender esto te hace un operador. Entenderla te hace ingeniero.</strong></em>"}]},{"title":"Parte 14 · Errores frecuentes y cómo evitarlos","blocks":[{"type":"p","text":"Estos patrones son los que más se observan en auditorías y supervisiones de laboratorio. Conocerlos de antemano te ahorra rechazos de resultados y repeticiones."},{"type":"table","rows":[["<strong>Error</strong>","<strong>Consecuencia</strong>","<strong>Cómo evitarlo</strong>"],["Secar totalmente una muestra con finos plásticos.","Formación de grumos durísimos; alteración permanente de propiedades plásticas.","Secar solo lo necesario para disgregar, NO hasta sequedad total (NOTA 1 de la norma)."],["Usar horno a 100 °C en lugar de 60 °C.","Deshidratación de minerales arcillosos; alteración de límites de consistencia.","Verificar termostato del horno; 60 °C ± 5 °C es el rango válido para preparación."],["Fracturar partículas duras al macear.","Finos artificiales; granulometría errónea con más finos de los reales.","Respetar los 20 cm de altura de caída; usar mazo de 1 kg con base de cuero."],["No recuperar los finos con brocha al cuartear.","Pérdida selectiva de finos; muestra final más granular que la original.","Barrer los espacios vacíos y la lona después de cada cuarteo; recuperar lo que se adhiere a la pala."],["Homogeneizar con pocos traspaleos (menos de 4).","Persisten zonas con concentración distinta; cuarteo sesgado.","Seguir la norma al pie: mínimo 4 traspaleos antes de formar el cono."],["Elegir cuadrantes adyacentes al dividir.","Sesgo heredado si hay asimetría radial en el cono.","SIEMPRE elegir cuadrantes diagonalmente opuestos."],["Verter la muestra en un punto en el cuarteador mecánico.","Flujo preferencial; algunos conductos no reciben material.","Distribuir uniformemente sobre toda la longitud de la tolva."],["Cuarteo mecánico con material húmedo pegajoso.","Conductos obstruidos; reparto no uniforme.","Secar previamente o usar pre-reducción con conductos de 40 mm."],["Saltarse el pesado inicial de la muestra seca.","Imposible calcular porcentajes; resultados incomparables con otros ensayos.","Siempre pesar con aproximación de 100 g antes de empezar."],["Trabajar en lugar con viento o corrientes de aire.","Pérdida de finos por arrastre atmosférico.","Zona ventilada pero sin corrientes directas; alejada de ventiladores."],["No repetir el cribado después del maceo.","Terrones no disgregados se reportan como partículas grandes reales.","Cribar DOS veces por cada malla: antes y después del maceo."]]}]},{"title":"Parte 15 · Autoevaluación con taxonomía SOLO","blocks":[{"type":"p","text":"La taxonomía SOLO de Biggs y Collis define cinco niveles de comprensión. Responde cada nivel antes de pasar al siguiente. Si llegas al nivel 5 con seguridad, has logrado el aprendizaje profundo."},{"type":"h2","text":"<strong>Nivel 1 · Preestructural</strong>"},{"type":"p","text":"Identificas los nombres básicos."},{"type":"list","items":["¿Cuál es el nombre completo de la norma?"]},{"type":"list","items":["¿Qué institución la publica?"]},{"type":"list","items":["¿En qué fecha entró en vigor?"]},{"type":"h2","text":"<strong>Nivel 2 · Uniestructural</strong>"},{"type":"p","text":"Identificas piezas individuales."},{"type":"list","items":["¿Cuáles son las tres operaciones que describe la norma?"]},{"type":"list","items":["¿Cuál es la temperatura de secado especificada?"]},{"type":"list","items":["¿Cuáles son las cinco mallas indicadas en la Tabla 1?"]},{"type":"list","items":["¿Cuál es la masa y altura de caída del mazo?"]},{"type":"h2","text":"<strong>Nivel 3 · Multiestructural</strong>"},{"type":"p","text":"Relacionas varias piezas."},{"type":"list","items":["Describe los seis pasos del cuarteo manual y explica brevemente cada uno."]},{"type":"list","items":["Enumera los cuatro requisitos ambientales del lugar de trabajo y justifica uno."]},{"type":"list","items":["Compara el procedimiento para muestras pequeñas (8.1.7) con el procedimiento manual estándar (8.1): ¿qué cambia y por qué?"]},{"type":"list","items":["Describe los materiales auxiliares (sección 4.1) por función."]},{"type":"h2","text":"<strong>Nivel 4 · Relacional</strong>"},{"type":"p","text":"Integras las piezas en un sistema. Aquí empieza el aprendizaje profundo."},{"type":"list","items":["Explica por qué la norma prohíbe el secado total en muestras plásticas y qué ocurre físicamente en las láminas arcillosas."]},{"type":"list","items":["Justifica la decisión de tomar cuartos opuestos (no adyacentes) con base en la estadística del muestreo."]},{"type":"list","items":["Una muestra contiene 5 % de gravas duras de 40 mm. ¿Puedes usar un cuarteador mecánico con conductos de 15 mm? Argumenta con base en el criterio del 50 % del tamaño máximo."]},{"type":"list","items":["Un laboratorista seca una arcilla plástica a 110 °C y luego intenta hacer un ensayo de límite líquido. ¿Qué error está cometiendo y qué resultado probable obtendrá?"]},{"type":"h2","text":"<strong>Nivel 5 · Abstracto ampliado</strong>"},{"type":"p","text":"Generalizas principios a situaciones nuevas. Nivel de un profesional maduro."},{"type":"list","items":["Diseña un procedimiento de preparación para una muestra de 80 kg con 30 % de gravas hasta 75 mm, 20 % de arena, 50 % de arcilla plástica saturada. Indica secuencia, equipo, tolerancias y justificaciones."]},{"type":"list","items":["Tu cliente te reporta que obtuvo porcentajes de finos del 15 % en laboratorio, pero en campo el material se ve con 30 % de arcilla. Detecta las cuatro causas más probables en la preparación de la muestra."]},{"type":"list","items":["Argumenta por qué la norma elige el cuarteo como método de reducción en lugar de simplemente \"tomar una porción al azar\". Sustenta con la teoría de muestreo de Gy."]},{"type":"list","items":["Desarrolla un procedimiento de verificación interna de laboratorio para demostrar que tu cuarteador mecánico está dividiendo correctamente (qué mides, qué tolerancias aceptarías, qué harías si no cumple)."]}]},{"title":"Fuentes consultadas","blocks":[{"type":"p","text":"Esta guía integra el texto literal de la norma mexicana y material publicado en fuentes confiables del sector."},{"type":"h2","text":"<strong>Documento normativo principal</strong>"},{"type":"list","items":["NMX-C-468-ONNCCE-2018 · Industria de la Construcción – Geotecnia – Materiales Térreos – Método de Preparación de Muestras. Declaratoria de vigencia publicada en el Diario Oficial de la Federación el 14 de noviembre de 2018. Cancela a la NMX-C-468-ONNCCE-2013."]},{"type":"h2","text":"<strong>Documentos normativos relacionados</strong>"},{"type":"list","items":["NMX-B-231-1990 · Cribas para la Clasificación de Materiales Granulares. Declaratoria de vigencia publicada en el Diario Oficial de la Federación el 09 de enero de 1991."]},{"type":"list","items":["NMX-C-467-ONNCCE-2019 · Industria de la Construcción – Geotecnia – Materiales para Terracerías – Métodos de Muestreo."]},{"type":"list","items":["NMX-Z-013-SCFI-2015 · Guía para la estructuración y redacción de normas."]},{"type":"list","items":["NOM-008-SCFI-2002 · Sistema general de unidades de medida."]},{"type":"h2","text":"<strong>Manuales SCT / IMT</strong>"},{"type":"list","items":["M·MMP·1·01/03 · Métodos de muestreo y prueba de materiales – Suelos y materiales para terracerías – Muestreo de materiales para terracerías. Instituto Mexicano del Transporte."]},{"type":"list","items":["M·MMP·1·03/03 · Secado, disgregado y cuarteo de muestras. Referencia bibliográfica directa de la NMX-C-468."]},{"type":"h2","text":"<strong>Normas internacionales relacionadas (contexto)</strong>"},{"type":"list","items":["ASTM C702 · Standard Practice for Reducing Samples of Aggregate to Testing Size. Describe métodos equivalentes para la reducción de muestras de agregados."]},{"type":"list","items":["ASTM D75 · Standard Practice for Sampling Aggregates. Norma correspondiente al muestreo previo."]},{"type":"h2","text":"<strong>Literatura técnica</strong>"},{"type":"list","items":["Gy, P. M. (1998). Sampling for Analytical Purposes. John Wiley & Sons. Obra fundacional de la teoría moderna del muestreo de partículas."]},{"type":"list","items":["Petersen, L., Minkkinen, P., & Esbensen, K. H. (2005). Representative sampling for reliable data analysis: Theory of Sampling. Chemometrics and Intelligent Laboratory Systems, 77(1–2), 261–277."]},{"type":"list","items":["ONNCCE · Portal del Organismo Nacional de Normalización y Certificación de la Construcción y Edificación. Sitio oficial con catálogo de normas vigentes."]},{"type":"callout","text":"<strong>Cierre</strong> La NMX-C-468 es una norma corta y humilde, pero encierra décadas de conocimiento de laboratoristas e ingenieros. Cada tolerancia (60 °C ± 5 °C, mazo de 1 kg ± 100 g, altura de caída de 20 cm, conductos ≥50 % del tamaño máximo, cuatro traspaleos mínimo) responde a un error que alguien ya pagó en su momento con un ensayo equivocado. <em>Cuando prepares muestras de aquí en adelante, ya no seguirás un recetario ciego. Sabrás por qué cada paso existe, qué pasa si lo omites y cómo diagnosticar un procedimiento mal ejecutado. Ese conocimiento profundo es el que distingue al operador del ingeniero.</em>"},{"type":"p","text":"Página"}]}],"eval_part_index":16,"eval_part_indices":[15,16],"search_text":"mapa de la guía cada parte de la guía se apoya en la anterior. recórrelas en orden la primera vez. parte contenido objetivo de aprendizaje 0 glosario visual dominar los términos antes de entrar al detalle. 1 panorama: ¿por qué existe esta norma? entender el propósito antes del procedimiento. 2 objetivo y referencias saber qué cubre y con qué otras normas se conecta. 3 los tres conceptos clave: secar, disgregar, cuartear dominar el vocabulario nuclear. 4 materiales auxiliares conocer el equipo básico y por qué cada pieza. 5 aparatos con valores numéricos exactos entender las tolerancias y la tabla 1 de mallas. 6 el cuarteador de muestras comprender el principio físico del reductor mecánico. 7 secado: los tres métodos y sus cuidados saber cuándo secar al aire, al sol o al horno. 8 disgregado: la cadena de cribado y maceo interpretar la figura 1 del procedimiento. 9 condiciones ambientales entender por qué el lugar de trabajo importa. 10 cuarteo manual paso a paso dominar el método tradicional con lona y pala. 11 cuarteo de muestras pequeñas y grandes adaptar el método al tamaño real de la muestra. 12 cuarteo mecánico con tolva entender la alternativa automatizada. 13 el principio estadístico detrás del cuarteo ver por qué funciona todo este esfuerzo. 14 errores frecuentes y cómo evitarlos aprender del patrón de fallas del sector. 15 autoevaluación solo confirmar que aprendiste de verdad. parte 0 · glosario visual para principiantes léelos aquí sin presión. aparecerán después y tendrán sentido con lo que hayamos aprendido. término explicación sencilla analogía material térreo todo material tipo suelo: arcillas, limos, arenas, gravas y sus combinaciones. no es roca sólida, no es concreto. es la tierra y los fragmentos sueltos que pisarías en un terreno natural. muestra representativa porción de material que refleja fielmente las propiedades del total del material del que provino. como una cucharada de sopa que tiene sabor a toda la olla, no solo a una zona. cuarteo operación para reducir una muestra grande a una pequeña sin perder representatividad. es dividir una pizza en cuatro y quedarte con dos cuartos opuestos. disgregar separar las partículas que están pegadas sin romper las partículas duras. como desmigajar un pan sin moler las almendras que tiene adentro. secar reducir el contenido de agua del material para poder trabajarlo. como extender la ropa al sol hasta que deje de gotear. malla rejilla de alambre con aberturas cuadradas de tamaño controlado. se usa para clasificar partículas por tamaño. como un colador de cocina, pero con tamaño exacto y estandarizado. abertura nominal el tamaño declarado de las cuadrículas de una malla; por ejemplo, 4.75 mm para la malla n° 4. es el tamaño del hueco por donde puede pasar una partícula. retenido en malla material que no pasa por las aberturas porque es más grande. lo que se queda arriba del colador. pasa la malla material que sí pasa por las aberturas porque es más pequeño. lo que cae al recipiente de abajo. maceo acción de golpear suavemente el material con un mazo de madera para disgregar terrones, sin fracturar las partículas duras. como aplastar un ajo con el lomo del cuchillo: se deshace sin triturarse. cuarteador mecánico aparato con conductos paralelos que dividen la muestra en dos mitades iguales por flujo continuo. como una vertedora de dos canales donde cada grano cae a un lado u otro al azar. tolva embudo rectangular por el que se vacía la muestra en el cuarteador mecánico. como la tolva de un molino de café. terrón agrupación de partículas finas aglomeradas por humedad o cohesión. como un bodoque de harina cruda en masa. finos plásticos partículas pequeñas (arcillas y limos) con capacidad de moldearse cuando están húmedas. como plastilina. segregación separación natural entre partículas grandes y pequeñas por gravedad, vibración o mal manejo. como cuando agitas una lata de frutos secos y las nueces suben mientras el polvo cae. parte 1 · panorama: ¿por qué existe esta norma? antes de entrar al procedimiento, necesitamos que entiendas el problema real que esta norma resuelve. sin esto, todo el detalle se siente arbitrario. 1.1 el problema del tamaño cuando muestreas un banco de material para una carretera, puedes acabar con 50 kg o 100 kg de suelo en tu costal. pero los ensayos de laboratorio (contenido de agua, granulometría, límites de consistencia, compactación, etc.) requieren porciones muy pequeñas: a veces 500 g, a veces 3 kg. ¿cómo pasas de 50 kg a 500 g sin perder representatividad? no puedes simplemente tomar un puñado de la superficie de la bolsa. si lo haces, es muy probable que el puñado tenga más material fino que el promedio (los finos tienden a acumularse arriba durante el transporte) o que esté más seco (la superficie se evapora primero). cualquier decisión basada en ese ensayo será una decisión sobre una muestra no representativa. ¿por qué? la nmx-c-468 existe para resolver exactamente este problema. te dice cómo pasar de una muestra grande y heterogénea (tal como vino del campo) a una muestra pequeña y manejable (lista para el ensayo) manteniendo la mayor fidelidad posible con el material original. si este paso se hace mal, el laboratorio entrega resultados impecables... pero sobre un suelo que no es el que está en la obra. es uno de los errores más costosos y difíciles de detectar. 1.2 el encadenamiento de normas la nmx-c-468 es la segunda de dos normas hermanas: norma qué hace cuándo interviene nmx-c-467-onncce-2019 muestreo de materiales para terracerías (campo). primero: sales a campo y traes material al laboratorio. nmx-c-468-onncce-2018 preparación de muestras (laboratorio). segundo: procesas la muestra hasta el tamaño de ensayo. normas de ensayo específicas contenido de agua, granulometría, proctor, cbr, etc. tercero: ensayas la muestra preparada. fíjate en la secuencia lógica: primero muestreas, luego preparas, después ensayas. la nmx-c-468 es el puente indispensable entre el campo y los ensayos. 1.3 ¿qué versión es esta? la nmx-c-468-onncce-2018 cancela a la versión 2013 y se publicó en el diario oficial de la federación el 14 de noviembre de 2018. entró en vigor a los sesenta días naturales siguientes. es la versión vigente que debe aplicarse hoy en proyectos públicos y privados. 1.4 las tres operaciones que describe la norma la norma concentra tres operaciones que se pueden aplicar en secuencia o de forma independiente, según lo requiera el caso: secado: reducir el contenido de agua para que se pueda trabajar el material. disgregado: separar las partículas aglomeradas sin romper las duras. cuarteo: reducir el tamaño de la muestra manteniendo representatividad. idea clave para recordar las tres operaciones tienen un único propósito: que la muestra que llegue al ensayo sea una copia fiel, en miniatura, del material que trajiste del campo. todo lo demás (cribas, lonas, cuarteadores, temperaturas) son medios para lograrlo. parte 2 · objetivo y referencias la sección 1 y 2 de la norma son cortas pero merecen atención. léelas con cuidado. 2.1 texto literal del objetivo texto de la norma \"esta norma mexicana describe los procedimientos que permiten la preparación de las muestras representativas, con el propósito de obtener las porciones representativas para efectuar los ensayos de laboratorio necesarios.\" \"esta norma mexicana es aplicable a los materiales térreos.\" 2.2 desmenuzando el objetivo fíjate en la palabra que aparece dos veces: \"representativa\". es la palabra clave de toda la norma. cada decisión de la norma está al servicio de que la muestra final siga siendo representativa del material original. el alcance es amplio pero claro: aplica a materiales térreos. eso incluye cualquier suelo o mezcla de suelos y fragmentos de roca. no aplica a concreto endurecido, asfalto, agregados pétreos para concreto (para esos hay otras normas). 2.3 referencias normativas la norma declara dos documentos normativos indispensables para su aplicación: referencia qué aporta nmx-b-231-1990 · cribas para la clasificación de materiales granulares define las características técnicas de las mallas que vas a usar en el disgregado. la tabla 1 de la 468 menciona las aberturas nominales, pero la nmx-b-231 es la que garantiza que esas cribas tengan calidad estandarizada. nmx-c-467-onncce-2013 · muestreo de materiales para terracerías se refiere a las muestras que llegan al laboratorio. es la norma antecedente lógica de la 468. nota: actualmente vigente en su edición 2019; la 468 cita la edición 2013 por fecha de publicación, pero debes entender que aplica la versión vigente en el momento. ¿por qué? la nmx-b-231 existe porque las mallas no son todas iguales. una malla hecha con alambre de diámetro equivocado puede tener aberturas reales distintas a la nominal, y eso distorsionaría los resultados del disgregado y de los ensayos de granulometría. la norma obliga a usar cribas con calidad certificada para que una abertura de 75 mm sea realmente 75 mm en cualquier laboratorio del país. parte 3 · los tres conceptos clave la sección 3 de la norma define tres términos. parecen sencillos, pero cada uno esconde una sutileza importante que debes comprender. # término definición de la norma sutileza que no debes pasar por alto 3.1 cuarteo es la actividad en la cual se obtienen fracciones representativas de una muestra. la palabra clave es \"fracciones representativas\". no basta con dividir; la división debe conservar las proporciones de partículas grandes y pequeñas. 3.2 disgregación actividad mediante la cual se separan las diferentes partículas aglomeradas presentes en la muestra, mediante presiones sobre el mismo sin fracturar el agregado pétreo. dos palabras importantes: \"presiones\" (no golpes destructivos) y \"sin fracturar\" (las partículas duras deben mantener su tamaño original). 3.3 secado proceso mediante el cual el material disminuye su contenido de agua, mediante calor natural o artificial. calor \"natural\" incluye aire y sol a temperatura ambiente; \"artificial\" es el horno. ambos son válidos según el caso. 3.1 por qué esta distinción importa en la práctica cotidiana se mezclan estos términos. alguien dice \"voy a cuartear\" cuando en realidad está disgregando. entender la diferencia te permite diagnosticar errores cuando veas un procedimiento mal ejecutado: operación produce no produce secado una muestra con menos humedad, lista para ser trabajada. no cambia el tamaño, ni separa partículas. disgregación partículas individuales separadas, pero el mismo volumen total. no reduce la muestra ni cambia la humedad significativamente (si se hizo bien). cuarteo una muestra más pequeña que representa a la original. no separa partículas pegadas ni seca. ¿por qué? si alguien te trae un costal con terrones grandes de arcilla seca y quiere \"cuartearlo\" directamente, el cuarteo fallará: los terrones no tienen el tamaño real de partícula, sino agrupaciones artificiales. la muestra reducida podría terminar con una proporción de finos muy distinta a la original. la secuencia correcta es: primero secar (si hace falta), luego disgregar, luego cuartear. saltarse pasos o ejecutarlos fuera de orden destruye la representatividad. parte 4 · materiales auxiliares (sección 4.1) la sección 4 lista los elementos básicos. no son una lista arbitraria: cada uno tiene una función precisa dentro del procedimiento. material especificación de la norma para qué sirve cucharón capacidad mínima de 0.5 l. mover el material durante el secado; traspalear la muestra para homogeneizar; formar el cono en el cuarteo; tomar porciones de muestras pequeñas. charolas de lámina, con dimensiones adecuadas para contener la muestra del ensayo. contener la muestra durante el secado en horno o al aire; recibir el material disgregado por cada malla. pala de acero, de forma rectangular. mover volúmenes más grandes de material; formar cono de cuarteo; dividir el cono truncado en cuadrantes. brocha sin dimensiones específicas; debe permitir recoger el material fino. recuperar el material fino adherido a la lona, a las charolas y a los espacios del cuarteador, evitando la pérdida de finos en cada operación. lona ahulada cuadrada, de 150 cm por lado como mínimo. superficie de trabajo para el cuarteo manual: permite homogeneizar la muestra levantando vértices opuestos, sin contaminación. regla de material rígido, con dimensiones adecuadas al volumen a cuartear. dividir el cono aplanado en cuatro cuadrantes iguales durante el cuarteo. ¿por qué? la brocha parece el elemento más humilde de la lista, pero es uno de los más importantes. durante el cuarteo, los finos (arcillas y limos) se adhieren a la lona, a las charolas y a cualquier superficie. si no los recuperas con brocha, la muestra final tendrá menos finos que la original, y el laboratorio reportará un material artificialmente más granular. la brocha es el seguro contra la pérdida selectiva de finos. por el mismo motivo la lona es ahulada (impermeable y lisa): evita que los finos se incrusten en las fibras como pasaría con una lona de cáñamo o yute. parte 5 · aparatos con valores numéricos exactos (sección 5) la sección 5 describe aparatos más elaborados. aquí empiezan los números: cada tolerancia es una decisión con fundamento técnico. 5.1 horno la norma especifica: eléctrico o de gas. provisto de termostato. capaz de mantener una temperatura de 60 °c ± 5 °c. ¿por qué? 60 °c no es arbitrario. es la temperatura que permite secar eficientemente el agua libre sin alterar las propiedades del material. un horno más caliente (100–110 °c, que es la temperatura típica para determinar contenido de agua) puede deshidratar los minerales arcillosos y cambiar sus propiedades plásticas. por eso cuando solo se busca preparar la muestra —no ensayar humedad— se usa una temperatura más suave. la tolerancia de ±5 °c es razonable: asegura que el horno funcione de manera consistente sin requerir precisión excesiva. 5.2 mazo de madera especificaciones de la norma: masa de 1 kg ± 100 g. forma prismática rectangular. mango situado en la cara opuesta a la base. base forrada con cuero (baqueta), sujeto a los lados por medio de clavos y cinchos metálicos. ¿por qué? la masa de 1 kg es un balance: suficiente para disgregar terrones pero insuficiente para romper partículas duras como gravas. si el mazo pesara 3 kg podría fracturar las gravas y falsear la granulometría al crear partículas finas artificiales. la baqueta de cuero en la base es el detalle más interesante. cumple dos funciones: amortigua el impacto (evita fracturar partículas duras) y aporta fricción superficial (concentra el efecto disgregador en la masa del terrón en lugar de rebotar). es como la diferencia entre un martillo metálico y un mazo de goma: ambos golpean, pero transmiten la energía de forma distinta. 5.3 báscula especificaciones: capacidad máxima de 100 kg. división mínima de 20 g. ¿por qué? 100 kg de capacidad alcanzan para pesar cualquier muestra de campo antes del cuarteo (las muestras integrales de la nmx-c-467 son de hasta 50 kg, así hay buen margen). la división mínima de 20 g significa que la báscula puede leer diferencias de 20 g en 20 g. para muestras de varios kilos es suficiente precisión. pesar con mayor precisión (p. ej. 1 g) sería innecesario y encarecería el equipo. 5.4 juego de mallas: tabla 1 de la norma la norma pide cinco mallas específicas, todas con características descritas en la nmx-b-231-1990: designación abertura nominal (mm) 3 pulgadas 75 2 pulgadas 50 1 pulgada 25 ⅜ pulgadas 9.5 n° 4 4.75 las mallas pueden ser de alambre de bronce o de acero inoxidable, tejido en forma de cuadrícula. ¿por qué? ¿por qué estos cinco tamaños? porque son los puntos de corte clave de la unión internacional de mecánica de suelos para clasificar partículas: • por encima de 75 mm se habla de boleos y cantos rodados (no se maneja en laboratorio). • entre 75 y 4.75 mm están las gravas, con subdivisiones en 50, 25 y 9.5 mm. • 4.75 mm (malla n° 4) es el límite histórico entre grava y arena. la sucesión 75 → 50 → 25 → 9.5 → 4.75 no es aleatoria: cada paso reduce aproximadamente a la mitad el tamaño máximo, lo que ayuda a disgregar progresivamente sin pasos bruscos. parte 6 · el cuarteador de muestras (sección 5.5) el cuarteador mecánico es un aparato que automatiza el proceso de división. su diseño tiene una lógica física muy clara. 6.1 qué pide la norma número igual de conductos. todos del mismo ancho. descargan alternadamente a ambos lados del cuarteador. número de conductos: no menos de 8 para agregado grueso, no menos de 12 para agregado fino. ancho mínimo de los conductos individuales: mayor que aproximadamente un 50 % del tamaño máximo de las partículas a cuartear. para agregados finos, cuarteador con conductos de 12.5 mm a 20 mm es satisfactorio cuando toda la muestra pase por la malla 9.5 mm. equipado con dos receptáculos para recibir las dos mitades de la muestra. tolva con ancho igual al ancho total del conjunto de conductos. 6.2 la lógica física del diseño imagina la tolva arriba: viertes la muestra y cae a través de los conductos paralelos. los conductos pares van a un receptáculo; los impares van al otro. si la distribución es uniforme, cada receptáculo recibe aproximadamente la mitad del material y con ello la mitad de partículas finas, gruesas y todo lo intermedio. ¿por qué? ¿por qué los conductos deben ser ≥50 % del tamaño máximo de partícula? porque si una partícula grande no cabe cómodamente en el conducto, tiende a quedarse trabada o a rebotar y desplazarse lateralmente, rompiendo la aleatoriedad del reparto. con conductos suficientemente anchos las partículas caen sin obstáculos. ¿por qué más conductos para agregados finos (12 vs 8)? porque las partículas finas son más susceptibles a efectos de borde y a flujos preferenciales; más conductos dan más oportunidades de dividir uniformemente y promedian los errores. ¿por qué la tolva debe tener el mismo ancho que el conjunto de conductos? para que el flujo se distribuya uniformemente sobre todos los conductos al mismo tiempo. si la tolva fuera más angosta, solo los conductos centrales recibirían material y los laterales quedarían vacíos, destruyendo la aleatoriedad del reparto. 6.3 diferencias prácticas con el cuarteo manual aspecto cuarteo manual cuarteo mecánico tamaño de muestra óptimo grandes (> 5 kg) menores de 100 kg velocidad lento; requiere palear y homogeneizar rápido; flujo continuo dependencia del operador alta: la calidad depende de la pericia baja: el aparato automatiza la imparcialidad sensibilidad a humedad menor (la lona no se \"tapa\") mayor (el material húmedo puede tapar conductos) costo del equipo bajo (pala, lona, regla) moderado (cuarteador) parte 7 · secado (sección 6.1) la sección 6.1 aborda la primera operación. el secado parece trivial pero encierra matices importantes. 7.1 ¿cuándo se seca? cita textual: \"el secado se realiza con el objeto de facilitar la disgregación y manejo de las muestras, cuando su contenido de agua es tal, que no se pueden disgregar fácilmente.\" es decir: se seca solo si es necesario. una muestra que ya viene con poca humedad y cuyos terrones se deshacen al presionar suavemente no requiere secado previo. 7.2 los tres métodos de secado permitidos método 1 · al aire o al sol a temperatura ambiente (sección 6.1.1) extender la muestra sobre las charolas o sobre una superficie sensiblemente horizontal, lisa y limpia. la superficie debe ser fácil de recoger, para evitar pérdida de finos y contaminación. método 2 · con horno (sección 6.1.2) colocar la muestra en las charolas dentro del horno. mantener a 60 °c ± 5 °c (temperatura constante). método general (sección 6.1.3) en ambos casos, revolver periódicamente el material con el cucharón para lograr un secado más rápido y uniforme. detener el secado cuando el contenido de agua permita fácil disgregación. no se seca hasta la sequedad total. 7.3 la nota crítica de la norma nota 1 de la norma (textual) evitar el secado total de las muestras si se trata de materiales con porcentajes elevados de finos plásticos, debido a que esto da lugar a la formación de grumos difíciles de disgregar y altera las características del material. ¿por qué? esta nota es una de las más importantes de toda la norma. las arcillas plásticas (caolinitas, montmorillonitas, ilitas) contienen agua entre sus láminas cristalinas. si las secas totalmente, ese agua se elimina de manera permanente y las láminas se reagrupan formando grumos durísimos que luego no se dejan disgregar. peor aún: las propiedades plásticas (límite líquido, límite plástico) cambian de forma irreversible. por eso la norma pide detenerse cuando el material es manejable, no cuando está totalmente seco. es un equilibrio: suficientemente seco para disgregar, no tan seco que destruya la arcilla. 7.4 comparación de los tres enfoques método ventajas limitaciones aire ambiente máximo respeto a la estructura del material; sin riesgo de alterar arcillas. muy lento; depende del clima; requiere protección contra viento y contaminación. sol directo más rápido que aire; no requiere energía. temperatura variable y difícil de controlar; riesgo de sobrecalentamiento si hay insolación intensa. horno a 60 °c rápido y controlado; funciona todo el año. consume energía; si el termostato falla puede exceder temperatura y alterar arcillas. parte 8 · disgregado (sección 6.2) la sección 6.2 describe una cadena de cribado y maceo que atraviesa cinco mallas. es el corazón operativo de la norma. 8.1 por
