Repository: misapoe05-cell/sgc-estandares2026

File: www/assets/data/c475_1.json (part 2 of 3)
resultado que queremos."],["m₁","Masa de la muestra húmeda más la masa del recipiente con tapa, en g.","Lo que pesaste en el Paso 2."],["m₂","Masa de la muestra seca más la masa del recipiente con tapa, en g.","Lo que pesaste en el Paso 4."],["m_r","Masa del recipiente con tapa, en g.","Lo que pesaste en el Paso 1."],["m_a","Masa del agua, en g.","Se calcula: m_a = m₁ − m₂."],["m_s","Masa de los sólidos, en g.","Se calcula: m_s = m₂ − m_r."]]},{"type":"h2","text":"<strong>12.3 Deducción paso a paso</strong>"},{"type":"p","text":"Vamos a derivar la fórmula para que veas que sale directamente de la definición de contenido de agua."},{"type":"h3","text":"<strong>Paso 1 · La definición</strong>"},{"type":"p","text":"<strong>ω = (masa de agua ÷ masa de sólidos) × 100</strong>"},{"type":"p","text":"Es decir:"},{"type":"p","text":"<strong>ω = (m_a ÷ m_s) × 100</strong>"},{"type":"h3","text":"<strong>Paso 2 · ¿Cómo obtenemos m_a?</strong>"},{"type":"p","text":"La masa de agua es la diferencia entre la masa húmeda total (m₁) y la masa seca total (m₂):"},{"type":"p","text":"<strong>m_a = m₁ − m₂</strong>"},{"type":"p","text":"Físicamente: todo lo que pesas antes del horno es (sólidos + agua + recipiente). Todo lo que pesas después del horno es (sólidos + recipiente). La diferencia es SOLO el agua que se evaporó."},{"type":"h3","text":"<strong>Paso 3 · ¿Cómo obtenemos m_s?</strong>"},{"type":"p","text":"La masa seca total (m₂) incluye el recipiente. Hay que restar el recipiente:"},{"type":"p","text":"<strong>m_s = m₂ − m_r</strong>"},{"type":"h3","text":"<strong>Paso 4 · Sustituyendo todo</strong>"},{"type":"p","text":"<strong>ω = [(m₁ − m₂) ÷ (m₂ − m_r)] × 100</strong>"},{"type":"p","text":"Así deduces la fórmula desde la definición. NO es una fórmula que tengas que memorizar: la puedes reconstruir en cualquier momento si recuerdas la definición."},{"type":"h2","text":"<strong>12.4 Ejemplo numérico completo</strong>"},{"type":"callout","text":"<strong>Datos del ensayo</strong> Supón que haces el ensayo con una muestra de arcilla limosa: • m_r (recipiente limpio + tapa) = 85.20 g • m₁ (recipiente + tapa + muestra húmeda) = 185.40 g • m₂ (recipiente + tapa + muestra seca tras horno 110 °C) = 168.80 g"},{"type":"h3","text":"<strong>Calculamos la masa de agua</strong>"},{"type":"p","text":"<strong>m_a = m₁ − m₂ = 185.40 − 168.80 = 16.60 g</strong>"},{"type":"h3","text":"<strong>Calculamos la masa de sólidos</strong>"},{"type":"p","text":"<strong>m_s = m₂ − m_r = 168.80 − 85.20 = 83.60 g</strong>"},{"type":"h3","text":"<strong>Calculamos el contenido de agua</strong>"},{"type":"p","text":"<strong>ω = (16.60 ÷ 83.60) × 100 = 19.86 %</strong>"},{"type":"h3","text":"<strong>Reporte</strong>"},{"type":"p","text":"Según el método:"},{"type":"list","items":["<strong>Método A (precisión 1 %): </strong>se reporta como ω = 20 %."]},{"type":"list","items":["<strong>Método B (precisión 0.1 %): </strong>se reporta como ω = 19.9 %."]},{"type":"callout","text":"<strong>Chequeo mental</strong> 19.86 % significa que por cada 100 g de sólidos (suelo seco), había aproximadamente 20 g de agua. Es un valor típico de una arcilla natural en condiciones medias de humedad. Si hubieras obtenido ω = 5 %, se trataría de suelo muy seco (probablemente cerca del límite de retracción). Si hubieras obtenido ω = 80 %, se trataría de una arcilla orgánica blanda o una turba."}]},{"title":"Parte 13 · Precisión: repetibilidad y reproducibilidad (sección 9)","blocks":[{"type":"p","text":"La sección 9 muestra la Tabla 2 con los valores de precisión del método. Entenderlos es importante para interpretar resultados."},{"type":"h2","text":"<strong>13.1 La Tabla 2</strong>"},{"type":"table","rows":[["<strong>Parámetro</strong>","<strong>Repetibilidad: desviación estándar (%)</strong>","<strong>Repetibilidad: rango (%)</strong>","<strong>Reproducibilidad: desviación estándar (%)</strong>","<strong>Reproducibilidad: rango (%)</strong>"],["Contenido de agua","0.3","0.6","0.8","1.3"]]},{"type":"h2","text":"<strong>13.2 ¿Qué es la repetibilidad?</strong>"},{"type":"p","text":"La repetibilidad mide la variación que se obtiene cuando el MISMO técnico repite el ensayo MÚLTIPLES VECES con el MISMO equipo y sobre la MISMA muestra."},{"type":"p","text":"La Tabla 2 nos dice que:"},{"type":"list","items":["<strong>Desviación estándar = 0.3 %: </strong>típicamente los resultados de un mismo técnico se dispersan alrededor del valor real con esa variación."]},{"type":"list","items":["<strong>Rango = 0.6 %: </strong>la diferencia máxima aceptable entre dos ensayos del mismo técnico es 0.6 %."]},{"type":"h3","text":"<strong>Ejemplo práctico</strong>"},{"type":"p","text":"Si haces dos ensayos sobre la misma muestra y obtienes ω = 15.2 % y ω = 15.6 %, la diferencia es 0.4 %, que es menor a 0.6 %. Los resultados son consistentes."},{"type":"p","text":"Si obtienes ω = 15.2 % y ω = 16.5 %, la diferencia es 1.3 %, mayor a 0.6 %. Algo anduvo mal: quizá el horno no alcanzó temperatura, quizá no llegaste a masa constante. Repite."},{"type":"h2","text":"<strong>13.3 ¿Qué es la reproducibilidad?</strong>"},{"type":"p","text":"La reproducibilidad mide la variación que se obtiene cuando DISTINTOS técnicos en DISTINTOS laboratorios repiten el ensayo sobre PORCIONES SIMILARES del mismo material."},{"type":"p","text":"La Tabla 2 nos dice que:"},{"type":"list","items":["<strong>Desviación estándar = 0.8 %: </strong>al cambiar de laboratorio, la variabilidad aumenta."]},{"type":"list","items":["<strong>Rango = 1.3 %: </strong>diferencias mayores indican problemas en alguno de los laboratorios."]},{"type":"callout","text":"<strong>¿POR QUÉ?</strong> La reproducibilidad es siempre peor que la repetibilidad. La razón es que cuando cambian personas, equipos, rutinas e interpretaciones operativas, aparecen nuevas fuentes de variación: calibración de balanzas, precisión del termostato, tiempo de desecador, criterio para decidir que la masa es constante, etc. Todas esas variables, controladas internamente en un laboratorio, se multiplican cuando comparas entre laboratorios. En la práctica: si tu laboratorio reporta ω = 20 % y otro reporta ω = 21 %, la diferencia de 1 % está dentro del rango esperado y NO indica un error. Si la diferencia es mayor a 1.3 %, alguien la regó."}]},{"title":"Parte 14 · Informe del ensayo (sección 10)","blocks":[{"type":"p","text":"La sección 10 lista el contenido mínimo del informe. Un informe incompleto no es un informe: es una nota suelta."},{"type":"h2","text":"<strong>14.1 Datos obligatorios</strong>"},{"type":"list","items":["Descripción e identificación de la muestra ensayada."]},{"type":"list","items":["Fecha de muestreo o recepción de la muestra."]},{"type":"list","items":["Método de muestreo (norma o procedimiento utilizado)."]},{"type":"list","items":["Fecha del ensayo."]},{"type":"list","items":["Método utilizado (A o B)."]},{"type":"list","items":["Contenido de agua, en %, con la precisión indicada en la Tabla 1 de acuerdo con el método elegido."]},{"type":"list","items":["Nombre y firma del responsable."]},{"type":"h2","text":"<strong>14.2 Datos que deben anotarse si aplican</strong>"},{"type":"p","text":"Las notas a pie de la Tabla 1 aclaran que también deben quedar anotadas ciertas circunstancias especiales:"},{"type":"list","items":["Si se usó muestra menor a la especificada en la Tabla 1."]},{"type":"list","items":["Si se descartó alguna partícula por exceder el tamaño esperado."]},{"type":"list","items":["Si la muestra consistía enteramente en roca intacta (masa mínima 500 g)."]},{"type":"h2","text":"<strong>14.3 Datos adicionales recomendables</strong>"},{"type":"p","text":"Aunque no los exige la norma literalmente, en la práctica un buen informe incluye:"},{"type":"list","items":["<strong>Temperatura real del horno: </strong>si se usaron 60 °C por yeso o materia orgánica, debe decirse explícitamente."]},{"type":"list","items":["<strong>Tiempo de secado: </strong>horas totales en el horno hasta masa constante."]},{"type":"list","items":["<strong>Valores brutos: </strong>m_r, m₁ y m₂, para que un auditor pueda recalcular."]},{"type":"list","items":["<strong>Observaciones visuales: </strong>color, olor, presencia de fibras, raíces, cristales, etc."]},{"type":"callout","text":"<strong>¿POR QUÉ?</strong> Un informe con solo \"ω = 18 %\" es inútil si el lector no sabe cómo se llegó a ese número. Un informe completo permite que otro técnico recalcule, auditor verifique, y un supervisor detecte errores. La transparencia es parte de la calidad."}]},{"title":"Parte 15 · Errores frecuentes y cómo evitarlos","blocks":[{"type":"p","text":"Estos son los patrones que los auditores detectan una y otra vez en laboratorios. Conocerlos te ahorra repeticiones y rechazos."},{"type":"table","rows":[["<strong>Error</strong>","<strong>Consecuencia</strong>","<strong>Cómo evitarlo</strong>"],["Dejar la muestra destapada mientras se prepara el pesaje de m₁.","Pérdida de humedad por evaporación; ω menor al real.","Tener el recipiente, tapa y balanza listos ANTES de destapar la muestra original. Minimizar el tiempo destapada."],["Usar balanza con resolución mayor a 0.1 % de la masa.","Error de lectura mayor que la precisión buscada.","Verificar que la resolución de la balanza sea compatible con la masa según la Tabla 1."],["Usar 110 °C con suelos que contienen yeso.","Agua estructural del yeso se cuenta como agua natural; ω artificialmente alto (puede errar en 5–10 %).","Identificar visualmente el yeso (cristales blancos, zonas áridas). Usar 60 °C si se sospecha."],["Usar 110 °C con suelos orgánicos o turbas.","Descomposición térmica de la materia orgánica se cuenta como agua evaporada.","Identificar visualmente la materia orgánica (color oscuro, olor, fibras). Usar 60 °C."],["Sacar la muestra del horno directamente a la balanza (sin desecador).","Corrientes de convección y rehidratación dan lecturas inestables.","Siempre pasar por el desecador y dejar enfriar."],["Pesar la muestra seca sin tapar el recipiente.","Rehidratación parcial durante la pesada; ω subestimado.","Tapar SIEMPRE antes de pesar, tanto m₁ como m₂."],["Definir masa constante a ojo en vez de pesar dos veces.","Muestra mal seca; ω subestimado.","Pesar, devolver al horno por 1–2 h más, pesar de nuevo. Diferencia ≤ 0.1 % = seca."],["Usar masa muy pequeña para material con gravas grandes.","Pocas partículas grandes se cuentan; no son representativas.","Seguir la Tabla 1 rigurosamente según el tamaño máximo."],["Cambiar de recipiente entre pesadas.","Una tara diferente invalida todos los cálculos.","Usar el MISMO recipiente y SU tapa desde el principio hasta el final."],["Contaminar la muestra con polvo del ambiente.","Masa sólida artificial; ω calculado incorrecto.","Trabajar en lugar limpio; no abrir la muestra en zonas polvorientas."],["Aceptar horno con temperatura no uniforme.","Zonas con temperatura menor pueden no secar completamente.","Verificar calibración del horno al menos anualmente; colocar muestras lejos de las puertas."],["No identificar el método (A o B) en el informe.","Lector no sabe con qué precisión se reportó.","Declarar siempre: \"Método A\" o \"Método B\" en el informe."]]}]},{"title":"Parte 16 · Autoevaluación con taxonomía SOLO","blocks":[{"type":"p","text":"La taxonomía SOLO de Biggs y Collis define cinco niveles progresivos de comprensión. Responde cada nivel antes de pasar al siguiente. Si llegas al nivel 5 con seguridad, dominas la norma a profundidad."},{"type":"h2","text":"<strong>Nivel 1 · Preestructural</strong>"},{"type":"p","text":"Identificas los nombres básicos."},{"type":"list","items":["¿Cómo se llama la norma completa?"]},{"type":"list","items":["¿Qué mide esta norma?"]},{"type":"list","items":["¿Qué aparato principal se usa?"]},{"type":"list","items":["¿Cuál es el símbolo del contenido de agua en la fórmula?"]},{"type":"h2","text":"<strong>Nivel 2 · Uniestructural</strong>"},{"type":"p","text":"Identificas piezas individuales."},{"type":"list","items":["¿Cuál es la temperatura estándar del horno?"]},{"type":"list","items":["¿Qué significan m_r, m_1 y m_2 en la fórmula?"]},{"type":"list","items":["¿Cuál es la resolución mínima que debe tener la balanza?"]},{"type":"list","items":["¿Cuánta masa mínima se necesita para una muestra con agregado de 19 mm por el Método A?"]},{"type":"list","items":["¿Cuál es el criterio para decidir que la muestra está seca (masa constante)?"]},{"type":"h2","text":"<strong>Nivel 3 · Multiestructural</strong>"},{"type":"p","text":"Relacionas varias piezas."},{"type":"list","items":["Enumera los cuatro pasos del procedimiento y describe brevemente cada uno."]},{"type":"list","items":["Diferencia entre Método A y Método B en tres aspectos (precisión, masa, uso)."]},{"type":"list","items":["Explica cada columna de la Tabla 1 y cómo elegir una fila para una muestra dada."]},{"type":"list","items":["Nombra los datos obligatorios que debe contener el informe del ensayo."]},{"type":"h2","text":"<strong>Nivel 4 · Relacional</strong>"},{"type":"p","text":"Integras las piezas en un sistema. Aquí empieza el aprendizaje profundo."},{"type":"list","items":["Deriva la fórmula del contenido de agua a partir de la definición (ω = m_a / m_s × 100), paso por paso."]},{"type":"list","items":["Explica por qué el denominador es m_s (sólidos) y no m₁ (masa total húmeda). ¿Qué sucedería si usaras la masa total?"]},{"type":"list","items":["Justifica por qué el secado a 110 °C produce resultados erróneos con suelos que contienen yeso, y qué reacción química ocurre."]},{"type":"list","items":["Un ensayo dio ω = 15.4 % y una repetición ω = 16.2 %. ¿Son aceptables con la Tabla 2? Argumenta con el rango de repetibilidad."]},{"type":"h2","text":"<strong>Nivel 5 · Abstracto ampliado</strong>"},{"type":"p","text":"Generalizas principios a situaciones nuevas. Nivel de un profesional maduro."},{"type":"list","items":["Un técnico te muestra muestras de tres suelos: una blanca de zona árida con cristales brillantes, una negra con olor a tierra, y una parda común. Diseña un protocolo diferenciado para determinar el contenido de agua de cada una, justificando temperaturas y precisiones."]},{"type":"list","items":["En una obra, el laboratorio A reporta ω = 18 % y el laboratorio B reporta ω = 22 % para el mismo estrato. ¿Es una diferencia aceptable? ¿Qué variables investigarías para explicarla?"]},{"type":"list","items":["Tu jefe te pide \"una humedad rápida\" de una muestra de 10 g. Estás trabajando con arena limosa con tamaño máximo de 4.75 mm. Evalúa si es técnicamente válido y qué precisión podrías declarar conforme a la norma."]},{"type":"list","items":["Desarrolla un programa de control interno de calidad para verificar que tu horno y balanza cumplen la norma: qué mides, cada cuánto, con qué patrones, qué tolerancias."]}]},{"title":"Fuentes consultadas","blocks":[{"type":"p","text":"Esta guía integra el texto literal de la norma mexicana y material publicado en fuentes confiables del sector."},{"type":"h2","text":"<strong>Documento normativo principal</strong>"},{"type":"list","items":["NMX-C-475-ONNCCE-2020 · Industria de la Construcción – Geotecnia – Materiales Térreos – Determinación del Contenido de Agua Mediante Horno – Método de Ensayo. Declaratoria de vigencia publicada en el Diario Oficial de la Federación el 06 de enero de 2022. Cancela a la NMX-C-475-ONNCCE-2013."]},{"type":"h2","text":"<strong>Documentos normativos relacionados</strong>"},{"type":"list","items":["NMX-C-430-ONNCCE-2002 · Industria de la construcción – Geotecnia – Cimentaciones – Sondeos de pozo a cielo abierto."]},{"type":"list","items":["NMX-C-431-ONNCCE-2002 · Industria de la construcción – Geotecnia – Cimentaciones – Toma de muestra alterada e inalterada – Métodos de prueba."]},{"type":"list","items":["NMX-C-467-ONNCCE-2019 · Industria de la Construcción – Geotecnia – Materiales para Terracerías – Métodos de Muestreo."]},{"type":"list","items":["NMX-C-468-ONNCCE-2018 · Industria de la construcción – Geotecnia – Materiales Térreos – Método de preparación de muestras."]},{"type":"list","items":["NMX-Z-013-SCFI-2015 · Guía para la estructuración y redacción de normas."]},{"type":"list","items":["NOM-008-SCFI-2002 · Sistema general de unidades de medida."]},{"type":"h2","text":"<strong>Normas internacionales relacionadas (referencia, no equivalencia)</strong>"},{"type":"list","items":["ASTM D2216-19 · Standard Test Methods for Laboratory Determination of Water (Moisture) Content of Soil and Rock by Mass. ASTM International, West Conshohocken, PA, 2019."]},{"type":"list","items":["ISO 17892-1:2014 · Geotechnical investigation and testing – Laboratory testing of soil – Part 1: Determination of water content."]},{"type":"list","items":["AASHTO T 265 · Standard Method of Test for Laboratory Determination of Moisture Content of Soils."]},{"type":"h2","text":"<strong>Manuales SCT / IMT</strong>"},{"type":"list","items":["M·MMP·1·04/03 · Métodos de Muestreo y Prueba de Materiales, Parte 1. Suelos y Materiales para Terracerías, Título 04. Contenido de Agua. Normativa para la Infraestructura del Transporte – Secretaría de Comunicaciones y Transportes, 2003."]},{"type":"h2","text":"<strong>Literatura técnica</strong>"},{"type":"list","items":["Das, B. M. (2019). Principles of Geotechnical Engineering. 9ª ed., Cengage Learning."]},{"type":"list","items":["Craig, R. F. (2004). Soil Mechanics. 7ª ed., Spon Press."]},{"type":"list","items":["Bowles, J. E. (1996). Foundation Analysis and Design. 5ª ed., McGraw-Hill."]},{"type":"list","items":["Gy, P. M. (1998). Sampling for Analytical Purposes. John Wiley & Sons. Referencia para la justificación estadística de las masas mínimas según tamaño máximo de partícula."]},{"type":"callout","text":"<strong>Cierre</strong> La NMX-C-475 describe un ensayo aparentemente simple: pesar, secar, pesar de nuevo. Pero detrás de cada número hay una capa de entendimiento: por qué 110 °C, por qué el denominador son los sólidos, por qué se baja a 60 °C con yeso, por qué la balanza debe tener resolución del 0.1 % de la masa. <em>El contenido de agua es el ensayo más ejecutado del laboratorio y el más subestimado. Dominarlo es dominar el alfabeto de la mecánica de suelos. A partir de aquí, cada otra norma tiene sentido.</em>"},{"type":"p","text":"Página"}]}],"eval_part_index":17,"eval_part_indices":[16,17],"search_text":"mapa de la guía cada parte construye sobre la anterior. recórrelas en orden la primera vez. parte contenido objetivo de aprendizaje 0 glosario visual dominar términos y analogías básicas. 1 panorama: ¿qué es el contenido de agua? entender qué se mide y por qué importa. 2 objetivo y campo de aplicación saber qué cubre la norma y sus referencias. 3 los tres ingredientes del suelo comprender el modelo trifásico aire-agua-sólidos. 4 materiales recipiente, desecador, charolas y su función. 5 aparatos con valores numéricos balanza al 0.1 % y horno a 110 °c ± 5 °c, por qué. 6 preparación y acondicionamiento relación con otras normas y masas mínimas. 7 la tabla 1 explicada cómo elegir la masa mínima según el tamaño máximo. 8 condiciones ambientales el único inciso que la norma dedica al tema. 9 procedimiento paso a paso los cuatro pasos exactos del ensayo. 10 por qué el horno a 110 °c ± 5 °c fundamento físico-químico del secado estándar. 11 casos especiales: yeso y materia orgánica cuándo y por qué bajar a 60 °c. 12 la fórmula del contenido de agua deducción, símbolos y ejemplo numérico. 13 precisión: repetibilidad y reproducibilidad qué significan los valores de la tabla 2. 14 informe del ensayo qué debe contener el reporte final. 15 errores frecuentes y cómo evitarlos lecciones detectadas en auditorías. 16 autoevaluación solo confirmar que aprendiste de verdad. parte 0 · glosario visual para principiantes léelos sin presión aquí. volverán a aparecer más adelante y ganarán sentido con la práctica. término explicación sencilla analogía contenido de agua (ω) relación entre la masa de agua contenida en los poros de un suelo y la masa de las partículas sólidas secas. si una esponja tiene 80 g de agua absorbida y pesa 100 g seca, su contenido de agua es 80 %. material térreo todo material tipo suelo: arcillas, limos, arenas, gravas y mezclas. no incluye concreto ni asfalto. la tierra y los fragmentos sueltos de un terreno natural. masa (m) cantidad de materia en un objeto, expresada en gramos o kilogramos. lo que lees en una báscula cuando colocas algo sobre ella. masa constante estado en que el material ya no pierde agua al seguir en el horno: dos pesadas sucesivas difieren en menos del 0.1 %. es como cuando tu ropa, tras varias horas al sol, ya no se seca más porque perdió toda el agua. desecador recipiente hermético con un desecante químico que evita la absorción de humedad del aire. como un tupper sellado que contiene sílica gel; mantiene el interior seco. desecante sustancia que absorbe humedad del aire circundante. ejemplos: sílica gel, cloruro de calcio anhidro. las bolsitas con bolitas blancas que vienen en zapatos y electrónicos nuevos. repetibilidad variación esperada si el mismo técnico repite el ensayo con el mismo equipo varias veces. es cuán consistente eres al hacer lo mismo. reproducibilidad variación esperada si otro laboratorio con otro técnico repite el mismo ensayo. es cuán consistentes son dos personas distintas al hacer lo mismo. corrosión deterioro químico de un metal por oxidación o reacción con sustancias del ambiente. es el óxido que aparece en los clavos mojados. termostato dispositivo que mantiene una temperatura constante encendiendo o apagando el calentador automáticamente. como el termostato del horno de cocina que apaga el fuego al llegar a la temperatura deseada. materia orgánica restos de plantas y animales descompuestos presentes en algunos suelos (turbas, suelos vegetales). la tierra negra de un jardín rica en hojas y raíces. yeso mineral común (sulfato de calcio dihidratado, caso₄·2h₂o) que libera agua químicamente enlazada al calentarse. la misma sustancia del yeso para construcción o del yeso dental. hidratación (mineral) proceso químico mediante el cual un mineral incorpora moléculas de agua dentro de su estructura cristalina. como una galleta que absorbe leche y cambia de textura al humedecerse. cifras significativas dígitos que tienen significado real en una medición, descartando ceros no informativos. si pesas algo y dice 12.34 g, tienes 4 cifras significativas; si dice 12 g, solo 2. parte 1 · panorama: ¿qué es el contenido de agua y por qué importa? antes de entrar al procedimiento, necesitamos que tengas clarísimo qué se mide y para qué sirve. sin esto, los pasos se sienten arbitrarios. 1.1 el suelo es una receta de tres ingredientes cuando sacas una muestra de suelo del campo, no te llevas una \"sustancia\" uniforme. lo que traes es una mezcla de tres componentes invisibles a simple vista pero fáciles de imaginar: componente qué es cómo se relaciona con el volumen partículas sólidas los granos de arcilla, limo, arena y grava. son la \"estructura\" del suelo. ocupan una fracción fija del volumen total. agua en los poros agua que llena los huecos entre partículas. varía con el clima, la profundidad y la compactación. aire en los poros aire atrapado entre las partículas cuando el suelo no está saturado. varía inversamente al agua: si entra más agua, sale aire. 1.2 la definición exacta el contenido de agua (ω) es la masa de agua dividida entre la masa de partículas sólidas secas, expresada como porcentaje. fíjate que el denominador es la masa seca, no la masa total. ω = (masa de agua) ÷ (masa de sólidos) × 100 ¿por qué? ¿por qué el denominador es la masa seca y no la total? porque la masa seca es constante e intrínseca del material. la masa total cambia con las condiciones: si el suelo se humedece más, la masa total crece, y el numerador y denominador crecen juntos, haciendo difícil comparar. usar la masa seca como referencia fija significa que ω refleja cuánta agua tiene el suelo con respecto a su propio \"esqueleto\" sólido. por esa misma razón, el contenido de agua puede ser mayor de 100 %: en arcillas muy blandas puede haber más agua que masa sólida (ω = 150 %, 200 % o más en turbas). 1.3 por qué este ensayo es el más importante de todos casi cada propiedad mecánica del suelo depende de su contenido de agua: resistencia al corte: una arcilla blanda con 40 % de agua puede ser hasta 20 veces menos resistente que la misma arcilla con 20 % de agua. compactación: la densidad máxima que puede alcanzar un suelo depende de tener una humedad muy específica (humedad óptima). consistencia: las arcillas pasan de duras a plásticas a líquidas según su contenido de agua. permeabilidad, compresibilidad, expansión: todas dependen de la humedad. la idea central medir bien el contenido de agua no es un trámite; es la base sobre la que se construyen todas las demás propiedades. un error de 2 % en humedad puede cambiar cualitativamente la clasificación del suelo, la compactación óptima o el diseño de una cimentación. parte 2 · objetivo y campo de aplicación la sección 1 y 2 de la norma son cortas y directas. léelas con atención. 2.1 texto del objetivo texto de la norma \"esta norma mexicana establece el procedimiento para determinar el contenido de agua mediante el secado en horno.\" \"esta norma mexicana es aplicable a los materiales térreos.\" 2.2 lo que implica el alcance dos ideas clave salen de estas líneas: método de secado en horno: hay muchas formas de medir humedad (por microondas, por speedy, por carburo de calcio), pero la norma fija una sola: horno eléctrico o de gas. los demás métodos pueden usarse solo para aproximaciones rápidas en campo, pero el método oficial es el de horno. solo materiales térreos: aplica a suelos y rocas blandas. no a concreto endurecido, asfalto, ni agregados para concreto (que tienen otras normas). 2.3 referencias normativas la norma cita cuatro documentos que son indispensables cuando se aplica: referencia qué aporta nmx-c-430-onncce-2002 · cimentaciones – sondeos de pozo a cielo abierto. describe cómo obtener la muestra desde un pozo a cielo abierto. nmx-c-431-onncce-2002 · cimentaciones – toma de muestra alterada e inalterada. describe el procedimiento del spt y del shelby para muestrear. nmx-c-467-onncce-2019 · materiales para terracerías – métodos de muestreo. describe el muestreo para obras de terracerías. nmx-c-468-onncce-2018 · materiales térreos – método de preparación de muestras. describe el secado, disgregado y cuarteo previos. ¿por qué? estas cuatro referencias definen el \"antes\" del ensayo. la nmx-c-475 solo se ocupa del ensayo de laboratorio, pero reconoce que el resultado vale lo que valen los pasos previos. si la muestra se tomó con procedimiento equivocado (no nmx-c-431 o 467), o si se preparó incorrectamente (no nmx-c-468), el contenido de agua medido puede ser irrelevante. por eso estas referencias no son decorativas: son parte del sistema de calidad del ensayo. parte 3 · los tres ingredientes del suelo: el modelo trifásico esta parte no está explícita en la norma pero es el fundamento conceptual sin el cual la fórmula no tiene sentido. dominarla es la clave para entender no solo esta norma, sino toda la mecánica de suelos. 3.1 el diagrama trifásico imagina un cubo imaginario de suelo. si pudieras separar sus componentes, verías tres fases: fase símbolo qué ocupa sólidos (partículas) s una parte del volumen, siempre presente. agua (en los poros) a o w una parte del volumen de los poros. puede ser desde 0 % (seco) hasta 100 % (saturado). aire (en los poros) aire el resto del volumen de los poros. complementa al agua. 3.2 las relaciones por masa en términos de masa, solo interesan dos componentes (el aire no tiene masa significativa): masa símbolo (según nmx-c-475) qué representa masa de agua m_a cantidad total de agua contenida en los poros del suelo. masa de sólidos m_s cantidad total de partículas secas. masa total (húmeda) m_a + m_s lo que pesaría el suelo completo (sin contar el aire). 3.3 ¿cómo medimos m_a y m_s en la práctica? aquí viene el truco genial de la norma: no podemos medir el agua directamente (está dispersa entre miles de granos). tampoco podemos medir directamente los sólidos sin perder el agua. pero sí podemos medir: la masa de la muestra húmeda (sólidos + agua). la masa de la muestra seca después del horno (solo sólidos). la diferencia entre las dos nos da la masa de agua evaporada. ¿por qué? este es el genio del método: convertir un problema imposible (medir agua atrapada entre granos) en un problema trivial (pesar antes y después). el horno es simplemente el mecanismo para \"vaciar el agua\" y permitir la resta. todo lo demás son detalles de implementación. parte 4 · materiales (sección 3) la sección 3 de la norma lista los elementos básicos del ensayo. son pocos pero cada uno cumple una función precisa. material especificación de la norma para qué sirve recipiente con tapa y dimensiones adecuadas para contener la porción de la muestra a ensayar. de material resistente a la corrosión y altas temperaturas. contiene la muestra durante todo el ensayo. la tapa evita pérdidas de humedad mientras no se está secando. debe resistir 110 °c sin deformarse ni oxidarse. desecador con tapa de cierre hermético, de tamaño adecuado para contener los recipientes anteriores y con un desecante. recibe el recipiente después del horno mientras se enfría. evita que el aire húmedo ingrese y rehidrate el suelo recién secado. charolas con las dimensiones suficientes para contener la porción de la muestra, de material resistente a la corrosión y a las altas temperaturas. alternativa al recipiente cuando la muestra es voluminosa y no cabe en un recipiente con tapa. ¿por qué? ¿por qué tanto énfasis en la resistencia a la corrosión? porque los suelos con sales disueltas (p. ej. suelos salinos, sedimentos marinos) pueden reaccionar químicamente con metales comunes y oxidarlos. un recipiente corroído agrega masa ajena a la muestra, alterando el cálculo del contenido de agua. por eso se usan aceros inoxidables, aluminio o materiales cerámicos. ¿por qué el desecador? porque después del horno el material está a 110 °c y está extremadamente seco. si lo dejas en el aire, comenzará a absorber humedad del ambiente antes de que lo pongas en la balanza. en pocos minutos puede ganar masa suficiente para distorsionar el resultado. el desecador le da un ambiente controlado donde enfriarse sin rehidratarse. parte 5 · aparatos (sección 4) solo dos aparatos, pero con tolerancias numéricas exactas. cada número tiene fundamento. 5.1 balanza y/o báscula especificación de la norma: texto de la norma \"debe tener una resolución de 0.1 % o menos de la masa de la muestra por ensayar, expresada en unidades de masa.\" entonces, si tu muestra pesa 500 g, necesitas una balanza que resuelva al menos 0.5 g. si tu muestra pesa 50 000 g (50 kg), necesitas resolución de al menos 50 g. ejemplo práctico masa de la muestra resolución mínima exigida balanza adecuada 20 g 0.02 g balanza analítica de laboratorio. 50 g 0.05 g balanza analítica de laboratorio. 250 g 0.25 g balanza semianalítica. 1 000 g (1 kg) 1 g balanza de laboratorio estándar. 5 000 g (5 kg) 5 g balanza de laboratorio estándar. 50 000 g (50 kg) 50 g báscula industrial con resolución de 20 g o mejor. ¿por qué? ¿por qué 0.1 % y no otro valor? porque los contenidos de agua en suelos típicos están entre 5 % y 50 %. si quieres reportar con precisión de 0.1 % (como pide la tabla 1 para el método a), necesitas que la balanza no sea la fuente de error. con resolución del 0.1 % de la masa, el error de pesada es despreciable comparado con la variabilidad natural del suelo. fíjate que la resolución exigida depende de la masa, no un valor fijo. esto ahorra costos: no hay que comprar una balanza de altísima precisión para pesar muestras grandes. 5.2 horno especificación de la norma: texto de la norma \"con un termostato o dispositivo que permita mantener una temperatura uniforme de 110 °c ± 5 °c en toda la cámara de secado.\" dos requisitos clave: 110 °c ± 5 °c: rango estrecho de temperatura. ni más, ni menos. en toda la cámara: el horno debe calentar uniformemente. si un rincón está más caliente, los recipientes ahí se secan antes; si otro está más frío, quedan con agua residual. la justificación técnica de los 110 °c se desarrolla en la parte 10 de esta guía. por ahora, recuerda: es la temperatura estándar mundial para el secado de suelos. parte 6 · preparación y acondicionamiento (sección 5) antes de empezar el ensayo, la muestra debe cumplir requisitos mínimos de procedencia y tamaño. 6.1 el origen de la muestra la norma indica que la muestra debe ser obtenida conforme a lo establecido en: nmx-c-467-onncce-2019 (terracerías). nmx-c-430-onncce-2002 (pozos a cielo abierto). nmx-c-431-onncce-2002 (cimentaciones). 6.2 la preparación previa la muestra debe prepararse según se requiera para la realización de otros ensayos, de acuerdo con la nmx-c-468-onncce-2018 (secado, disgregado y cuarteo). ¿por qué? este enlace con la nmx-c-468 es importante: si el contenido de agua se va a determinar después de disgregar y cuartear, la humedad debe preservarse hasta ese momento. en la práctica, esto significa que se toma una porción de la muestra húmeda antes del secado previo, se sella y se usa solo para el ensayo de humedad. si la muestra ya fue secada por la nmx-c-468, entonces ya no tiene humedad natural y el ensayo de humedad es inútil. por eso la determinación de humedad siempre se programa temprano, antes de otros ensayos. 6.3 la masa mínima: selección visual la norma pide que se obtenga la masa mínima de la muestra del material húmedo, seleccionado visualmente, según lo especificado en la tabla 1. la clave es seleccionar \"visualmente\" porque la tabla 1 depende del tamaño máximo del agregado, y ese tamaño se juzga a ojo: ¿es arena fina? ¿tiene gravas grandes? ¿hay piedras? 6.4 cuando se hace junto con otros ensayos cita textual: \"cuando la determinación del contenido de agua se haga en conjunto con otras determinaciones para el mismo material, la masa requerida de material será la especificada en el otro método utilizado. si los métodos adicionales utilizados no especifican la masa mínima de material, se debe utilizar la indicada en la tabla 1.\" ¿por qué? esto es muy práctico. muchas veces en el laboratorio no se ensaya humedad \"sola\" sino como parte del ensayo proctor, del cbr o de límites de atterberg. cada uno de esos ensayos tiene su propia masa requerida. la norma dice: si ya vas a pesar 2 kg para proctor, usa esos mismos 2 kg para humedad; no pidas una masa separada. 6.5 la nota importante nota 1 de la norma usar una muestra de prueba menor que la indicada en la tabla 1 puede ser adecuado para los propósitos del ensayo. cualquier muestra utilizada que no cumpla con lo indicado en la tabla 1 debe anotarse en el informe de ensayo. es decir: puedes usar menos muestra si tienes razones, pero debes declararlo en el informe para que quien lo lea sepa que la incertidumbre puede ser mayor de la estándar. parte 7 · la tabla 1 explicada la tabla 1 es el corazón práctico de la norma: te dice cuánta muestra necesitas según el tamaño máximo del agregado y la precisión deseada. 7.1 la tabla 1 completa abertura de la malla (mm) designación método a (precisión 1 %) método b (precisión 0.1 %) 75.0 3 pulgadas 5 000 g 50 000 g 37.5 1 ½ pulgada 1 000 g 10 000 g 19.0 ¾ pulgada 250 g 2 500 g 9.5 ⅜ pulgada 50 g 500 g 4.75 no. 4 20 g 100 g 2.00 no. 10 20 g 20 g 7.2 cómo leer la tabla 1 imagina que recibes una muestra de suelo. primero observas el tamaño máximo de partícula que contiene: si tiene gravas de hasta 75 mm (3 pulgadas): necesitas al menos 5 000 g para método a o 50 000 g para método b. si las partículas mayores son de 19 mm (¾ pulgada): necesitas 250 g para método a o 2 500 g para método b. si es arena fina (pasa la malla no. 10, 2 mm): 20 g son suficientes para cualquiera de los dos métodos. 7.3 método a vs método b la diferencia entre los dos métodos es la precisión con que reportas el resultado: aspecto método a método b precisión reportada al 1 % más cercano (ej.: 12 %, 13 %, 14 %) al 0.1 % más cercano (ej.: 12.3 %, 13.7 %) masa requerida menor 10 veces mayor tiempo de ensayo más corto (muestra pequeña) más largo (muestra grande requiere más tiempo en horno) usos típicos control de calidad en campo, ensayos rápidos. investigación, ensayos de precisión, estudios de compactación críticos. ¿por qué? ¿por qué más masa da más precisión? por estadística de muestreo. con 20 g de arena fina hay miles de granos, pero con 20 g de una grava de 75 mm quizá solo tendrías una piedra entera. si esa única piedra es más seca que el promedio, tu medida estará muy sesgada. para materiales gruesos necesitas suficiente masa para que las partículas más grandes estén representadas con sus proporciones reales de humedad. la relación de 10:1 entre ambos métodos refleja que para ganar una cifra significativa extra (de 1 % a 0.1 %) necesitas reducir el error de muestreo, y esto requiere aproximadamente 10 veces más masa de acuerdo con los principios estadísticos del muestreo (gy, 1998). 7.4 la nota 2 de la tabla nota 2 de la norma (extractos clave) método a: cuando la muestra sea menor a 50 g y esta contenga una partícula mayor al tamaño máximo del agregado, es apropiado no incluirla, sin embargo, cualquier material descartado se describirá y anotará en el informe de ensayo. método b: cuando la muestra sea menor a 200 g y esta contenga una partícula mayor al tamaño máximo del agregado, es apropiado no incluirla, sin embargo, cualquier material descartado se describirá y anotará en el informe de ensayo. para aquellas muestras que consistan enteramente en roca intacta, la masa mínima de la muestra debe ser de 500 g. ¿por qué? ¿por qué se permite descartar la partícula \"rebelde\"? porque en muestras pequeñas, una única piedra fuera de tamaño puede pesar casi tanto como el resto. si la incluyes, el ensayo deja de representar al material real y se vuelve el ensayo de esa piedra en particular. es más fiel descartarla, anotarlo, y medir solo el material de tamaño esperado. parte 8 · condiciones ambientales (sección 6) una sección breve pero con sentido práctico. texto de la norma \"este método de ensayo se realiza de acuerdo con las condiciones ambientales del lugar.\" ¿por qué? esta redacción tan abierta significa que el ensayo no requiere una sala climatizada ni humedad relativa controlada, como sí lo requieren otros ensayos (por ejemplo los de concreto). ¿por qué? porque todas las mediciones críticas se hacen con la muestra ya sellada (en recipiente con tapa) o en el desecador (protegida del ambiente). las condiciones ambientales pueden variar sin afectar el resultado final. sin embargo, hay una condición implícita: el laboratorio debe ser limpio y sin contaminantes. si preparas la muestra cerca de hornos o secadores que eleven la humedad del aire ambiental, la muestra puede absorber vapor durante la manipulación inicial y reportar más humedad de la real. parte 9 · procedimiento paso a paso (sección 7) el procedimiento son cuatro pasos limpios y secuenciales. 9.1 paso 1 · masa del recipiente (sección 7.1) cita textual: \"obtener la masa del recipiente limpio y seco, con su tapa, anotar como m_r, en g, de acuerdo con la balanza indicada en el 4.1.\" requisitos: recipiente limpio y seco (no puede tener humedad residual ni polvo). con su tapa (la tapa será parte del conjunto en todo el ensayo). registrar como m_r en gramos. ¿por qué? ¿por qué incluir la tapa desde el inicio? porque si en el paso siguiente pesas con tapa pero aquí pesaste sin tapa, estarías restando una tapa \"fantasma\" en los cálculos. la regla de oro en pesadas es: el recipiente debe ser exactamente el mismo en todos los pasos, incluyendo su tapa. 9.2 paso 2 · masa con muestra húmeda (sección 7.2) cita textual: \"colocar la porción de la muestra húmeda en el recipiente, se tapa e
