Repository: misapoe05-cell/sgc-estandares2026

File: www/assets/data/c476_1.json (part 2 of 3)
{"type":"list","items":["<strong>Figura 3a: </strong>9 golpes iniciales en disposición geométrica específica (un golpe central + 8 en anillo)."]},{"type":"list","items":["<strong>Figura 3b: </strong>los restantes 47 golpes (hasta llegar a 56) en patrón de mayor cobertura, con numeración progresiva que cubre toda la superficie."]},{"type":"callout","text":"<strong>¿POR QUÉ?</strong> ¿Por qué un patrón específico y no golpes al azar? Porque la compactación dinámica depende de que TODA la superficie de la capa reciba energía similar. Si golpearas varias veces el mismo punto y nunca otras zonas, tendrías zonas muy compactadas y zonas no compactadas en la misma capa, y la densidad medida no representaría al material. Los patrones están diseñados para que los círculos de influencia de cada golpe (el área compactada por un golpe) se traslapen uniformemente con los de los golpes vecinos. Esto requiere secuencias geométricamente calibradas. El número 56 para molde grande fue calibrado experimentalmente en los años 1930–1940 para producir una compactación equivalente al molde pequeño con 25 golpes: misma energía específica por volumen."}]},{"title":"Parte 11 · Cálculos: las dos fórmulas principales","blocks":[{"type":"p","text":"Llegamos al corazón matemático de la norma. Dos fórmulas que hay que dominar."},{"type":"h2","text":"<strong>11.1 Fórmula 1 · Masa volumétrica húmeda (sección 10.1)</strong>"},{"type":"p","text":"<strong>γm = [(Mi − Mt) / V] × 1 000</strong>"},{"type":"h3","text":"<strong>Significado de cada símbolo</strong>"},{"type":"table","rows":[["<strong>Símbolo</strong>","<strong>Qué es</strong>","<strong>Unidades</strong>"],["γm","Masa volumétrica del material húmedo.","kg/m³"],["Mi","Masa del molde con el material húmedo compactado.","g"],["Mt","Masa del molde vacío.","g"],["V","Volumen del molde.","cm³"]]},{"type":"h3","text":"<strong>Deducción lógica</strong>"},{"type":"p","text":"La masa volumétrica es masa dividida entre volumen. La masa del material húmedo solo (sin molde) es la diferencia Mi − Mt. Esa masa está en gramos y el volumen en cm³, así que el cociente (Mi − Mt) / V sale en g/cm³. Para convertirlo a kg/m³ multiplicamos por 1 000."},{"type":"p","text":"<strong>1 g/cm³ = 1 000 kg/m³</strong>"},{"type":"h2","text":"<strong>11.2 Fórmula 2 · Masa volumétrica seca (sección 10.2)</strong>"},{"type":"p","text":"<strong>γd = [γm / (100 + ω)] × 100</strong>"},{"type":"h3","text":"<strong>Significado de cada símbolo</strong>"},{"type":"table","rows":[["<strong>Símbolo</strong>","<strong>Qué es</strong>","<strong>Unidades</strong>"],["γd","Masa volumétrica seca.","kg/m³"],["γm","Masa volumétrica del material húmedo (calculada en 11.1).","kg/m³"],["ω","Contenido de agua (determinado por NMX-C-475).","%"]]},{"type":"h3","text":"<strong>Deducción lógica</strong>"},{"type":"p","text":"El material húmedo tiene masa total M = Ms + Mw, donde Ms es masa de sólidos y Mw es masa de agua. Si definimos ω como Mw/Ms × 100, entonces Mw = (ω/100) × Ms, y por tanto:"},{"type":"p","text":"<strong>M = Ms × (1 + ω/100) = Ms × (100 + ω)/100</strong>"},{"type":"p","text":"Dividiendo ambos lados por el volumen V:"},{"type":"p","text":"<strong>γm = M/V = (Ms/V) × (100 + ω)/100 = γd × (100 + ω)/100</strong>"},{"type":"p","text":"Despejando γd:"},{"type":"p","text":"<strong>γd = γm × 100/(100 + ω) = [γm / (100 + ω)] × 100</strong>"},{"type":"callout","text":"<strong>¿POR QUÉ?</strong> Esta fórmula te permite \"desagregar\" lo que realmente pesaste. Tu balanza no distingue entre sólidos y agua, pero gracias al ensayo de humedad (NMX-C-475) sabes qué porcentaje era agua. La fórmula resta matemáticamente esa contribución y te deja solo la densidad de sólidos. Nótese que si ω = 0, entonces γd = γm (suelo totalmente seco, masa húmeda = masa seca). Si ω > 0, entonces γd < γm siempre (siempre que haya agua, la masa total es mayor que la de sólidos para el mismo volumen)."},{"type":"h2","text":"<strong>11.3 Ejemplo numérico usando los datos de la Figura 4 de la norma</strong>"},{"type":"p","text":"La Figura 4 de la norma muestra un ensayo real con 5 especímenes en molde grande D (152.4 mm), variante modificada. Usemos los datos del espécimen 1:"},{"type":"table","rows":[["<strong>Dato</strong>","<strong>Valor</strong>"],["Masa del molde + suelo húmedo (Mi)","6 449 g"],["Masa del molde (Mt)","2 750 g"],["Volumen del molde (V)","2 133 cm³"],["Contenido de agua (ω)","18.9 %"]]},{"type":"h3","text":"<strong>Paso 1 · Calcular γm</strong>"},{"type":"p","text":"<strong>γm = [(6 449 − 2 750) / 2 133] × 1 000</strong>"},{"type":"p","text":"<strong>γm = (3 699 / 2 133) × 1 000 ≈ 1 734 kg/m³</strong>"},{"type":"h3","text":"<strong>Paso 2 · Calcular γd</strong>"},{"type":"p","text":"<strong>γd = [1 734 / (100 + 18.9)] × 100</strong>"},{"type":"p","text":"<strong>γd = 1 734 × (100 / 118.9) ≈ 1 458 kg/m³</strong>"},{"type":"p","text":"Estos valores coinciden con los reportados en la hoja de registro de la Figura 4. Repitiendo este cálculo para los 5 especímenes y graficando γd vs ω, se obtiene la curva de compactación."}]},{"title":"Parte 12 · La curva de compactación (Figura 4 de la norma)","blocks":[{"type":"p","text":"Después de compactar al menos 4 especímenes y calcular γd y ω para cada uno, se grafican los puntos y se traza una curva."},{"type":"h2","text":"<strong>12.1 Cómo se construye</strong>"},{"type":"list","items":["En el eje horizontal: contenido de agua ω, en porcentaje."]},{"type":"list","items":["En el eje vertical: masa volumétrica seca γd, en kg/m³."]},{"type":"list","items":["Se colocan los puntos (ω₁, γd₁), (ω₂, γd₂), ..., (ωn, γdn)."]},{"type":"list","items":["Se traza una curva suave que una los puntos. La forma es siempre parabólica (colina invertida)."]},{"type":"h2","text":"<strong>12.2 Cómo se lee el resultado (sección 10.4)</strong>"},{"type":"p","text":"El punto más alto de la curva corresponde a:"},{"type":"list","items":["<strong>Su coordenada vertical: </strong>γd máx."]},{"type":"list","items":["<strong>Su coordenada horizontal: </strong>ω opt."]},{"type":"p","text":"El ejemplo de la Figura 4 muestra:"},{"type":"table","rows":[["<strong>Resultado</strong>","<strong>Valor</strong>"],["γd máx","1 512 kg/m³"],["ω opt","22.7 %"]]},{"type":"h2","text":"<strong>12.3 Requisitos para una curva válida (sección 9.9)</strong>"},{"type":"list","items":["Mínimo 4 puntos."]},{"type":"list","items":["Dos puntos en la rama ascendente (antes del máximo)."]},{"type":"list","items":["Dos puntos en la rama descendente (después del máximo)."]},{"type":"list","items":["La segunda masa húmeda debe ser mayor que la primera."]},{"type":"list","items":["La penúltima masa húmeda debe ser mayor que la última."]},{"type":"callout","text":"<strong>¿POR QUÉ?</strong> Las dos últimas condiciones son criterios operativos para asegurarse de que realmente cubriste el máximo. Si la segunda medición es MENOR que la primera, significa que la primera ya estaba cerca del óptimo y que ya estás en la rama descendente. Si la penúltima es MENOR que la última, tu curva aún está en la rama ascendente y no alcanzaste el óptimo."},{"type":"h2","text":"<strong>12.4 La hoja de registro (Figura 4 completa)</strong>"},{"type":"p","text":"La figura 4 de la norma muestra el formato oficial de hoja de registro. Contiene:"},{"type":"list","items":["Datos administrativos: obra, localización, tramo, subtramo, origen, sondeo, muestra, descripción, fecha, ensayo, operador, calculó."]},{"type":"list","items":["Variante y datos del ensayo: método (estándar/modificado), molde (R/D), masa de pisón, variante, número de capas, golpes por capa."]},{"type":"list","items":["Tabla de especímenes (1 a 5): número de cápsula, masa cápsula + suelo húmedo, masa cápsula + suelo seco, masa de agua, masa cápsula, masa suelo seco, contenido de agua."]},{"type":"list","items":["Datos para masa volumétrica: masa molde + suelo húmedo, masa molde, masa suelo húmedo, volumen del molde, γm, γd."]},{"type":"list","items":["Gráfica de γd vs ω."]},{"type":"list","items":["Observaciones finales: γd máx, ω opt."]}]},{"title":"Parte 13 · La curva de saturación teórica (sección 10.5)","blocks":[{"type":"p","text":"Una parte conceptualmente avanzada. Esta curva no es OPCIONAL: la sección 10.6 dice que debe trazarse siempre sobre la misma gráfica de la curva de compactación."},{"type":"h2","text":"<strong>13.1 Qué es la saturación teórica</strong>"},{"type":"p","text":"Un suelo está totalmente saturado cuando los poros entre partículas están llenos de agua, sin aire. Es el estado \"máximo humedad\" físicamente posible para un suelo a cierta densidad seca."},{"type":"h2","text":"<strong>13.2 La fórmula de la sección 10.5</strong>"},{"type":"p","text":"<strong>ωsat = [(γ₀/γd) − (1/Ss)] × 100</strong>"},{"type":"h3","text":"<strong>Significado de cada símbolo</strong>"},{"type":"table","rows":[["<strong>Símbolo</strong>","<strong>Qué es</strong>","<strong>Unidades / valor</strong>"],["ωsat","Contenido de agua para el cual el material estaría saturado.","%"],["γd","Masa volumétrica seca del material compactado.","kg/m³"],["Ss","Densidad relativa de sólidos (determinada por su tamaño).","Adimensional (típicamente 2.4 a 2.8)."],["γ₀","Masa volumétrica del agua destilada a 4 °C.","1 000 kg/m³ (valor práctico)."]]},{"type":"h3","text":"<strong>Cómo interpretarla</strong>"},{"type":"p","text":"Fijando un valor de γd, la fórmula calcula qué contenido de agua tendría que tener el suelo para estar 100 % saturado. Si llenas toda la curva de compactación con puntos (γd, ωsat), obtienes la curva de saturación teórica."},{"type":"h2","text":"<strong>13.3 La regla de oro</strong>"},{"type":"callout","text":"<strong>Principio físico</strong> La curva de compactación nunca debe cruzar la curva de saturación teórica. Si lo hiciera, el suelo tendría más agua que el volumen de sus poros, lo cual es físicamente imposible. En la práctica: la rama descendente de la curva de compactación se acerca asintóticamente a la curva de saturación, pero no la cruza."},{"type":"callout","text":"<strong>¿POR QUÉ?</strong> Si al graficar tu curva de compactación aparece cruzando la curva de saturación teórica, TIENES UN ERROR. Posibles causas: • La densidad relativa de sólidos Ss que usaste es incorrecta (asumiste 2.65 pero el material es 2.4). • Medición errónea del volumen del molde. • Pérdida de material al enrasar. • Error en la determinación del contenido de agua. La curva de saturación es un \"chequeo independiente\": si tu gráfica no la respeta, busca el error antes de reportar."},{"type":"h2","text":"<strong>13.4 Curvas de 90 % y 95 % de saturación</strong>"},{"type":"p","text":"En la práctica conviene también trazar curvas para grados de saturación del 90 % y 95 %. A diferencia de la curva de 100 %, estas SÍ pueden ser cortadas por la curva de compactación. De hecho, la rama húmeda de la curva de compactación (a la derecha del óptimo) suele estar cerca del 85–90 % de saturación."},{"type":"callout","text":"<strong>¿POR QUÉ?</strong> La cercanía de la rama húmeda a la saturación tiene un significado físico: al exceder la humedad óptima, los poros comienzan a llenarse con agua que ya no puede ser expulsada por compactación. El suelo se vuelve \"casi saturado\" y la compactación adicional solo redistribuye el agua sin aumentar densidad."},{"type":"h2","text":"<strong>13.5 Densidad relativa de sólidos: valores típicos</strong>"},{"type":"table","rows":[["<strong>Tipo de material</strong>","<strong>Ss típico</strong>"],["Arenas silíceas típicas","2.65"],["Arenas calcáreas","2.70–2.80"],["Arcillas caoliníticas","2.60–2.65"],["Arcillas montmorilloníticas","2.60–2.75"],["Suelos con materia orgánica","2.40–2.60"],["Rocas triturada básicas (basalto, etc.)","2.90–3.10"]]}]},{"title":"Parte 14 · Apéndice A: correcciones por agregado grueso","blocks":[{"type":"p","text":"El Apéndice A es normativo (obligatorio). Se aplica cuando el material contiene más de 5 % retenido en la malla 19 mm (¾ pulgada) y la γd máx obtenida se va a usar para control de compactación en campo."},{"type":"h2","text":"<strong>14.1 El problema</strong>"},{"type":"p","text":"Cuando cribas por la malla 19 mm para realizar el ensayo (variantes C y D), estás descartando cualquier partícula mayor. Pero en el campo el material llevará esas partículas grandes. La γd máx que mediste en el laboratorio no aplica directamente al material de campo."},{"type":"callout","text":"<strong>¿POR QUÉ?</strong> Las partículas grandes (> 19 mm) actúan como \"huesos\" dentro de la masa de suelo: son densas, ocupan volumen y reducen los vacíos pero no pueden ser compactadas ellas mismas (son ya partículas individuales). El efecto neto es que el material con agregado grueso tiene una densidad global distinta a la del material fino solo."},{"type":"h2","text":"<strong>14.2 Fórmula de corrección de γd máx (sección A.2)</strong>"},{"type":"p","text":"<strong>γ</strong><strong>'</strong><strong>d máx = 100 / [(x / γd máx) + (y / (R × Sap × γ₀))]</strong>"},{"type":"h3","text":"<strong>Símbolos</strong>"},{"type":"table","rows":[["<strong>Símbolo</strong>","<strong>Significado</strong>","<strong>Unidades</strong>"],["γ'd máx","Masa volumétrica seca máxima corregida del material original.","kg/m³"],["x","Porcentaje del material que pasa la malla 19 mm.","% de la masa original"],["y","Porcentaje del material retenido en la malla 19 mm.","% de la masa original"],["γd máx","Masa volumétrica seca máxima de la fracción que pasa la malla 19 mm (la que mediste en el ensayo).","kg/m³"],["Sap","Densidad relativa aparente de la fase sólida de la fracción retenida en malla 19 mm, determinada por la NMX-C-164.","Adimensional"],["γ₀","Masa volumétrica del agua (1 000 kg/m³).","kg/m³"],["R","Coeficiente función de y, de acuerdo con la Tabla A.1.","Adimensional"]]},{"type":"h3","text":"<strong>Tabla A.1 · Coeficiente R</strong>"},{"type":"table","rows":[["<strong>y (%)</strong>","<strong>R</strong>"],["20 o menos","1.00"],["21 – 25","0.99"],["26 – 30","0.98"],["31 – 35","0.97"],["36 – 40","0.96"],["41 – 45","0.95"],["46 – 54","0.94"]]},{"type":"h2","text":"<strong>14.3 Fórmula de corrección del contenido de agua óptimo (sección A.3)</strong>"},{"type":"p","text":"Cuando hay más de 5 % retenido en malla 19 mm:"},{"type":"p","text":"<strong>ω</strong><strong>'</strong><strong> = [(ω × x) + (α × y)] / 100</strong>"},{"type":"h3","text":"<strong>Símbolos</strong>"},{"type":"table","rows":[["<strong>Símbolo</strong>","<strong>Significado</strong>"],["ω'","Contenido de agua óptimo corregido, en %."],["ω","Contenido de agua óptimo del ensayo (fracción fina), en %."],["x","Masa del material que pasa la malla 19 mm (% respecto a la muestra original)."],["α","Absorción del material retenido en la malla 19 mm, en % (determinada por NMX-C-164-ONNCCE-2014)."],["y","Masa del material retenido en la malla 19 mm (% respecto a la muestra)."]]},{"type":"callout","text":"<strong>¿POR QUÉ?</strong> La corrección del contenido de agua tiene sentido físico claro: la fracción fina (que pasa por 19 mm) aporta su humedad óptima ω, pero la fracción gruesa aporta su absorción α (la cantidad de agua que \"absorbe\" dentro de los poros de la roca, sin contribuir a la lubricación). El resultado ω' es un promedio ponderado entre ambas fracciones, según sus proporciones en el material original."}]},{"title":"Parte 15 · Apéndice B: energía de compactación","blocks":[{"type":"p","text":"El Apéndice B es informativo (guía). Ofrece la fórmula para calcular la energía específica de compactación."},{"type":"h2","text":"<strong>15.1 La fórmula de la energía (sección B.2)</strong>"},{"type":"p","text":"<strong>E = (N × n × M × h) / V</strong>"},{"type":"h3","text":"<strong>Símbolos</strong>"},{"type":"table","rows":[["<strong>Símbolo</strong>","<strong>Qué representa</strong>","<strong>Unidades</strong>"],["E","Energía de compactación.","kg·m/m³"],["N","Número de capas (3 estándar, 5 modificado).","Adimensional"],["n","Número de golpes por capa (25 o 56 según el molde).","Adimensional"],["M","Masa del pisón (2.5 o 4.54 kg).","kg"],["h","Altura de caída del pisón (0.305 o 0.457 m).","m"],["V","Volumen del molde.","m³"]]},{"type":"h2","text":"<strong>15.2 Cálculo para las cuatro variantes</strong>"},{"type":"table","rows":[["<strong>Variante</strong>","<strong>Fórmula</strong>","<strong>Energía resultante</strong>"],["Estándar A (molde 101.6)","(3 × 25 × 2.5 × 0.305) / 0.000944","60 650 kg·m/m³ ≈ 595 kN·m/m³"],["Estándar B (molde 152.4)","(3 × 56 × 2.5 × 0.305) / 0.002123","60 375 kg·m/m³ ≈ 592 kN·m/m³"],["Modificada A (molde 101.6)","(5 × 25 × 4.54 × 0.457) / 0.000944","274 791 kg·m/m³ ≈ 2 695 kN·m/m³"],["Modificada B (molde 152.4)","(5 × 56 × 4.54 × 0.457) / 0.002123","273 550 kg·m/m³ ≈ 2 683 kN·m/m³"]]},{"type":"callout","text":"<strong>¿POR QUÉ?</strong> Observa que la energía es aproximadamente la misma para el molde pequeño y el grande dentro de cada variante (~595 kN·m/m³ estándar, ~2 690 kN·m/m³ modificada). Esto es intencional: al aumentar el número de golpes de 25 a 56 en el molde grande, se compensa el mayor volumen (2 123/944 ≈ 2.25). La energía ESPECÍFICA (por m³) permanece constante. La razón entre modificada y estándar es aproximadamente 4.5: el modificado aplica 4.5 veces más energía. Esto se refleja en densidades secas máximas típicamente 5–10 % mayores para el mismo suelo."},{"type":"h2","text":"<strong>15.3 Método gráfico para determinar γd máx y ω opt (sección B.4)</strong>"},{"type":"p","text":"El Apéndice B incluye un método gráfico alternativo al \"punto más alto\" para identificar el óptimo con mayor precisión, especialmente útil cuando la curva es aplanada y el pico no es obvio."},{"type":"p","text":"El método utiliza tres puntos (A, B, C) de la curva y una serie de construcciones geométricas basadas en trazar paralelas, verticales, horizontales y líneas A–B y A–C, hasta definir un \"eje de parábola\" donde el máximo es más preciso. La norma describe 9 pasos geométricos (B.4.1 a B.4.9)."},{"type":"p","text":"Este método es útil cuando:"},{"type":"list","items":["La curva es muy plana y el pico es ambiguo."]},{"type":"list","items":["Hay dispersión en los puntos experimentales."]},{"type":"list","items":["Se requiere una determinación \"analítica\" y no solo visual."]}]},{"title":"Parte 16 · Precisión (sección 11) y un caso práctico completo","blocks":[{"type":"p","text":"La sección 11 entrega las Tablas 3 y 4 con los parámetros de precisión del ensayo."},{"type":"h2","text":"<strong>16.1 Tabla 3 · Ensayo de compactación estándar</strong>"},{"type":"table","rows":[["<strong>Resultado</strong>","<strong>Repetibilidad desviación estándar</strong>","<strong>Repetibilidad coef. de variación (%)</strong>","<strong>Reproducibilidad desviación estándar</strong>","<strong>Reproducibilidad coef. de variación (%)</strong>"],["Masa volumétrica seca máxima (kg/m³)","10.4","0.8","29.8","1.6"],["Contenido de agua (%)","0.5","2.9","0.8","5.3"]]},{"type":"h2","text":"<strong>16.2 Tabla 4 · Ensayo de compactación modificada</strong>"},{"type":"table","rows":[["<strong>Resultado</strong>","<strong>Repetibilidad desviación estándar</strong>","<strong>Repetibilidad rango entre dos resultados</strong>","<strong>Reproducibilidad desviación estándar</strong>","<strong>Reproducibilidad rango entre dos resultados (%)</strong>"],["Masa volumétrica seca máxima (kg/m³)","10.0","29.0","26.0","71.0"],["Contenido de agua (%)","0.4","1.0","0.7","2.1"]]},{"type":"h2","text":"<strong>16.3 Cómo interpretar</strong>"},{"type":"p","text":"Supón que hiciste un ensayo modificado y obtuviste γd máx = 1 512 kg/m³. Otro laboratorio independiente ensayó una muestra del mismo material y obtuvo 1 485 kg/m³. ¿Es compatible?"},{"type":"p","text":"La diferencia es 1 512 − 1 485 = 27 kg/m³. La reproducibilidad del ensayo modificado permite un rango de hasta 71 kg/m³ entre dos resultados. Por tanto, los dos valores son compatibles (la diferencia es menor que el límite)."},{"type":"callout","text":"<strong>¿POR QUÉ?</strong> Este tipo de tolerancias son críticas en supervisión de obra. Si no las conoces, podrías rechazar resultados válidos por diferencias que son estadísticamente inherentes al ensayo. Recuerda siempre: dos resultados en los mismos límites = aceptables, aunque sean distintos."},{"type":"h2","text":"<strong>16.4 Caso práctico completo: ensayo de la Figura 4</strong>"},{"type":"p","text":"Recopilando los datos de los 5 especímenes de la Figura 4 de la norma:"},{"type":"table","rows":[["<strong>Espécimen</strong>","<strong>ω (%)</strong>","<strong>γm (kg/m³)</strong>","<strong>γd (kg/m³)</strong>"],["1","18.9","1 734","1 458"],["2","21.0","1 814","1 499"],["3","22.9","1 857","1 511"],["4","24.9","1 871","1 498"],["5","27.0","1 872","1 474"]]},{"type":"p","text":"Al graficar γd (eje Y) vs ω (eje X) y trazar la curva suave que une los puntos, el máximo se ubica entre los especímenes 3 y 4, cerca del punto 3."},{"type":"p","text":"La norma reporta para este ensayo:"},{"type":"list","items":["<strong>γd máx = 1 512 kg/m³.</strong>"]},{"type":"list","items":["<strong>ω opt = 22.7 %.</strong>"]},{"type":"callout","text":"<strong>Análisis del ejemplo</strong> Observa el comportamiento: • Entre ω = 18.9 % y ω = 22.9 %: γd aumenta de 1 458 a 1 511 (rama ascendente, el agua lubrica). • Entre ω = 22.9 % y ω = 27.0 %: γd baja de 1 511 a 1 474 (rama descendente, el agua ocupa espacio). • El máximo (1 512) está muy cerca de γd del punto 3 (1 511), lo cual confirma que ω = 22.9 % es casi óptimo. Este es el típico ensayo bien ejecutado: al menos 4 puntos, dos ramas bien definidas, máximo claro."}]},{"title":"Parte 17 · Informe, errores frecuentes y autoevaluación SOLO","blocks":[{"type":"h2","text":"<strong>17.1 Informe del ensayo (sección 12)</strong>"},{"type":"p","text":"La norma requiere reportar como mínimo:"},{"type":"list","items":["<strong>Masa volumétrica seca máxima </strong>en kg/m³ con aproximación a la unidad."]},{"type":"list","items":["<strong>Humedad óptima </strong>en % al décimo."]},{"type":"list","items":["Variante de ensayo (A, B, C o D y estándar/modificada)."]},{"type":"list","items":["Tamaño máximo de agregado."]},{"type":"list","items":["Gráfica de la curva de compactación."]},{"type":"list","items":["Descripción e identificación de la muestra ensayada."]},{"type":"list","items":["Fecha de ensayo."]},{"type":"h2","text":"<strong>17.2 Errores frecuentes y cómo evitarlos</strong>"},{"type":"table","rows":[["<strong>Error</strong>","<strong>Consecuencia</strong>","<strong>Cómo evitarlo</strong>"],["Empezar el primer punto cerca del óptimo en lugar de 4–6 % seco.","No se define la rama ascendente; curva incompleta.","Seguir el criterio táctil o estimar ω opt por experiencia y restar 4–6 %."],["No respetar el límite de 1 minuto por capa.","El material se seca durante la compactación; γm falsa.","Trabajar con ritmo; si se pasa el tiempo, rehacer la capa."],["No escarificar entre capas.","Superficies lisas entre capas no se adhieren; el espécimen se parte al extraer.","Rayar la superficie de cada capa antes de la siguiente."],["Material con > 1.5 cm sobresaliente tras compactación.","El enrasado descarta demasiado material; volumen efectivo incorrecto.","Usar menos material inicial; la porción debe llenar apenas la última capa."],["Reutilizar material en suelos degradables (arcillas plásticas).","Las partículas se quiebran con los golpes sucesivos; la curva se altera.","Para materiales degradables, preparar porción nueva para cada punto."],["Tomar la muestra de humedad de la periferia del espécimen.","Humedad más baja que la real (evaporación superficial).","Siempre tomar la porción de humedad de la parte CENTRAL del espécimen."],["Usar base flexible en lugar de concreto rígido.","Parte de la energía del golpe se absorbe en la base; γd máx subestimada.","Verificar que la base cumpla la sección 5.4 (concreto o rigidez similar)."],["No trazar la curva de saturación teórica.","No se detecta si la curva de compactación cruza el 100 % (error físico).","Siempre calcular y graficar la curva de saturación con el Ss real del material."],["Asumir Ss = 2.65 cuando el material es no-silíceo.","Curva de saturación incorrecta; diagnóstico falso.","Determinar Ss con ensayo específico cuando el suelo es dudoso."],["No aplicar corrección por agregado grueso (Apéndice A).","γd máx no corresponde al material real en campo.","Si más del 5 % está retenido en malla 19 mm, aplicar A.2 y A.3."],["Menos de 4 puntos en la curva.","Ajuste estadísticamente inválido; ω opt y γd máx inciertos.","Siempre 4 o más puntos, con 2 en cada rama."]]},{"type":"h2","text":"<strong>17.3 Autoevaluación con taxonomía SOLO</strong>"},{"type":"h3","text":"<strong>Nivel 1 · Preestructural</strong>"},{"type":"list","items":["¿Cómo se llama la norma completa?"]},{"type":"list","items":["¿Qué se determina con este ensayo?"]},{"type":"list","items":["¿Quién desarrolló la prueba original y en qué año?"]},{"type":"h3","text":"<strong>Nivel 2 · Uniestructural</strong>"},{"type":"list","items":["¿Cuál es la masa del pisón estándar y la del modificado?"]},{"type":"list","items":["¿Cuál es la altura de caída en cada variante?"]},{"type":"list","items":["¿Cuántas capas y golpes tiene el ensayo modificado en molde grande?"]},{"type":"list","items":["¿Qué letra identifica la variante del molde pequeño con malla 19 mm?"]},{"type":"h3","text":"<strong>Nivel 3 · Multiestructural</strong>"},{"type":"list","items":["Enumera y describe las cuatro variantes de la Tabla 2."]},{"type":"list","items":["Describe los pasos del procedimiento en la sección 9."]},{"type":"list","items":["Explica los criterios de validez de la curva en la sección 9.9."]},{"type":"list","items":["Nombra los datos obligatorios del informe."]},{"type":"h3","text":"<strong>Nivel 4 · Relacional</strong>"},{"type":"list","items":["Deduce la fórmula γd = [γm / (100 + ω)] × 100 partiendo de la definición de contenido de agua."]},{"type":"list","items":["Explica por qué la curva de compactación tiene forma de colina invertida."]},{"type":"list","items":["Justifica por qué la energía específica es la misma entre molde pequeño y grande dentro de la misma variante."]},{"type":"list","items":["Una curva de compactación cruza la curva de saturación teórica. ¿Qué tipo de error pudo haberse cometido?"]},{"type":"h3","text":"<strong>Nivel 5 · Abstracto ampliado</strong>"},{"type":"list","items":["Diseña un plan completo de control de calidad para compactación en un terraplén de 10 km con material arcillo-arenoso. Justifica la variante, frecuencia de ensayos y tolerancias."]},{"type":"list","items":["Un material tiene 15 % retenido en malla 19 mm y una Sap de 2.72. En laboratorio obtuviste γd máx = 1 800 kg/m³ y ω opt = 14 %. Aplica las correcciones del Apéndice A y reporta γ'd máx y ω' corregidos (asumir absorción α = 1.5 %)."]},{"type":"list","items":["El cliente exige 98 % de compactación. En campo midieron γd = 1 470 kg/m³ para un material cuyo laboratorio reportó γd máx = 1 512 kg/m³. Calcula el grado de compactación y evalúa si cumple."]},{"type":"list","items":["Comparando los resultados del ensayo estándar (γd máx₁, ω opt₁) y modificado (γd máx₂, ω opt₂) sobre el mismo suelo, ¿qué relación esperas entre ellos? Justifica con argumentos físicos."]}]},{"title":"Fuentes consultadas","blocks":[{"type":"p","text":"Esta guía integra el texto literal de la norma mexicana y material publicado en fuentes confiables del sector."},{"type":"h2","text":"<strong>Documento normativo principal</strong>"},{"type":"list","items":["NMX-C-476-ONNCCE-2019 · Industria de la Construcción – Geotecnia – Materiales Térreos – Compactación Dinámica Estándar y Modificada – Métodos de Ensayo. Declaratoria de vigencia publicada en el Diario Oficial de la Federación el 20 de abril de 2020. Cancela a la NMX-C-476-ONNCCE-2013 y al PROY-NMX-C-476-ONNCCE-2017."]},{"type":"h2","text":"<strong>Documentos normativos relacionados</strong>"},{"type":"list","items":["NMX-B-231-1990 · Cribas para la clasificación de materiales granulares."]},{"type":"list","items":["NMX-C-164-ONNCCE-2014 · Agregados – Determinación de la densidad relativa y absorción de agua del agregado grueso."]},{"type":"list","items":["NMX-C-467-ONNCCE-2019 · Materiales para terracerías – Métodos de muestreo."]},{"type":"list","items":["NMX-C-468-ONNCCE-2018 · Materiales térreos – Método de preparación de muestras."]},{"type":"list","items":["NMX-C-475-ONNCCE-2013 · Determinación del contenido de agua mediante horno."]},{"type":"list","items":["NMX-C-503-ONNCCE-2019 · Determinación del contenido de agua de suelos mediante secado rápido."]},{"type":"h2","text":"<strong>Normas internacionales relacionadas (contexto)</strong>"},{"type":"list","items":["ASTM D698-12(2021) · Standard Test Methods for Laboratory Compaction Characteristics of Soil Using Standard Effort (12 400 ft-lbf/ft³, 600 kN·m/m³). ASTM International, West Conshohocken, PA."]},{"type":"list","items":["ASTM D1557-12(2021) · Standard Test Methods for Laboratory Compaction Characteristics of Soil Using Modified Effort (56 000 ft-lbf/ft³, 2 700 kN·m/m³). ASTM International."]},{"type":"list","items":["AASHTO T 99-19 · Standard Method of Test for Moisture-Density Relations of Soils Using a 2.5-kg Rammer and a 305-mm Drop."]},{"type":"list","items":["AASHTO T 180-19 · Standard Method of Test for Moisture-Density Relations of Soils Using a 4.54-kg Rammer and a 457-mm Drop."]},{"type":"h2","text":"<strong>Manuales SCT / IMT</strong>"},{"type":"list","items":["M·MMP·1·09/06 · Métodos de Muestreo y Prueba de Materiales – Suelos y Materiales para Terracerías – Compactación Proctor. Instituto Mexicano del Transporte."]},{"type":"h2","text":"<strong>Literatura técnica</strong>"},{"type":"list","items":["Proctor, R. R. (1933). \"Fundamental principles of soil compaction\", Engineering News-Record, Vol. 111, Nos. 9, 10, 12 y 13, septiembre de 1933. Publicación fundacional del método."]},{"type":"list","items":["Das, B. M. (2019). Principles of Geotechnical Engineering. 9ª ed., Cengage Learning. Capítulo 6: Soil Compaction."]},{"type":"list","items":["Craig, R. F. (2004). Soil Mechanics. 7ª ed., Spon Press."]},{"type":"list","items":["Holtz, R. D., Kovacs, W. D., y Sheahan, T. C. (2011). An Introduction to Geotechnical Engineering. 2ª ed., Pearson."]},{"type":"list","items":["Budhu, M. (2020). Soil Mechanics and Foundations. 4ª ed., Wiley."]},{"type":"list","items":["O'Flaherty, C. A. (2002). Highways: The Location, Design, Construction and Maintenance of Pavements. 4ª ed., Butterworth-Heinemann."]},{"type":"h2","text":"<strong>Recursos técnicos adicionales</strong>"},{"type":"list","items":["Gilson Company · \"Proctor Compaction Test: A Basic Guide\". Artículo técnico con guía práctica de ejecución."]},{"type":"list","items":["Federal Highway Administration (FHWA) · Geotechnical Engineering Circular No. 7 y NHI Course 132035, Soils and Foundations."]},{"type":"list","items":["U.S. Bureau of Reclamation · Earth Manual, Part 2, Procedure USBR 5500 (Performing Laboratory Compaction of Soils)."]},{"type":"callout","text":"<strong>Cierre</strong> La NMX-C-476 es una de las normas más completas del catálogo mexicano. En apenas 16 páginas condensa 90 años de investigación iniciada por Ralph Proctor en 1933, refinada por décadas de práctica en carreteras, presas, aeropuertos y cimentaciones. Cada detalle —el peso del pisón, la altura de caída, el número de golpes, el patrón de distribución, las fórmulas de cálculo, la curva de saturación, las correcciones por agregado grueso— responde a un principio físico específico y a lecciones aprendidas con sangre (como en el caso de la presa de St. Francis). <em>Cuando ejecutes o revises un ensayo Proctor de aquí en adelante, no verás solo una receta. Verás el diálogo entre un suelo particular y la energía mecánica aplicada, mediado por agua en cantidad variable. Ese diálogo es lo que define si una terracería durará 100 años o fallará en el primer invierno.</em>"},{"type":"p","text":"Página"}]}],"eval_part_index":18,"eval_part_indices":[18],"search_text":"mapa de la guía cada parte construye sobre la anterior. recórrelas en orden la primera vez. parte contenido objetivo de aprendizaje 0 glosario visual dominar términos antes del detalle técnico. 1 panorama: ¿qué es compactar y para qué sirve? entender el propósito fundamental del ensayo. 2 historia: ralph proctor y 1933 conocer el origen del método y por qué existe. 3 objetivo y campo de aplicación leer correctamente el alcance de la norma. 4 los dos conceptos clave: masa volumétrica seca y humedad óptima dominar los resultados del ensayo. 5 materiales y aparatos reconocer cada elemento y su función. 6 los moldes y pisones: figura 1 y tabla 1 de la norma comprender las variantes estándar y modificada. 7 preparación de la muestra (sección 6) saber cómo acondicionar antes del ensayo. 8 selección de variante y tabla 2 elegir a, b, c o d según el material. 9 el procedimiento paso a paso (sección 9) ejecutar el ensayo correctamente. 10 los patrones de golpeo (figuras 2 y 3) distribuir la energía uniformemente. 11 cálculos: masa volumétrica húmeda y seca las dos fórmulas principales, deducidas. 12 la curva de compactación (figura 4) leer e interpretar el resultado gráfico. 13 la curva de saturación teórica (figura 5) comprender el límite físico del suelo. 14 apéndice a: correcciones por agregado grueso ajustar cuando hay > 5 % retenido en malla ¾\". 15 apéndice b: energía de compactación y método gráfico cuantificar la energía aplicada. 16 precisión y ejemplo numérico completo interpretar tabla 3, tabla 4 y un caso práctico. 17 informe, errores frecuentes y autoevaluación solo cerrar con el aprendizaje integrado. parte 0 · glosario visual para principiantes léelos sin presión. volverán a aparecer con sentido más adelante. término explicación sencilla analogía compactar aplicar energía al suelo para reducir el aire entre partículas y hacerlo más denso y resistente. como apretar la tierra de una maceta para que sostenga mejor una planta grande. masa volumétrica masa dividida entre volumen. en kg/m³ o g/cm³. qué tan pesado es un material por unidad de espacio que ocupa. masa volumétrica seca (γd) masa de los sólidos (sin contar el agua) dividida entre el volumen total del suelo compactado. si quitaras toda el agua manteniendo el volumen del suelo compactado, ¿cuánto pesaría? masa volumétrica húmeda (γm) masa total (sólidos + agua) dividida entre el volumen total del suelo compactado. lo que directamente marca la báscula cuando pesas el molde con el suelo. masa volumétrica seca máxima (γd máx) el valor máximo de γd que se puede alcanzar con una energía de compactación dada. el \"techo\" de densidad que puedes alcanzar por más que golpees. contenido de agua óptimo (ω opt) el contenido de agua exacto que permite alcanzar γd máx con la energía aplicada. el \"punto dulce\" de humedad: ni muy seco, ni muy húmedo. curva de compactación gráfica en forma de colina invertida con humedad en el eje x y γd en el eje y. parece un cerro: sube hasta un pico y luego baja. pisón / martillo peso cilíndrico que se deja caer desde una altura controlada para golpear el suelo dentro del molde. como un pilón de mano, pero con masa y altura estandarizadas. molde recipiente cilíndrico de volumen conocido donde se coloca y compacta el suelo por capas. como un molde de pastel, pero para suelo. extensión o collarín anillo desmontable que se pone encima del molde durante la compactación para contener el material. como el collar de papel que se pone en las magdalenas para que crezcan arriba. proctor estándar variante original del ensayo (1933), con energía baja. pisón de 2.5 kg, altura 30.5 cm, 3 capas. la receta \"normal\", para cimentaciones y obras ligeras. proctor modificado versión de mayor energía creada en los años 50. pisón de 4.54 kg, altura 45.7 cm, 5 capas. la receta \"pesada\", para carreteras, aeropuertos y presas. curva de saturación teórica línea en la gráfica que representa suelos con 100 % de sus poros llenos de agua. el \"límite\" que ninguna curva real puede cruzar. grados de saturación proporción entre volumen de agua y volumen de vacíos, expresado en %. 100 % = saturado total. qué tan llena está una esponja. variantes a, b, c, d cuatro combinaciones de molde (10.16 vs 15.24 cm) y material (pasa malla 4.75 vs 19 mm). las cuatro \"versiones\" del ensayo adaptadas al tamaño del material. parte 1 · panorama: ¿qué es compactar y para qué sirve? antes de entrar a la norma, necesitamos entender el problema físico que la prueba resuelve. sin esto, los pasos se sienten arbitrarios. 1.1 el problema de las obras de tierra imagina que construyes un terraplén para una carretera. llevas camiones cargados de suelo y lo vacías sobre el terreno natural. sin más trabajo, ese suelo queda suelto, con muchos huecos entre sus partículas. si encima pones pavimento y dejas pasar tráfico pesado, dos cosas malas pasarán: asentamientos: los camiones y el tiempo compactarán el suelo de manera desigual, creando depresiones y grietas en el pavimento. pérdida de resistencia: un suelo suelto resiste menos carga que un suelo denso. la carretera fallará prematuramente. 1.2 la solución: compactar la solución es compactar el suelo antes de que lo hagan los camiones: aplicarle energía mecánica en capas delgadas para reducir los huecos y aumentar la densidad. pero surgen dos preguntas clave: ¿hasta qué densidad compactar? si pides demasiada, el contratista no puede alcanzarla; si pides poca, la obra falla. ¿con qué humedad compactar? si el suelo está muy seco, no se compacta bien; si está muy húmedo, tampoco. hay un punto óptimo. la nmx-c-476 responde a estas preguntas en el laboratorio: te dice cuál es la densidad máxima alcanzable por un suelo y qué humedad se necesita para alcanzarla. 1.3 por qué la humedad es tan importante imagina el suelo como una esponja con partículas dentro. el agua cumple dos papeles opuestos al compactar: condición qué pasa resultado muy seco las partículas no \"resbalan\" entre sí; quedan atoradas y dejan muchos huecos de aire. densidad baja. humedad óptima el agua lubrica las partículas sin ocupar demasiado espacio: se acomodan con mínimo aire entre ellas. densidad máxima. muy húmedo el agua ocupa tanto espacio que las partículas sólidas no pueden acomodarse más. hay agua donde deberían estar sólidos. densidad baja. ¿por qué? el agua actúa como un lubricante: en pocas cantidades ayuda a que las partículas resbalen y se acomoden bien. pero el agua también ocupa volumen: en exceso desplaza a las partículas sólidas y reduce la densidad seca. por eso la curva de compactación tiene forma de colina: sube a medida que agregas agua (hasta cierto punto), luego baja. el pico de la colina es la humedad óptima con la masa volumétrica seca máxima. 1.4 la aplicación práctica una vez que conoces γd máx y ω opt en el laboratorio, estos valores se usan en campo para controlar la obra: se humedece el material: al contenido de agua óptimo (o muy cerca). se compacta con rodillos: buscando alcanzar al menos el 95 % o 100 % de γd máx. se verifica: con ensayos de campo (cono y arena, nuclear, etc.) que comparan la densidad alcanzada con γd máx del laboratorio. la idea central sin la nmx-c-476 no tendrías un \"techo\" contra el cual comparar la compactación en campo. el ensayo convierte una pregunta cualitativa (\"¿está bien compactado?\") en una pregunta cuantitativa (\"¿alcanzaste el 95 % de γd máx?\"). esa transformación es lo que permite que la obra se contrate, se supervise y se pague con base en criterios objetivos. parte 2 · historia: ralph proctor y 1933 esta parte no está en la norma, pero es clave para el aprendizaje profundo. conocer el origen del método te permite entender por qué sigue siendo válido 90 años después. 2.1 el problema que enfrentó proctor en 1933, ralph r. proctor era ingeniero residente del departamento de agua y electricidad de los ángeles. el
