Repository: misapoe05-cell/sgc-estandares2026

File: www/assets/data/c511_1.json (part 2 of 3)
remanente después del ensayo (Mdis3)","3 950 g"]]},{"type":"h2","text":"<strong>14.3 Paso 1 · Calcular volumen de la cala (Vm)</strong>"},{"type":"p","text":"<strong>Vm = [(Mds3 − Mdis3 − Mdc) / γsd] × 1 000</strong>"},{"type":"p","text":"<strong>Vm = [(6 800 − 3 950 − 1 350) / 1 520] × 1 000</strong>"},{"type":"p","text":"<strong>Vm = (1 500 / 1 520) × 1 000</strong>"},{"type":"p","text":"<strong>Vm = 0.9868 × 1 000 ≈ 987 cm³</strong>"},{"type":"h2","text":"<strong>14.4 Paso 2 · Calcular masa volumétrica húmeda (γm)</strong>"},{"type":"p","text":"<strong>γm = (Mm / Vm) × 1 000</strong>"},{"type":"p","text":"<strong>γm = (4 200 / 987) × 1 000</strong>"},{"type":"p","text":"<strong>γm = 4.2551 × 1 000 ≈ 4 255 kg/m³</strong>"},{"type":"p","text":"(Nota: este valor parece muy alto. Revisemos: Mm = 4 200 g = 4.2 kg, Vm = 987 cm³ = 0.000987 m³, entonces γm = 4.2 / 0.000987 ≈ 4 255 kg/m³. Efectivamente, el cálculo es correcto pero el valor es poco realista para un suelo. Probablemente hay un error en los datos del ejemplo. Usemos valores más realistas.)"},{"type":"h2","text":"<strong>14.5 Ejemplo corregido con datos realistas</strong>"},{"type":"table","rows":[["<strong>Parámetro</strong>","<strong>Valor corregido</strong>"],["Masa del material extraído de la cala (Mm)","2 100 g (2.1 kg)"],["Volumen de la cala (Vm)","987 cm³ (mismo del cálculo anterior)"]]},{"type":"h3","text":"<strong>Paso 2 corregido · Calcular γm</strong>"},{"type":"p","text":"<strong>γm = (2 100 / 987) × 1 000</strong>"},{"type":"p","text":"<strong>γm = 2.1276 × 1 000 ≈ 2 128 kg/m³</strong>"},{"type":"h3","text":"<strong>Paso 3 · Calcular masa volumétrica seca (γdn)</strong>"},{"type":"p","text":"<strong>γdn = [γm / (100 + ω)] × 100</strong>"},{"type":"p","text":"<strong>γdn = [2 128 / (100 + 14.5)] × 100</strong>"},{"type":"p","text":"<strong>γdn = 2 128 × (100 / 114.5)</strong>"},{"type":"p","text":"<strong>γdn = 2 128 × 0.8734 ≈ 1 858 kg/m³</strong>"},{"type":"h3","text":"<strong>Paso 4 · Calcular grado de compactación</strong>"},{"type":"p","text":"Supongamos que el Proctor de laboratorio dio γd máx = 1 900 kg/m³. Entonces:"},{"type":"p","text":"<strong>Grado de compactación = (1 858 / 1 900) × 100</strong>"},{"type":"p","text":"<strong>Grado de compactación ≈ 97.8 %</strong>"},{"type":"h2","text":"<strong>14.6 Interpretación del resultado</strong>"},{"type":"p","text":"El grado de compactación de 97.8 % indica que el suelo en campo alcanzó el 97.8 % de la densidad máxima de laboratorio. Si la especificación de proyecto requiere ≥ 95 %, este resultado es ACEPTABLE. Si requiere ≥ 100 %, es RECHAZADO y se debe recompactar."}]},{"title":"Parte 15 · Precisión e informe","blocks":[{"type":"h2","text":"<strong>15.1 Precisión (sección 9)</strong>"},{"type":"callout","text":"<strong>Texto literal</strong> <em>\"<strong>Al momento de la elaboración de esta norma mexicana no existe</strong>\"</em>"},{"type":"p","text":"La norma no establece parámetros de precisión (repetibilidad, reproducibilidad). Esto significa que no hay valores oficiales de tolerancia para el método. En la práctica, se acepta que dos ensayos en el mismo punto pueden diferir hasta ± 30–50 kg/m³ en γdn debido a variabilidad natural del suelo y del operador."},{"type":"h2","text":"<strong>15.2 Informe del ensayo (sección 10)</strong>"},{"type":"p","text":"Se reporta como resultado del ensayo la masa volumétrica seca en kg/m³ con aproximación a la unidad y la humedad en % al décimo de acuerdo con la NMX-C-416-ONNCCE o NMX-C-475-ONNCCE, además de:"},{"type":"list","items":["Datos y ubicación del sitio."]},{"type":"list","items":["Ubicación del sondeo y profundidad con aproximación al centímetro."]},{"type":"list","items":["Tamaño máximo de agregado."]},{"type":"list","items":["Descripción e identificación de la muestra."]},{"type":"list","items":["Fecha de ensaye."]},{"type":"h2","text":"<strong>15.3 Ejemplo de reporte</strong>"},{"type":"table","rows":[["<strong>Campo</strong>","<strong>Valor</strong>"],["Proyecto","Carretera Federal México-Querétaro, km 45+320"],["Ubicación del sondeo","Capa de subrasante, margen derecho, cadenamiento 45+320"],["Profundidad","15 cm debajo de la superficie terminada"],["Masa volumétrica seca (γdn)","1 858 kg/m³"],["Contenido de agua (ω)","14.5 %"],["Tamaño máximo de agregado","19 mm (¾ pulgada)"],["Descripción de la muestra","Arena limosa café claro (SM según SUCS)"],["Fecha de ensayo","15 de marzo de 2024"],["γd máx del Proctor (referencia)","1 900 kg/m³"],["Grado de compactación","97.8 %"],["Especificación de proyecto","≥ 95 %"],["Resultado","CUMPLE"]]}]},{"title":"Parte 16 · Errores frecuentes y autoevaluación SOLO","blocks":[{"type":"h2","text":"<strong>16.1 Errores frecuentes y cómo evitarlos</strong>"},{"type":"table","rows":[["<strong>Error</strong>","<strong>Consecuencia</strong>","<strong>Cómo evitarlo</strong>"],["Arena con humedad o sucia","γsd incorrecto → todos los volúmenes mal calculados.","Usar solo arena calibrada, seca, limpia, guardada en recipiente hermético."],["No calibrar Mdc antes de cada jornada","Si el cono se deformó o cambió la arena, Mdc es distinto y los cálculos fallan.","Calibrar Mdc al inicio de cada día de ensayos."],["Perder material al excavar la cala","Mm menor de lo real → γdn subestimado → grado de compactación bajo (falso rechazo).","Recolectar TODO el material con brocha, incluso los finos del fondo."],["Cala demasiado profunda (> 15 cm)","Volumen > 3 000 cm³ → excede capacidad de la balanza y del método.","Limitar profundidad a 10–12 cm para la mayoría de suelos."],["Dejar que el material excavado pierda humedad","ω medido es menor que el real → γdn calculado mayor que el real (falsa aceptación).","Sellar el material en bolsa plástica inmediatamente después de excavarlo."],["Cerrar la válvula antes de que el flujo se detenga","La cala no se llena completamente → Vm subestimado → γdn sobrestimado.","Esperar a que el flujo de arena se detenga solo, NO cerrar manualmente antes."],["No limpiar la superficie antes de colocar la placa","Arena se fuga por grietas → menos arena en la cala → Vm sobrestimado → γdn subestimado.","Limpiar y nivelar la superficie; usar lona + anillo si hay irregularidades."],["Vibrar el dispositivo mientras fluye la arena","Arena se compacta dentro del cono → Mdc cambia → error en Vm.","Dejar que la arena fluya naturalmente sin tocar el dispositivo."],["Usar arena fuera del rango N° 20 – N° 30","Si es muy fina, se filtra en el suelo. Si es muy gruesa, deja huecos.","Verificar la granulometría de la arena con mallas antes de usarla."],["Asumir que γd máx del Proctor es de otro material","Estás comparando peras con manzanas → grado de compactación sin sentido.","Usar SIEMPRE el γd máx del MISMO material que estás ensayando en campo."],["No anotar Mds3 antes de invertir el dispositivo","Olvidas pesar antes y no puedes calcular Vm.","Seguir un protocolo estricto: pesar → anotar → invertir → llenar → pesar → anotar."]]},{"type":"h2","text":"<strong>16.2 Autoevaluación con taxonomía SOLO</strong>"},{"type":"h3","text":"<strong>Nivel 1 · Preestructural</strong>"},{"type":"list","items":["¿Cómo se llama la norma completa?"]},{"type":"list","items":["¿Para qué sirve el método del cono y arena?"]},{"type":"list","items":["¿Qué mide: densidad húmeda o densidad seca?"]},{"type":"h3","text":"<strong>Nivel 2 · Uniestructural</strong>"},{"type":"list","items":["¿Entre qué mallas debe estar la arena calibrada?"]},{"type":"list","items":["¿Cuál es la masa volumétrica mínima de la arena (γsd mínimo)?"]},{"type":"list","items":["¿Cuál es el volumen máximo permitido para la cala?"]},{"type":"list","items":["¿Qué significa Mdc?"]},{"type":"h3","text":"<strong>Nivel 3 · Multiestructural</strong>"},{"type":"list","items":["Enumera las tres calibraciones que se hacen antes de ir a campo."]},{"type":"list","items":["Describe los 9 pasos del procedimiento en campo (sección 7)."]},{"type":"list","items":["Nombra las tres fórmulas de cálculo: Vm, γm, γdn."]},{"type":"list","items":["Explica qué datos se reportan en el informe final."]},{"type":"h3","text":"<strong>Nivel 4 · Relacional</strong>"},{"type":"list","items":["Deduce la fórmula de Vm partiendo del principio de desplazamiento de volumen. ¿Por qué se resta Mdc?"]},{"type":"list","items":["Explica por qué la arena debe estar entre N° 20 y N° 30. ¿Qué pasa si usas arena más fina? ¿Y más gruesa?"]},{"type":"list","items":["Justifica por qué el volumen de la cala no debe superar 3 000 cm³."]},{"type":"list","items":["Si γdn sale mayor que γd máx del Proctor, ¿qué tipo de error pudo haberse cometido?"]},{"type":"h3","text":"<strong>Nivel 5 · Abstracto ampliado</strong>"},{"type":"list","items":["Diseña un plan de control de compactación para un terraplén de 5 km. ¿Cada cuántos metros harías un ensayo de cono y arena? ¿Qué tolerancia usarías? Justifica."]},{"type":"list","items":["En campo obtuviste γdn = 1 750 kg/m³ con ω = 11 %. El Proctor de laboratorio dio γd máx = 1 820 kg/m³ con ω opt = 13 %. Calcula el grado de compactación. ¿Cumple si la especificación pide ≥ 95 %? ¿Qué recomendarías: aceptar, recompactar, o regar y volver a compactar?"]},{"type":"list","items":["Compara las ventajas y desventajas del método del cono y arena vs. el método nuclear de densidad. ¿En qué casos preferirías uno sobre el otro?"]},{"type":"list","items":["Si al calibrar la arena obtienes γsd = 1 380 kg/m³ (< 1 400 mínimo), ¿qué podría estar pasando con la arena? ¿Cómo lo solucionarías?"]}]},{"title":"Fuentes consultadas","blocks":[{"type":"p","text":"Esta guía integra el texto literal de la norma mexicana y material publicado en fuentes confiables del sector."},{"type":"h2","text":"<strong>Documento normativo principal</strong>"},{"type":"list","items":["NMX-C-511-ONNCCE-2015 · Industria de la Construcción – Geotecnia – Masa Volumétrica Seca del Lugar por el Método de Cono y Arena – Método de Ensayo. Declaratoria de vigencia publicada en el Diario Oficial de la Federación el 03 de febrero de 2016."]},{"type":"h2","text":"<strong>Documentos normativos relacionados</strong>"},{"type":"list","items":["NMX-C-475-ONNCCE-2013 · Determinación del contenido de agua mediante horno – Método de ensayo."]},{"type":"list","items":["NMX-C-416-ONNCCE-2003 · Muestreo de estructuras térreas y métodos de prueba."]},{"type":"list","items":["NMX-C-476-ONNCCE-2019 · Compactación dinámica estándar y modificada (Proctor)."]},{"type":"h2","text":"<strong>Manuales SCT / IMT</strong>"},{"type":"list","items":["M·MMP·1·08/03 · Métodos de Muestreo y Prueba de Materiales, Parte 1. Suelos y Materiales para Terracerías, Título 8. Masas volumétricas y coeficientes de variación volumétrica. Instituto Mexicano del Transporte."]},{"type":"h2","text":"<strong>Normas internacionales relacionadas (contexto)</strong>"},{"type":"list","items":["ASTM D1556/D1556M-15 · Standard Test Method for Density and Unit Weight of Soil in Place by Sand-Cone Method. ASTM International, West Conshohocken, PA. (Parcialmente armonizada con la NMX-C-511.)"]},{"type":"list","items":["AASHTO T 191 · Density of Soil In-Place by the Sand-Cone Method."]},{"type":"h2","text":"<strong>Literatura técnica</strong>"},{"type":"list","items":["\"Sand Cone Test for In-Place Density\", BuildWitt Resources. Artículo técnico con procedimiento ilustrado y errores comunes. Disponible en: https://resources.buildwitt.com/sand-cone-test"]},{"type":"list","items":["\"Sand Cone Test Method - For Field Density Of Soil With Formula\", CivilConcept (2020). Guía práctica con fórmulas y cálculos paso a paso."]},{"type":"list","items":["\"Field density tests (sand cone, nuclear density gauge)\", Fiveable Study Guide (2026). Comparación entre métodos de densidad en campo."]},{"type":"list","items":["\"Field Density Test Of Soil By Sand Cone Method\", DailyCivil (2021). Procedimiento y errores frecuentes."]},{"type":"list","items":["\"In-Situ Density – Properties and Behavior of Soil\", University of Texas at Arlington Online Lab Manual (2021). Manual de laboratorio con video demostrativo."]},{"type":"list","items":["New York State DOT · \"Earthwork Compaction Control by Sand Cone Method\", Geotechnical Test Method GTM-9b. Manual oficial con calibración detallada."]},{"type":"list","items":["Indiana DOT · \"Soils Field Procedures Using the Sand Cone Method Apparatus\", Chapter 11 Earthworks. Procedimiento estatal oficial."]},{"type":"callout","text":"<strong>Cierre</strong> El método del cono y arena es el puente entre el laboratorio y la realidad. Sin él, el ensayo Proctor sería solo un ejercicio académico: tendrías γd máx y ω opt en un papel, pero no sabrías si la obra cumple. Con él, conviertes especificaciones abstractas (\"compactar al 95 %\") en verificaciones concretas (\"este terraplén tiene γdn = 1 750 kg/m³ = 96 % → pasa\"). Es un método simple en apariencia (excavar, pesar, llenar con arena, calcular), pero cada paso esconde una razón física profunda. La arena entre N° 20 y N° 30 no es un capricho: es el resultado de décadas de calibración para que no se filtre ni deje huecos. El límite de 3 000 cm³ no es arbitrario: es el máximo volumen manejable con balanzas de campo. La calibración de Mdc no es opcional: sin ella, todos tus volúmenes están mal. <em>Cuando ejecutes este ensayo en campo, recuerda: estás midiendo si el esfuerzo de compactación (rodillos, agua, energía) alcanzó el objetivo que fijó el Proctor en laboratorio. De esa medición depende si el pavimento durará 20 años o fallará en el primer invierno.</em>"},{"type":"p","text":"Página"}]}],"eval_part_index":17,"eval_part_indices":[17],"search_text":"mapa de la guía cada parte construye sobre la anterior. recórrelas en orden la primera vez. parte contenido objetivo de aprendizaje 0 glosario visual dominar términos antes del detalle técnico. 1 panorama: del laboratorio al campo entender la conexión proctor → cono y arena. 2 objetivo y campo de aplicación leer correctamente el alcance de la norma. 3 referencias normativas conocer las normas que alimentan este método. 4 materiales auxiliares: la arena calibrada comprender la especificación n° 20 – n° 30. 5 el dispositivo: cono, frasco y accesorios (figura 1) conocer cada componente y su función. 6 calibración: determinación del volumen del recipiente calcular vr con 3 determinaciones. 7 calibración: masa necesaria para llenar el cono (mdc) medir cuánta arena llena solo el cono. 8 calibración: masa volumétrica de la arena (γsd) deducir la densidad de la arena calibrada. 9 procedimiento en campo: los 9 pasos ejecutar el ensayo sin perder material. 10 cálculos: volumen de la cala (vm) primera fórmula con mds3, mdis3, mdc y γsd. 11 cálculos: masa volumétrica húmeda (γm) segunda fórmula con mm y vm. 12 cálculos: masa volumétrica seca (γdn) tercera fórmula con γm y ω. 13 conexión con proctor: grado de compactación calcular % de compactación = γdn / γd máx × 100. 14 ejemplo numérico completo caso práctico resuelto paso a paso. 15 precisión e informe interpretar resultados y reportar. 16 errores frecuentes y autoevaluación solo cerrar con el aprendizaje integrado. parte 0 · glosario visual para principiantes léelos sin presión. volverán a aparecer con sentido más adelante. término explicación sencilla analogía cono y arena método de campo para medir la densidad del suelo compactado in situ. como medir el volumen de un pastel ya horneado: haces un hueco y lo llenas con algo de volumen conocido. cala hoyo pequeño (unos 10–15 cm de profundidad) excavado en el terreno compactado. como un hoyo que cavas en la playa para ver qué tan compacta está la arena. dispositivo aparato formado por un frasco de 4 l y un cono doble truncado metálico unidos por una válvula. como un reloj de arena gigante, pero con válvula para controlar el flujo. arena calibrada arena limpia, seca, con partículas entre mallas n° 20 y n° 30, de densidad conocida. arena muy uniforme, como azúcar refinada (sin grumos ni finos). masa volumétrica seca de la arena (γsd) densidad de la arena calibrada, medida en laboratorio antes del ensayo. cuánto pesa 1 litro de esa arena. masa necesaria para llenar el cono (mdc) cantidad de arena que se queda dentro del cono cuando lo llenas, sin llegar al hoyo. el \"desperdicio\" que siempre queda en el embudo y no llega al pastel. volumen de la cala (vm) volumen del hoyo excavado, calculado a partir de la arena que lo llenó. el tamaño exacto del hueco que hiciste. masa volumétrica húmeda en lugar (γm) densidad del suelo tal como está en campo, con su humedad natural. lo que pesa 1 m³ de ese suelo sacado del terraplén. masa volumétrica seca en lugar (γdn) densidad del suelo sin contar el agua, calculada a partir de γm y ω. lo que pesaría 1 m³ si le quitaras toda el agua. grado de compactación porcentaje que relaciona γdn (campo) con γd máx (laboratorio). qué tan cerca llegaste del \"techo\" que marcó el proctor. recipiente de calibración cilindro metálico de 18 cm de diámetro y 10 cm de altura, usado para calibrar la arena. como un molde de pastel de tamaño fijo para medir volúmenes. parte 1 · panorama: del laboratorio al campo antes de entrar a la norma, necesitamos ver el panorama completo del control de compactación. 1.1 el ciclo completo del control de compactación imagina que estás construyendo una carretera. el proceso tiene tres etapas: laboratorio (antes de la obra): tomas una muestra del material que vas a usar (banco de préstamo) y le haces el ensayo proctor (nmx-c-476). obtienes γd máx y ω opt. ejemplo: γd máx = 1 800 kg/m³, ω opt = 12 %. campo (durante la obra): el contratista riega el material al 12 % de humedad (o cerca), lo tiende en capas de 20–30 cm, y lo compacta con rodillo vibratorio. ¿cómo sabes si alcanzó la densidad requerida? verificación (método del cono y arena): vas al terraplén recién compactado, excavas un hoyo pequeño, mides su densidad con el cono y arena, y calculas el grado de compactación. si γdn (campo) = 1 710 kg/m³, entonces grado = 1 710 / 1 800 × 100 = 95 %. 1.2 por qué necesitamos un método de campo el ensayo proctor te dice cuál es la densidad máxima alcanzable en laboratorio bajo condiciones controladas (molde metálico, pisón calibrado, capas uniformes). pero en campo las condiciones son distintas: el rodillo vibra en lugar de golpear, el material no está confinado en un molde, el espesor de la capa varía. no puedes asumir que el campo alcanza automáticamente γd máx. por eso necesitas medir la densidad real del terraplén, y compararla con γd máx del laboratorio. la nmx-c-511 te da un método estándar para esa medición. 1.3 el principio del desplazamiento de volumen la idea central del cono y arena es simple: excavas un hoyo en el terreno y pesas todo el material que sacaste (llámalo mm). llenas ese hoyo con arena de densidad conocida (γsd) y mides cuánta arena usaste. como conoces la densidad de la arena, calculas el volumen del hoyo: vm = masa de arena / γsd. como conoces mm y vm, calculas la densidad del suelo: γm = mm / vm. ¿por qué? este principio es idéntico al que usó arquímedes para la corona del rey: si sumerges un objeto en agua y mides cuánta agua desplaza, conoces su volumen. aquí, en lugar de agua usamos arena calibrada porque el agua se filtraría en los poros del suelo y no mediría el volumen correcto. la arena, si está bien seca y calibrada, fluye como un líquido pero no se filtra en los poros finos del suelo compactado. por eso funciona. 1.4 limitaciones del método la norma es clara (sección 2): este método no es adecuado para: suelos orgánicos saturados: se deforman al excavar el hoyo. suelos de alta plasticidad: las paredes del hoyo colapsan. materiales con fragmentos de roca > 38 mm: el hoyo sería demasiado grande para que el método sea práctico. para esos casos, existen otros métodos (balón de hule, método nuclear, etc.). parte 2 · objetivo y campo de aplicación 2.1 texto de la norma (sección 1) texto literal \"esta norma establece el método de ensayo para la determinación de la masa volumétrica de material térreo en el lugar.\" traducción: el método te dice cuánto pesa un metro cúbico del suelo tal como está en el terraplén, carretera, presa, etc. 2.2 campo de aplicación (sección 2) texto literal \"esta norma mexicana aplica a materiales térreos en estado natural cuando el acomodo que tienen sus partículas es consecuencia de un proceso de la naturaleza o bien en estado compacto, cuando las partículas sólidas que lo constituyen han adquirido un cierto acomodo por algún procedimiento de compactación, pero no es adecuada para suelos orgánicos saturados o de alta plasticidad y que no contengan fragmentos excesivos de roca mayores a 38 mm (1.5 pulgadas) los resultados obtenidos ayudarán a determinar los coeficientes de variación volumétrica y el grado de compactación en el lugar.\" desmenuzando: \"en estado natural\": suelos sin compactar (para proyectos de excavación o remoción). \"en estado compacto\": suelos compactados (el caso más común en control de obra). \"fragmentos > 38 mm\": si el material tiene muchas piedras grandes, el hoyo tendría que ser enorme para ser representativo, y el método ya no es práctico. parte 3 · referencias normativas la nmx-c-511 menciona dos normas indispensables (sección 3): referencia qué aporta al ensayo nmx-c-475-onncce-2013 · determinación del contenido de agua mediante horno. para determinar el contenido de agua (ω) del material extraído de la cala, necesario para calcular γdn. nmx-c-416-onncce-2003 · muestreo de estructuras térreas y métodos de prueba. define cómo tomar la muestra representativa de humedad del material excavado. parte 4 · materiales auxiliares: la arena calibrada la sección 5.1 describe la arena que se usa en el ensayo. esto no es arena de playa ni de construcción cualquiera. 4.1 especificación de la arena (sección 5.1) texto literal \"limpia y seca, con partículas no degradables y redondeadas comprendidas entre las mallas n° 20 y n° 30 (0.850 mm y 0.600 mm), con una masa volumétrica seca suelta mínima de 1 400 kg/m³.\" desmenuzando cada requisito: requisito por qué es importante limpia y seca si tiene polvo o humedad, su densidad cambia y los cálculos se invalidan. partículas no degradables si la arena se rompe al fluir, cambia su granulometría y su densidad. arena silícea es ideal. redondeadas partículas angulosas se atoran y no fluyen uniformemente por el cono. entre mallas n° 20 (0.850 mm) y n° 30 (0.600 mm) si es más fina, se filtra en los poros del suelo. si es más gruesa, deja huecos y no mide bien el volumen. γsd mínima de 1 400 kg/m³ una arena con γsd muy baja (< 1 400) es señal de que tiene finos o está mal graduada. ¿por qué? el rango n° 20 – n° 30 es un equilibrio delicado: partículas más grandes que 0.850 mm dejan huecos entre sí y subestiman el volumen; partículas más pequeñas que 0.600 mm se filtran en los poros del suelo compactado (especialmente si el suelo es arenoso) y sobrestiman el volumen. este rango fue calibrado experimentalmente en los años 1950–1960 para que la arena \"no vea\" los poros del suelo pero tampoco deje huecos propios. 4.2 otros materiales auxiliares (secciones 5.2 a 5.8) bolsas de plástico impermeables: para recolectar el material excavado sin perder humedad. charolas metálicas: para manejar la arena y el material. cucharón de acero galvanizado: para excavar la cala. herramientas varias: aceite, barreta, brocha, cuchara de albañil, espátula, flexómetro, picos, pala, mazo. placa de vidrio (mínimo 20 × 20 cm): para calibrar el recipiente. recipiente de calibración: metálico, cilíndrico, diámetro 18 cm, altura 10 cm, tolerancias ± 0.10 cm. regla de madera: para enrasar el recipiente de calibración. parte 5 · el dispositivo: cono, frasco y accesorios (figura 1) la sección 5.9 describe el aparato principal. la figura 1 de la norma muestra los detalles. 5.1 componentes principales 5.1.1 el frasco capacidad: aproximadamente 4 litros. material: plástico o metal. función: contiene la arena calibrada que se usará en el ensayo. 5.1.2 el cono doble truncado la parte más distintiva del aparato. consta de: cono superior (mayor): conecta con el frasco. diámetro de base aprox. 140 mm, altura aprox. 140 mm. cono inferior (menor): se apoya sobre la placa base o el anillo. diámetro de base aprox. 171 mm (coincide con el orificio de la placa), altura aprox. 10 mm. válvula cilíndrica: diámetro 13 mm, une ambos conos y controla el flujo de arena. material: lámina metálica n° 20. ¿por qué? ¿por qué un cono doble y no uno simple? porque necesitas que la arena fluya uniformemente desde el frasco (grande, 4 l) hasta el hoyo (pequeño, ~10 cm de diámetro). el cono superior concentra el flujo, y el cono inferior distribuye la arena sobre el hoyo sin generar turbulencias que dejarían huecos. la válvula de 13 mm es lo suficientemente grande para que la arena fluya sin atascarse, pero lo suficientemente pequeña para que el flujo sea controlado y se detenga limpiamente al cerrarla. 5.1.3 la placa de base dimensiones: 300 × 300 mm (cuadrada). orificio central: 171 mm de diámetro. material: metálica. función: delimita el área que se excavará y sirve de asiento para el cono. 5.1.4 el perro o fijador diámetro: 3 pulgadas (~76 mm). función: fijar la placa de base al terreno para que no se mueva durante la excavación. 5.1.5 la lona con orificio dimensiones: 600 × 600 mm. orificio central: 165 mm de diámetro. función: alternativa a la placa de base cuando el terreno es muy irregular. 5.1.6 el opresor (anillo metálico) función: alternativa a la placa de base, usado cuando se trabaja sobre lona. 5.2 modos de uso (figuras 1 y 2 de la norma) el dispositivo se puede usar de dos maneras: sobre placa base (figura 2): cuando el terreno es razonablemente plano. se coloca la placa, se excava por el orificio, se pone el cono sobre la placa. sobre anillo metálico con lona (figura 1): cuando el terreno es muy irregular (piedras, grietas). se coloca la lona, se marca el círculo con el anillo, se excava, se pone el cono sobre el anillo. ¿por qué? ¿por qué dos configuraciones? porque en obra real el terreno no siempre es una superficie lisa de laboratorio. a veces encuentras piedras que sobresalen, o grietas. la lona + anillo permite adaptarte a esas irregularidades sin perder precisión. parte 6 · calibración: determinación del volumen del recipiente antes de usar el dispositivo en campo, hay que calibrar tres cosas en el laboratorio. la primera es el volumen del recipiente de calibración (sección 6.1). 6.1 procedimiento (sección 6.1.1 a 6.1.5) paso 1 (6.1.1): determinar la masa del recipiente con la placa de vidrio, registrándola en gramos. paso 2 (6.1.2): colocar el recipiente sobre una superficie plana de manera que su borde superior quede en posición horizontal. paso 3 (6.1.3): engrasar o aceitar el borde superior del recipiente y verter agua en su interior, evitando la formación de burbujas de aire, hasta llenarlo. verificar colocando sobre su borde la placa de vidrio; si excedente, así lo será. paso 4 (6.1.4): secar el agua que se haya derramado en la superficie exterior del molde y determinar su masa, registrándola en g. la diferencia de masas entre el recipiente lleno de agua y vacío, en g, se considera para estos fines numéricamente igual al volumen del recipiente en cm³. paso 5 (6.1.5): repetir este procedimiento hasta que en 3 determinaciones no exista una discrepancia mayor de 3 cm³; el promedio de estos 3 valores será el volumen del recipiente vr, en cm³. ¿por qué? ¿por qué usar agua para medir el volumen? porque 1 gramo de agua = 1 cm³ (a temperatura ambiente, muy cerca). entonces, si el recipiente con agua pesa 2 540 g más que vacío, su volumen es aproximadamente 2 540 cm³. ¿por qué engrasar el borde? para que la placa de vidrio selle herméticamente sin dejar burbujas de aire en la superficie, lo cual alteraría la medición. ¿por qué 3 determinaciones con discrepancia  3 cm³ entre mediciones, significa que no estás logrando llenar consistentemente el recipiente sin burbujas, y el método no será confiable. parte 7 · calibración: masa necesaria para llenar el cono (mdc) la segunda calibración determina cuánta arena se queda atrapada dentro del cono (sección 6.2). 7.1 el problema cuando inviertes el dispositivo sobre el hoyo y abres la válvula, la arena fluye y llena tanto el hoyo como el cono inferior. pero tú solo quieres medir el volumen del hoyo, no del cono. por eso necesitas saber cuánta arena llena solo el cono, para restarla después. 7.2 procedimiento (sección 6.2.1) texto literal \"se determina la masa de la arena necesaria para llenar el cono de mayor tamaño del cono de arena, registrando su masa en g, siguiendo el procedimiento que se indica a continuación.\" los pasos (implícitos en el texto de la norma, aclarados en la práctica): llenar el frasco con arena calibrada y cerrarlo con el cono (válvula cerrada). pesar el conjunto y registrar como mdis1 (masa del dispositivo lleno de arena). invertir el dispositivo sobre el recipiente de calibración (vacío). abrir la válvula y dejar que la arena fluya hasta llenar el recipiente de calibración. en ese instante, cerrar la válvula. pesar el dispositivo con la arena remanente y registrar como mdis^1 (masa del dispositivo con arena remanente después de llenar el recipiente). calcular la masa necesaria para llenar el cono de mayor tamaño: mdc = mdis1 − mdis^1. ¿por qué? fíjate bien: lo que hiciste fue llenar el recipiente de calibración (de volumen conocido vr) más el cono. la diferencia mdis1 − mdis^1 es la arena que salió del frasco. esa arena llenó tanto el recipiente como el cono. si restamos la arena que llenó el recipiente (que calcularemos en la siguiente calibración), obtendremos la arena que llenó solo el cono. pero en la práctica, como la sección 6.2 indica, mdc se determina directamente en este paso llenando solo el recipiente de calibración. el valor mdc que obtienes aquí es una constante del dispositivo: cada vez que uses ese cono, esa cantidad de arena se quedará atrapada en él. parte 8 · calibración: masa volumétrica de la arena (γsd) la tercera calibración determina la densidad de la arena calibrada (sección 6.3). 8.1 procedimiento (sección 6.3.1 a 6.3.9) paso 1 (6.3.1): llenar el frasco del dispositivo con arena limpia y seca, acoplar el cono en la boca del frasco y cerrar la válvula. paso 2 (6.3.2): determinar la masa del dispositivo de prueba conteniendo la arena y registrar como mds2, en g. paso 3 (6.3.3): determinar el volumen vr del recipiente de calibración (ya lo hiciste en la parte 6). paso 4 (6.3.4): colocar el recipiente de calibración sobre una superficie horizontal y firme, en posición para ser llenado. paso 5 (6.3.5): instalar sobre el recipiente de calibración la base metálica del aparato sujetándola adecuadamente para evitar fugas de arena, y montar en ésta el dispositivo de prueba conteniendo la arena. paso 6 (6.3.6): continuar hasta llenar el recipiente, posteriormente se enrasa para eliminar el excedente con una regla. paso 7 (6.3.7): abrir la válvula y mantener en estas condiciones hasta que se detenga el flujo de arena, quedando en esta forma lleno tanto el recipiente de calibración como el cono de arena. en ese instante se cierra perfectamente la válvula y se retira el dispositivo de prueba. paso 8 (6.3.8): determinar la masa del dispositivo de prueba con la arena remanente, registrándola como mds^2, en g. paso 9 (6.3.9): determinar la masa volumétrica de la arena γsd mediante la fórmula (2). 8.2 fórmula (2) de la norma γsd = (msd / vr) × 1 000 donde: γsd = masa volumétrica de la arena seca, (kg/m³) vr = volumen del recipiente de calibración, (cm³) msd = masa de la arena seca empleada para llenar el recipiente de calibración, (g), determinada con la siguiente expresión: 8.3 fórmula (3) de la norma msd = mds2 − mds^2 − mdc donde: mds2 = masa del dispositivo de prueba con el frasco lleno de arena, (g) mds^2 = masa del dispositivo de prueba con la arena remanente, (g) mdc = masa de la arena necesaria para llenar el cono de mayor tamaño, determinada en 6.2 (g). 8.4 deducción lógica la masa de arena que salió del frasco es mds2 − mds^2. esa arena llenó tanto el recipiente de calibración como el cono. si restamos la arena que llenó el cono (mdc), nos queda la arena que llenó solo el recipiente: msd = (mds2 − mds^2) − mdc. como el recipiente tiene volumen vr, la densidad de la arena es γsd = msd / vr. para convertir de g/cm³ a kg/m³ multiplicamos por 1 000. ¿por qué? esta calibración es crítica. si γsd está mal (porque la arena tenía humedad, o porque vr se midió mal, o porque mdc es incorrecto), todos los volúmenes de campo que calcules estarán mal. por eso la norma exige que γsd ≥ 1 400 kg/m³: si te sale menor, revisa la arena (probablemente tiene finos o humedad). parte 9 · procedimiento en campo: los 9 pasos con el dispositivo calibrado, vas al campo. el procedimiento de la sección 7 tiene 9 pasos. 9.1 paso 1 · limpiar y preparar la superficie (7.1) texto literal \"una vez seleccionado el sitio en donde se realizará la prueba, ya sea en un material en estado natural o en un material compactado, se limpia y prepara la superficie de tal manera que se tenga una zona sensiblemente plana y horizontal.\" ¿por qué? si la superficie tiene piedras sueltas o grietas, el cono no asienta bien y la arena se fuga por los lados sin llenar el hoyo. limpiar la superficie es esencial. 9.2 paso 2 · colocar la base metálica o lona (7.2) texto literal \"se coloca en el terreno la base metálica o la lona con el anillo metálico de acoplamiento del dispositivo, marcando sobre el terreno el borde del orificio interior de dicha base o anillo, que sirve para delimitar el área que tendrá la cala de prueba, misma que se ejecutará excavando cuidadosamente para evitar alteraciones en sus paredes y fondo, verificando que el volumen máximo de la cala no supere los 3 000 cm³.\" ¿por qué? ¿por qué el límite de 3 000 cm³? porque si el hoyo es demasiado grande, el peso del material excavado excede la capacidad de la balanza de campo (típicamente 5 kg). además, un hoyo muy grande tarda mucho en llenarse con arena y aumenta el riesgo de errores. el diámetro del orificio de la placa base es 171 mm. si excavas 10 cm de profundidad, el volumen es aproximadamente π × (17.1/2)² × 10 ≈ 2 300 cm³, que está dentro del límite. 9.3 paso 3 · excavar la cala (7.3) excavar cuidadosamente la cala, evitando alterar las paredes y el fondo. recolectar todo el material excavado en un recipiente. 9.4 paso 4 · pesar el material excavado (7.4) texto literal \"el material extraído de la cala se recolecta y se coloca en un recipiente, tomando las precauciones necesarias para evitar pérdidas de material y de su contenido de agua; inmediatamente después de concluida la excavación se determina la masa del material extraído y se registra como mm, en kg.\" ¿por qué? ¿por qué \"inmediatamente\"? porque si dejas el material al sol o al viento, pierde humedad y el contenido de agua que midas después no será el del suelo in situ. usa bolsas plásticas selladas. 9.5 paso 5 · tomar muestra de humedad (7.4) texto literal \"el material extraído se mezcla hasta homogeneizarlo y de éste se toma una muestra representativa que sirve para determinar su contenido de agua de acuerdo con el procedimiento que se describe en la norma nmx-c-416-onncce o nmx-c-475-onncce (véase 3. referencia) el cual se registra como ω, en %. el tamaño de la muestra estará en función del tamaño máximo del agregado.\" 9.6 paso 6 · llenar el frasco con arena y pesar (7.5) texto literal \"se llena con arena limpia y seca el frasco del dispositivo de prueba, se acopla el cono de arena en la boca del frasco y se cierra la válvula.\" determinar la masa del dispositivo de prueba conteniendo la arena y registrar como mds3, en g. 9.7 paso 7 · instalar el dispositivo sobre la cala (7.7) texto literal \"se invierte e instala el dispositivo de prueba sobre la base previamente colocada en la cala o sobre el anillo metálico de acoplamiento, según sea el caso, como se muestra en las figuras 1 y 2 respectivamente.\" 9.8 paso 8 · abrir la válvula y llenar (7.8) texto literal \"se abre la válvula y se mantiene en estas condiciones hasta que el flujo de arena se suspenda por haberse llenado tanto la cala como el cono de mayor tamaño. en ese instante se cierra la válvula y se retira el dispositivo de prueba.\" ¿por qué? ¿cómo sabes cuándo detenerte? el flujo de arena se detiene solo cuando la cala está llena. no cierres antes: si cierras antes de que el flujo se detenga, dejarás huecos en la cala y subestimarás el volumen. 9.9 paso 9 · pesar el dispositivo remanente (7.9) texto literal \"finalmente se determina la masa del dispositivo de prueba con la arena remanente, registrándola como mdis3 en g.\" parte 10 · cálculos: volumen de la cala (vm) con las mediciones de campo, ahora calculamos el volumen del hoyo (sección 8.1). 10.1 fórmula (4) de la norma vm = [(mds3 − mdis3 − mdc) / γsd] × 1 000 donde: vm = volumen de la cala, (cm³) mds3 = masa del dispositivo de prueba con el frasco lleno de arena, (g) mdis3 = masa del dispositivo de prueba con la arena remanente, (g) mdc = masa de la arena necesaria para llenar el cono de mayor tamaño, determinada en 6.2, (g) γsd = masa volumétrica de la arena limpia y seca empleada en la prueba, determinada en 6.3, (kg/m³) 10.2 deducción lógica la masa de arena que salió del frasco en campo es: mds3 − mdis3. esa arena llenó tanto la cala como el cono. si restamos la arena que llenó el cono (mdc), obtenemos la arena que llenó solo la cala: masa de arena en la cala = (mds3 − mdis3) − mdc como conocemos la densidad de esa arena (γsd en kg/m³), el volumen es: vm = masa de arena en la cala / γsd pero γsd está en kg/m³ y la masa en gramos. para que las unidades cuadren: vm (cm³) = [(mds3 − mdis3 − mdc) en g / γsd en kg/m³] × 1 000 ¿por qué? el factor 1 000 convierte de m³ a cm³. recuerda: 1 m³ = 1 000 000 cm³, pero aquí también hay una conversión de masa (g a kg), así que el factor neto es 1 000. verificación dimensional: [(g) / (kg/m³)] × 1 000 = [(g) × (m³/kg)] × 1 000 = [(g/1000 kg) × m³] × 1 000 = [m³] × 1 000 000 / 1 000 = m³ × 1 000 = 1 000 000 cm³ / 1 000... la conversión correcta es: si γsd = 1 500 kg/m³ = 1.5 g/cm³, entonces vm (cm³) = masa (g) / 1.5. en la fórmula de la norma, como γsd está en kg/m³, el × 1 000 corrige las unidades. parte 11 · cálculos: masa volumétrica húmeda (γm) con el volumen de la cala ya calculado, ahora determinamos la densidad húmeda del suelo (sección 8.2). 11.1 fórmula (5) de la norma γm = (mm / vm) × 1 000 donde: γm = masa volumétrica del material húmedo en estado natural, (kg/m³) mm = masa del material extraído de la cala, (g) vm = volumen de la cala de prueba, (cm³) 11.2 deducción lógica la masa volumétrica es masa dividida entre volumen. tenemos mm en gramos y vm en cm³, así que el cociente mm / vm sale en g/cm³. para convertir a kg/m³ multiplicamos por 1 000. 1 g/cm³ = 1 000 kg/m³ por lo tanto: γm (kg/m³) = [mm (g) / vm (cm³)] × 1 000 parte 12 · cálculos: masa volumétrica seca (γdn) el resultado final del ensayo es γdn, la densidad seca del suelo en el lugar (sección 8.3). 12.1 fórmula (6) de la norma γdn = [γm / (100 + ω)] × 100 donde: γdn = masa volumétrica seca del material en estado natural en la cala, que se considera igual para el caso de suelos en estado compacto, (kg/m³) γm = masa volumétrica del material húmedo, (kg/m³) ω = contenido de agua del material, (%) 12.2 deducción lógica esta es la misma fórmula que vimos en la nmx-c-476 (proctor). el material húmedo tiene masa total m = ms + mw. si ω = mw/ms × 100, entonces: m = ms × (100 + ω) / 100 dividiendo ambos lados por el volumen v: γm = γdn × (100 + ω) / 100 despejando γdn: γdn = γm × 100 / (100 + ω) = [γm / (100 + ω)] × 100 ¿por qué? γdn es el dato que compararás con γd máx del proctor. si γdn  γd máx, algo está mal (probablemente un error de medición, porque en teoría no puedes superar γd máx con la misma energía). parte 13 · conexión con proctor: grado de compactación el
