Repository: misapoe05-cell/sgc-estandares2026

File: www/assets/data/c083.json (part 3 of 4)
calibrada o calibración vencida","Lecturas sistemáticamente altas o bajas (hasta ± 5 % o más).","Verificar calibración cada año o cada 40 000 ensayos. Documentar."],["Bloques de carga sucios o con fragmentos de cilindros previos","Concentración de tensiones, falla prematura.","Limpiar las dos placas y las cabezas del espécimen ANTES de cada ensayo."],["Asiento esférico bloqueado (sin lubricación)","El bloque no gira, se inducen torsiones al cilindro, lectura baja falsa.","Lubricar el asiento periódicamente. Verificar giro libre de 4° antes de cada serie."],["No centrar el cilindro en el bloque","Excentricidad en la carga, falla por flexión + compresión combinadas, lectura baja.","Usar los círculos concéntricos del bloque para centrar visualmente."],["Bajar la placa con golpe (no contacto suave)","Daño en el cabeceo, microfracturas iniciadas antes del ensayo.","Bajar lentamente, con velocidad mínima, hasta CONTACTO suave."],["No medir 2 diámetros perpendiculares","Error en el área (cilindros nunca son perfectamente circulares).","Medir SIEMPRE 2 diámetros perpendiculares y promediar."],["Medir el cilindro SIN cabeceo cuando éste está adherido","Esbeltez calculada incorrecta, factor de corrección equivocado.","Si cabeceo es adherido (azufre): medir altura CON cabeceo."],["Velocidad de carga > 0.30 MPa/s","Falla en régimen dinámico, lectura artificialmente baja.","Usar prensa con control de velocidad. Verificar que la lectura sea estable."],["Velocidad de carga < 0.20 MPa/s","Efectos de fluencia, lectura artificialmente baja.","No demorarse durante la carga. Cronometrar el tiempo a la falla (debe ser ~ 1–4 minutos)."],["Ensayar fuera de las tolerancias de la Tabla 3","Resistencia falsa por la curva de hidratación.","Cumplir ± 0.5 h a 24 h, ± 20 h a 28 días, etc."],["No registrar el tipo de falla en 1 de cada 10","Pérdida de información de calidad.","Continuar la carga después de la falla en 1 de cada 10. Registrar tipo (1–6)."],["No reportar fallas tipo 5 o 6 en informe","El cliente no sabe que hay un problema potencial.","SIEMPRE reportar tipos de falla anormales como observación."],["Reportar resistencia con 2 decimales","Falsa precisión.","Reportar al kg/cm² entero (o 0.1 MPa)."],["No promediar 2 cilindros","Resultado sesgado por variabilidad estadística.","SIEMPRE ensayar al menos 2 cilindros del mismo lote y promediar."],["No aplicar el factor de corrección de Tabla 1 cuando esbeltez < 1.8","Resistencia sobreestimada.","Verificar esbeltez ANTES del cálculo. Aplicar factor si h/d < 1.8."],["Confundir las superficies de carga en cubos","Cargar sobre cara superior irregular o inferior, no las laterales.","Recordar: cubos se cargan en las caras LATERALES (las que tocaron paredes del molde)."],["Manejo inseguro al ensayar concretos > 400 kg/cm²","Riesgo de proyección de fragmentos en la falla.","Usar pantalla de seguridad o malla; no estar al frente; usar lentes y mandil."]]},{"type":"h2","text":"<strong>20.2 Autoevaluación con taxonomía SOLO</strong>"},{"type":"h3","text":"<strong>Nivel 1 · Preestructural</strong>"},{"type":"list","items":["¿Cuál es el nombre completo de la norma?"]},{"type":"list","items":["¿Cuándo fue publicada la declaratoria de vigencia?"]},{"type":"list","items":["¿Qué norma anterior sustituye?"]},{"type":"list","items":["¿Qué propiedad mide este ensayo?"]},{"type":"h3","text":"<strong>Nivel 2 · Uniestructural</strong>"},{"type":"list","items":["¿Cuál es la fórmula del cálculo de la resistencia?"]},{"type":"list","items":["¿Cuál es el rango de velocidad de carga?"]},{"type":"list","items":["¿Cuál es la tolerancia de exactitud de la prensa?"]},{"type":"list","items":["¿Cada cuánto se calibra la prensa?"]},{"type":"list","items":["¿Cuál es la esbeltez estándar del cilindro?"]},{"type":"list","items":["¿Cuál es la tolerancia de edad para 28 días?"]},{"type":"list","items":["¿Cuántos tipos de falla en cilindros define la Figura 2?"]},{"type":"list","items":["¿Cuál es el factor de corrección para esbeltez 1.0?"]},{"type":"list","items":["¿A qué aproximación se reporta el resultado?"]},{"type":"list","items":["¿Cuál es la masa unitaria mínima cubierta por la norma?"]},{"type":"h3","text":"<strong>Nivel 3 · Multiestructural</strong>"},{"type":"list","items":["Lista las 6 normas referenciadas en la sección 3."]},{"type":"list","items":["Enumera los datos obligatorios del REGISTRO INTERNO (sección 11.1)."]},{"type":"list","items":["Enumera los datos del INFORME AL CLIENTE (sección 11.2)."]},{"type":"list","items":["Describe los 6 tipos de falla en cilindros."]},{"type":"list","items":["Lista los 3 tipos de falla satisfactoria en cubos."]},{"type":"list","items":["Enumera los disparadores de calibración de la prensa (5 condiciones)."]},{"type":"list","items":["Cita los coeficientes de precisión (3 categorías: cilindros, cubos 100, cubos 150)."]},{"type":"h3","text":"<strong>Nivel 4 · Relacional</strong>"},{"type":"list","items":["Explica por qué la esbeltez < 1.8 requiere un factor de corrección. Justifica con la mecánica de la falla."]},{"type":"list","items":["Justifica por qué la velocidad de carga es 0.25 ± 0.05 MPa/s y no más rápida ni más lenta."]},{"type":"list","items":["Describe la diferencia entre falla Tipo 1 (cilindro) y falla Tipo 4. ¿Cómo se distinguen?"]},{"type":"list","items":["Explica por qué los cubos se ensayan sobre las caras laterales (las del molde) y no la superior o inferior."]},{"type":"list","items":["Verifica matemáticamente que la velocidad de carga en kN/s para cilindro 15 cm coincide con los valores de la Tabla 2 (3.5 a 5.3 kN/s)."]},{"type":"list","items":["¿Por qué los coeficientes de reproducibilidad son mayores que los de repetibilidad? Justifica."]},{"type":"list","items":["¿Por qué las tolerancias de edad de la Tabla 3 son progresivas (± 0.5 h a 24 h, ± 48 h a 90 d)?"]},{"type":"h3","text":"<strong>Nivel 5 · Abstracto ampliado</strong>"},{"type":"list","items":["Recibes 6 cilindros del mismo lote para ensayar a 28 días. La obra especifica f'c = 250 kg/cm². Diseña el procedimiento completo: orden de ensayo, mediciones, cálculo de tolerancia, aceptación o rechazo basado en los promedios. Define tu criterio de validación."]},{"type":"list","items":["Un núcleo extraído de una losa tiene diámetro 100 mm y altura 130 mm (esbeltez 1.30). La carga máxima fue 220 kN. Calcula la resistencia con factor de corrección de la Tabla 1."]},{"type":"list","items":["Tu prensa marca 25 % menos que el valor verdadero (descalibrada). Si los cilindros REALMENTE tienen f'c = 280 kg/cm², ¿qué valor reportarás? ¿Y qué consecuencias tiene esto para los proyectos? Explica por qué la calibración es crítica."]},{"type":"list","items":["Un cliente reclama porque los resultados de su concreto en tu laboratorio son 20 % menores que los de otro laboratorio. Identifica al menos 5 causas POSIBLES de esta discrepancia, citando las secciones de la norma que pueden estar violándose."]},{"type":"list","items":["Diseña una rutina diaria para asegurar que tu prensa de compresión está en óptimas condiciones: limpieza, verificación, calibración periódica, registro. Justifica con base en la sección 5 de la norma."]},{"type":"list","items":["Un concreto especificado f'c = 600 kg/cm² (alta resistencia, > 400) se ensayará en tu laboratorio. ¿Qué precauciones especiales tomarás? ¿Cómo manejarás el riesgo de estallido?"]},{"type":"list","items":["Compara la NMX-C-083 con la ISO 1920-4 y la ASTM C39. Identifica 3 puntos donde concuerdan y 3 donde discrepan. ¿Qué implicación tiene esto para un laboratorio que trabaja en proyectos internacionales?"]},{"type":"list","items":["Tienes un cilindro con esbeltez exacta 1.475 (no en la Tabla 1). Aplica la ecuación de interpolación del Apéndice A para calcular el factor de corrección. Si la carga máxima fue 380 kN sobre un diámetro de 150 mm, calcula la resistencia final corregida."]}]},{"title":"Fuentes consultadas","blocks":[{"type":"p","text":"Esta guía integra el texto literal de la norma mexicana, las normas internacionales con las que está armonizada, y material técnico publicado por fuentes confiables del sector."},{"type":"h2","text":"<strong>Documento normativo principal</strong>"},{"type":"list","items":["NMX-C-083-ONNCCE-2014 · Industria de la Construcción – Concreto – Determinación de la Resistencia a la Compresión de Especímenes – Método de Ensayo. Declaratoria de vigencia publicada en el Diario Oficial de la Federación el lunes 06 de abril de 2015. Cancela a la NMX-C-083-ONNCCE-2002."]},{"type":"h2","text":"<strong>Documentos normativos citados explícitamente en la NMX-C-083</strong>"},{"type":"list","items":["NMX-C-109-ONNCCE-2013 · Industria de la construcción – Concreto Hidráulico – Cabeceo de especímenes cilíndricos. (Para preparación de las caras de los especímenes.)"]},{"type":"list","items":["NMX-C-159-ONNCCE-2004 · Industria de la construcción - Concreto - Elaboración y curado de especímenes en el laboratorio. (Para los cilindros que se ensayan.)"]},{"type":"list","items":["NMX-C-160-ONNCCE-2004 · Industria de la construcción - Concreto - Elaboración y curado en obra de especímenes de concreto. (Unificada con la 159 en 2016.)"]},{"type":"list","items":["NMX-C-169-ONNCCE-2009 · Industria de la construcción - Concreto - Extracción de especímenes cilíndricos o prismáticos de concreto hidráulico endurecido. (Para corazones extraídos.)"]},{"type":"list","items":["NMX-C-251-1997-ONNCCE · Industria de la construcción-Concreto-Terminología."]},{"type":"list","items":["NMX-C-469-ONNCCE-2013 · Industria de la construcción – Concreto hidráulico – Uso de casquetes no adheridos para la determinación de la resistencia a compresión de cilindros de concreto endurecido – Método de preparación. (Alternativa al cabeceo con azufre.)"]},{"type":"h2","text":"<strong>Documentos normativos en bibliografía</strong>"},{"type":"list","items":["NOM-008-SCFI-2002 · Sistema General de Unidades de Medida. (Bibliografía.)"]},{"type":"list","items":["NMX-CH-7500-1-IMNC-2008 · Verificación de máquinas uniaxiles para ensayo - máquinas para ensayo a tracción o compresión - verificación y calibración del sistema de medición de fuerza. (Bibliografía. Calibración de prensas.)"]},{"type":"list","items":["ASTM C39/C39M-12 (2012) · Standard Test Method for Compressive Strength of Cylindrical Concrete Specimens. ASTM Internacional. (Bibliografía. Parcialmente armonizada con esta norma extranjera.)"]},{"type":"list","items":["UNE-EN 12390-3:2009/AC:2011 · Determinación de la resistencia a la compresión de probeta - UNE Norma Española. (Bibliografía. Parcialmente armonizada con esta norma extranjera.)"]},{"type":"h2","text":"<strong>Norma internacional con la que concuerda básicamente</strong>"},{"type":"list","items":["ISO 1920-4:2005 · Testing of Concrete – Part 4 – Strength of hardened concrete. (Citada en la sección 13 - Concordancia con normas internacionales.)"]},{"type":"h2","text":"<strong>Normas internacionales actualizadas</strong>"},{"type":"list","items":["ASTM C39/C39M-21 · Standard Test Method for Compressive Strength of Cylindrical Concrete Specimens. (Versión actual del estándar estadounidense.)"]},{"type":"list","items":["UNE-EN 12390-3:2020 · Ensayos de hormigón endurecido. Parte 3: Determinación de la resistencia a compresión de probetas. (Versión actual europea.)"]},{"type":"h2","text":"<strong>Literatura técnica de apoyo</strong>"},{"type":"list","items":["ACI 214R-11 · Guide to Evaluation of Strength Test Results of Concrete. American Concrete Institute. Análisis estadístico de resultados de ensayos."]},{"type":"list","items":["ACI 318-19 · Building Code Requirements for Structural Concrete. Sección sobre criterios de aceptación basados en pruebas de cilindros."]},{"type":"list","items":["Neville, A. M. · \"Properties of Concrete\", 5th Edition (2011). Capítulos sobre métodos de ensayo, esbeltez, tipos de falla."]},{"type":"list","items":["Mehta, P. K. y Monteiro, P. J. M. · \"Concrete: Microstructure, Properties, and Materials\", 4th Edition (2014). Mecánica de la falla del concreto."]},{"type":"list","items":["Portland Cement Association (PCA) · \"Design and Control of Concrete Mixtures\", 16th Edition. Capítulo sobre control de calidad y ensayos."]},{"type":"list","items":["Mindess, S., Young, J. F. y Darwin, D. · \"Concrete\", 2nd Edition (2003). Capítulos sobre comportamiento mecánico bajo cargas axiales."]},{"type":"list","items":["IMCYC (Instituto Mexicano del Cemento y del Concreto) · Publicaciones técnicas sobre ensayos de control de calidad y prácticas de laboratorio."]},{"type":"list","items":["RILEM · Recomendaciones internacionales sobre ensayos de hormigón endurecido (TC 148-SSC y otros comités técnicos)."]},{"type":"callout","text":"<strong>Cierre</strong> Este es el ensayo que cierra el ciclo. Detrás de cada cilindro que entra a tu prensa hay semanas de trabajo: la dosificación de la planta, el muestreo del operador, el moldeo del laboratorista, los 28 días de curado, el cabeceo cuidadoso. Toda esa cadena converge en los pocos segundos que la prensa tarda en aplicar carga creciente hasta el momento de la falla. La fórmula es simple: fc = F / A. Pero detrás de esa fórmula hay calibración rigurosa de la prensa (± 3 %), velocidad de carga controlada (0.25 ± 0.05 MPa/s), tolerancia de edad estricta (± 20 h a 28 días), corrección de esbeltez si aplica (Tabla 1), reconocimiento del tipo de falla (Figura 2 y 3). Cada detalle existe para que el número que reportes sea HONESTO sobre la calidad real del concreto. <em>Cuando una losa se cuela o se demuele, cuando una columna se acepta o se rechaza, cuando un proyecto avanza o se paraliza: todo descansa en este número. La NMX-C-083 es la norma que asegura que ese número refleje la verdad. Tu trabajo como laboratorista es ser el guardián silencioso de esa verdad.</em>"},{"type":"p","text":"Página"}]}],"eval_part_index":21,"eval_part_indices":[21],"search_text":"mapa de la guía cada parte construye sobre la anterior. recórrelas en orden la primera vez. parte contenido objetivo de aprendizaje 0 glosario visual dominar términos antes del detalle técnico. 1 panorama: el momento de la verdad entender el papel del ensayo en la cadena del concreto. 2 objetivo y campo de aplicación saber qué especímenes cubre y cuáles no. 3 referencias y definiciones conexiones con nmx-c-109, 159, 160, 169, 251, 469. 4 la máquina de ensayo · sección 5.1 características críticas: 2 bloques, asiento esférico, planicidad. 5 geometría del bloque superior · figura 1 t, r, r, esfera 75 % del diámetro, giro 4°. 6 dispositivos de lectura, verificación, escala tolerancia ± 3 %, calibración anual o cada 40 000 ensayos. 7 preparación de muestras · sección 6 medición de dimensiones (cilindros y cubos), aproximación 1 mm. 8 esbeltez y la tabla 1 (factores de corrección) la regla de 1.8, los factores 0.910–1.000, interpolación lineal. 9 cabeceo previo · sección 6.2 conexión con nmx-c-109 y nmx-c-469 (neopreno). 10 procedimiento · colocación en la máquina centrado, alineación, contacto suave. 11 la velocidad de carga · tabla 2 completa 0.25 ± 0.05 mpa/s, cargas mínima y máxima por geometría. 12 tolerancias de edad · tabla 3 ± 0.5 h a 24 h hasta ± 48 h a 90 días. 13 tipos de falla en cilindros · figura 2 (6 tipos) reconocer t1 a t6, qué indican. 14 tipos de falla en cubos · figura 3 (3 tipos satisfactorios) aceptación de fallas en cubos. 15 cálculo y expresión de los resultados (sección 9) fc = f/a, factor de corrección, aproximación 0.1 mpa. 16 precisión · cilindros y cubos coeficientes de repetibilidad y reproducibilidad. 17 informe del ensayo · datos obligatorios datos completos vs informe al cliente. 18 concordancia con iso 1920-4 y diferencias comparación con astm c39, une-en 12390-3. 19 apéndice a · ecuación de interpolación cómo se generaron los valores de la tabla 1. 20 errores frecuentes y autoevaluación solo cerrar con el aprendizaje integrado. parte 0 · glosario visual para principiantes léelos sin presión. volverán a aparecer con sentido más adelante. término explicación sencilla analogía resistencia a compresión la fuerza máxima que un cilindro o cubo puede aguantar antes de romperse, dividida entre su área. cuántos kilos por cm² aguanta una galleta antes de partirse. espécimen el cilindro, cubo o núcleo que se va a ensayar. el \"paciente\" que va a la prensa. máquina de ensayo / prensa el equipo que aplica fuerza creciente al espécimen hasta romperlo. como un torno de carpintero gigante con sistema hidráulico. bloques de carga las dos placas de acero entre las que se aprieta el espécimen (uno arriba, otro abajo). las dos páginas del libro entre las que aprietas una flor para prensarla. asiento esférico articulación tipo \"rótula\" en el bloque superior que permite ajustarse al espécimen. como una bola en una cuchara: puede girar en cualquier dirección. esbeltez (h/d) relación altura / diámetro del cilindro. idealmente 2.0. si el cilindro fuera un cuerpo: relación entre altura y ancho. factor de corrección por esbeltez número (< 1) que multiplica el resultado cuando el cilindro no es 2:1. como un \"descuento\" en la resistencia por la geometría no ideal. carga máxima (f) la carga (en kn o toneladas) en el momento de la falla. el \"peso máximo aguantado\" antes de quebrarse. área transversal (a) el área de la base circular o cuadrada del espécimen. el área que recibe la presión de la prensa. fc = f/a la fórmula básica: resistencia = carga / área. como dividir el peso aguantado entre la huella del pie. velocidad de carga qué tan rápido la prensa aumenta la fuerza (mpa por segundo). como llenar un balde con una manguera: rápido o lento. tipos de falla patrones característicos de cómo se rompen los cilindros (6 tipos en la figura 2). como diferentes formas en que se quiebra un vidrio según el golpe. cono de falla forma típica de un cilindro que falla bien: dos conos opuestos con grietas verticales. como dos sombreros mexicanos pegados base con base. cabeceo la preparación de las caras del cilindro antes del ensayo (nmx-c-109). ponerle \"tapas planas\" al cilindro para que la prensa apriete uniformemente. repetibilidad y reproducibilidad indicadores estadísticos de qué tan precisos son los resultados. como el \"margen de error\" entre dos mediciones del mismo concreto. parte 1 · panorama: el momento de la verdad 1.1 la cadena completa que llega a este ensayo cuando un cilindro entra a la prensa de compresión, lleva semanas o meses de trabajo previo: diseño de la mezcla: calculista define f'c (ej: 250 kg/cm²). producción: planta dosifica cemento, agregados, agua, aditivos. transporte: camión revolvedor lleva el concreto a obra. muestreo (nmx-c-161): se toma muestra entre 15–85 % de la descarga. revenimiento (nmx-c-156): verificación rápida de consistencia. moldeo de cilindros (nmx-c-159): compactación en 3 capas, enrasado. curado: 28 días en cámara húmeda a 23 ± 2 °c (nmx-c-148). cabeceo (nmx-c-109): preparar las caras del cilindro. compresión (nmx-c-083): esta norma. el momento de la verdad. resultado: f'c real. decisión: comparar f'c real vs f'c diseño. aceptación o rechazo de un colado. 1.2 por qué este ensayo es \"el momento de la verdad\" si cualquier paso del 1 al 8 estuvo mal hecho, el ensayo de compresión todavía puede dar un resultado correcto: un cilindro mal moldeado, mal curado o mal cabeceado, simplemente dará una resistencia falsa baja. pero si el ensayo de compresión está mal hecho, no hay manera de detectarlo después: el resultado se reporta y se toman decisiones basadas en él. ¿por qué? los errores en el ensayo son invisibles porque: • el cilindro queda destruido tras el ensayo (no se puede repetir). • el número reportado entra a la base de datos y se promedia con otros. • si la prensa estaba descalibrada (lectura 5 % alta), todos los cilindros del laboratorio dan valores 5 % altos. la obra confía en que el concreto cumple cuando en realidad no cumple. por eso esta norma es estricta: calibración anual o cada 40 000 ensayos, tolerancia ± 3 % en la lectura, velocidad de carga controlada, geometría estricta de la prensa. 1.3 la fórmula simple, la complejidad detrás la fórmula del ensayo es engañosamente simple: fc = f / a pero detrás de esa fórmula hay muchísima precisión: f (carga máxima) debe medirse con prensa calibrada a ± 3 %. a (área) se calcula del promedio de 2 mediciones perpendiculares con aproximación de 1 mm. la carga debe aplicarse a velocidad controlada (tabla 2). si la esbeltez no es 2.0, hay que multiplicar por un factor (tabla 1). si la falla es de un tipo \"raro\", hay que reportarlo (figura 2). 1.4 lo que no mide este ensayo la resistencia a compresión es un indicador, no la única propiedad mecánica del concreto. no mide: resistencia a tensión (típicamente 10 % de la compresión). resistencia a flexión (nmx-c-191, módulo de ruptura). módulo de elasticidad (nmx-c-128). durabilidad (carbonatación, ataque por sulfatos, congelamiento). permeabilidad. sin embargo, la resistencia a compresión es el mejor proxy de la calidad general del concreto: si f'c cumple, generalmente las demás propiedades cumplen también (con un buen diseño de mezcla). parte 2 · objetivo y campo de aplicación 2.1 objetivo (sección 1) texto literal \"esta norma mexicana establece el método de ensayo para la determinación de la resistencia a la compresión del concreto.\" es un objetivo conciso pero contundente: determinar la resistencia a compresión. no es resistencia a flexión, ni tracción, ni adherencia: es compresión, la más básica y la más importante. 2.2 campo de aplicación (sección 2) texto literal \"esta norma mexicana es aplicable a especímenes cilíndricos moldeados, corazones de concreto y cubos, con masa unitaria mayor a 900 kg/m³.\" 2.3 los tres tipos de especímenes cubiertos tipo descripción norma de origen cilíndricos moldeados cilindros hechos en obra al momento del muestreo, típicamente 15 × 30 cm o 10 × 20 cm. nmx-c-159 (laboratorio) o nmx-c-160 (obra) corazones (núcleos extraídos) cilindros taladrados de estructuras existentes con bróker (corazonadora). nmx-c-169 cubos cubos de concreto moldeados (50 mm para mortero, 100 o 150 mm para concreto). nmx-c-159 / nmx-c-061 para mortero 2.4 la restricción de masa unitaria > 900 kg/m³ ¿por qué? ¿por qué excluir concretos de masa unitaria ≤ 900 kg/m³? los concretos típicos tienen masa unitaria de 2 200–2 400 kg/m³ (concreto normal). concretos especiales: • concreto pesado (con barita, magnetita): 2 500–3 800 kg/m³. cubierto por la norma. • concreto normal: 2 200–2 400 kg/m³. cubierto. • concreto ligero (con agregados de pómez, perlita): 1 400–2 000 kg/m³. cubierto. • concreto ultra-ligero o aireado: 300–800 kg/m³ (block aac, espuma de cemento). no cubierto. los concretos ultra-ligeros (< 900 kg/m³) tienen comportamientos mecánicos muy distintos: deformaciones grandes antes de la falla, comportamiento más plástico, sensibilidad a la velocidad de carga distinta. requieren normas especializadas (no esta). parte 3 · referencias y definiciones 3.1 referencias normativas (sección 3) la norma cita 6 normas que se aplican en conjunto: norma tema cuándo se aplica nmx-c-109-onncce-2013 cabeceo de especímenes cilíndricos. antes del ensayo, para preparar las caras del cilindro. nmx-c-159-onncce-2004 elaboración y curado en laboratorio. para los cilindros que se ensayan, si se elaboraron en lab. nmx-c-160-onncce-2004 elaboración y curado en obra. para los cilindros que se ensayan, si se elaboraron en obra. (la 160 fue unificada con la 159 en 2016.) nmx-c-169-onncce-2009 extracción de especímenes (núcleos). para corazones extraídos de estructuras. nmx-c-251-1997-onncce terminología. para definiciones técnicas. nmx-c-469-onncce-2013 casquetes no adheridos (neopreno). alternativa al cabeceo con azufre. 3.2 definiciones (sección 4) texto literal \"para la correcta aplicación de esta norma es necesario consultar las definiciones especificadas en la norma nmx-c-251-onncce.\" esta norma no define términos por sí misma. toda la terminología técnica de concreto está en la nmx-c-251 (terminología). esto evita duplicación entre normas y asegura que todos los términos se usen consistentemente en todo el sistema nmx. 3.3 términos esenciales (de nmx-c-251 y de uso común) término definición operativa espécimen probeta de concreto preparada para ensayo (cilindro, cubo, núcleo). resistencia a la compresión (fc) carga máxima por unidad de área que el espécimen soporta antes de fallar. f'c resistencia a compresión especificada por el calculista (valor de diseño). fc real / fc obtenida resistencia a compresión medida en el ensayo. esbeltez relación altura / diámetro del cilindro (h/d). estándar: 2.0. cabeceo preparación de las caras planas del espécimen para garantizar planicidad y perpendicularidad. falla ruptura del espécimen al alcanzar la carga máxima. carga máxima valor máximo de fuerza aplicada antes de la falla, registrado por la prensa. parte 4 · la máquina de ensayo · sección 5.1 4.1 texto literal (sección 5.1) texto literal \"con la capacidad y características necesaria para la resistencia de los especímenes a ensayar.\" 4.2 capacidad apropiada ¿por qué? la capacidad de la prensa debe ser suficiente para romper el espécimen, pero no tan grande que el espécimen sea solo un \"juguete\": • para un cilindro de 15 × 30 cm (área 176.7 cm²) con f'c = 250 kg/cm²: carga esperada ≈ 44 toneladas (430 kn). • una prensa de 100 toneladas (1000 kn) es ideal: el cilindro fallará en el rango 30–50 % de la capacidad, donde la lectura es más precisa. • una prensa de 1 000 toneladas usada para el mismo cilindro: la falla ocurriría en 4 % de la capacidad, donde la precisión de la prensa es pobre (la incertidumbre relativa crece). recomendación general: usar prensas en el rango 25–80 % de su capacidad nominal. por eso laboratorios profesionales tienen varias prensas de distintas capacidades. 4.3 los dos bloques de carga (sección 5.1.1) texto literal \"equipada con dos bloques de acero para la aplicación de la carga, con superficie de contacto que no se deforme al aplicar las cargas requeridas. uno de los bloques debe tener asiento esférico y apoyarse en la parte superior del espécimen y el otro bloque rígido sobre el cual debe descansar el mismo.\" 4.3.1 bloque inferior · rígido el bloque inferior es fijo y rígido. es la \"base\" sobre la cual descansa el espécimen. no tiene articulación porque no necesita ajustarse: el espécimen se coloca firmemente sobre él. 4.3.2 bloque superior · con asiento esférico el bloque superior tiene una articulación tipo rótula (asiento esférico). esto permite que el bloque gire para acomodarse perfectamente a la cara superior del espécimen, incluso si esa cara no está perfectamente perpendicular al eje. ¿por qué? ¿por qué un bloque articulado? aunque el cabeceo (nmx-c-109) busca dejar las caras perfectamente planas y perpendiculares, en la práctica siempre hay pequeñas imperfecciones (residuales de hasta 0.5°). si ambos bloques fueran rígidos, esas imperfecciones generarían: • concentración de tensiones en una esquina del cilindro. • falla prematura del cilindro a una carga menor. • resultado bajo, no representativo del concreto. el asiento esférico permite que el bloque superior se incline hasta 4° (sección 5.1.4.4) para acomodarse a la cara, distribuyendo la carga uniformemente. es como una \"junta universal\" que asegura la verticalidad efectiva de la carga. 4.4 centrado del espécimen · círculos concéntricos texto literal \"para facilitar el centrado, se pueden grabar círculos concéntricos que no tengan más de 1.2 mm de ancho.\" es común que los bloques de carga tengan grabados círculos concéntricos a 100 mm, 150 mm, 200 mm de diámetro. esto permite: centrar visualmente el cilindro sobre el bloque. verificar que el espécimen está alineado con el eje de carga. identificar el tamaño de espécimen apropiado para cada bloque. la restricción de \"no más de 1.2 mm de ancho\" garantiza que las marcas no afecten significativamente la planicidad de la superficie de carga. 4.5 tolerancia de planicidad: 0.05 mm en 150 mm texto literal \"con excepción de los círculos concéntricos, la superficie de apoyo no debe diferir de un plano en más de 0.05 mm en una longitud de 150 mm.\" ¿por qué? la tolerancia 0.05 mm en 150 mm es la misma que la nmx-c-109 exige al cabeceo de los cilindros. esto es lógico: si el cabeceo es plano a 0.05 mm, los bloques de la prensa también deben serlo, para que no introduzcan irregularidades adicionales. una prensa con bloques desgastados (rayados, picados, deformados) introduce errores sistemáticos: todos los cilindros darán resistencias bajas. por eso es importante: • inspeccionar visualmente los bloques antes de cada serie de ensayos. • verificar la planicidad con regla y laminilla periódicamente. • reemplazar o rectificar los bloques cuando se desgastan. parte 5 · geometría del bloque superior · figura 1 5.1 la geometría del asiento esférico (sección 5.1.3 a 5.1.4) la figura 1 de la norma muestra el bloque superior con tres parámetros geométricos: parámetro significado restricción r radio (la mitad del diámetro) del bloque superior de carga. define el área de carga superior. r radio de la esfera del asiento esférico. determina la flexibilidad del articulación. t espesor del bloque superior. t no debe ser menor que (r − r) según nota 1. 5.2 los apoyos · sección 5.1.3 (bloque inferior adicional) texto literal (5.1.3 y 5.1.3.1) \"el apoyo inferior debe ser un bloque (platina) adicional que puede o no estar fijo a la platina. en caso de existir un bloque adicional, éste debe tener las misma condiciones especificas de superficies y debe ser por lo menos 3 % mayor que el diámetro o diagonal del espécimen que se va a ensayar, el uso de círculos concéntricos es opcional.\" por qué \"3 % mayor que el diámetro del espécimen\": ¿por qué? un cilindro de 150 mm de diámetro requiere un bloque de apoyo de al menos 154.5 mm de diámetro (3 % más). esto es para: • asegurar que el cilindro apoye completamente sobre el bloque sin sobresalir. • permitir un margen para pequeños desplazamientos durante el centrado. • evitar que un borde del cilindro quede fuera del bloque (lo que generaría una concentración de carga catastrófica). para cubos, la dimensión de referencia es la diagonal (no el lado), porque al colocar el cubo en la prensa, las esquinas son el punto más alejado del centro. 5.3 espesor mínimo del bloque · 22.5 mm (sección 5.1.4) texto literal \"el bloque de apoyo inferior debe tener como mínimo 22.5 mm de espesor.\" este espesor mínimo es para: resistir las cargas sin deformarse. aislar térmicamente: si el cilindro está caliente o frío, el bloque grueso reduce la transferencia. distribuir la carga uniformemente sobre la platina inferior. 5.4 bloque superior · ancho y diámetro (sección 5.1.4.1) texto literal \"el bloque superior de carga, con asiento esférico, debe de ser por lo menos 3 % más ancho que el diámetro (o diagonal en caso de cubos) que el espécimen a ensayar y de un ancho máximo de 100 mm mayor que el diámetro (o diagonal en caso de cubos) que el espécimen a ensayar. los bloques de apoyo con asiento esférico pueden tener caras cuadradas, siempre y cuando se cumpla con lo antes descrito.\" la regla: diámetro_bloque_sup ≥ diámetro_espécimen × 1.03 diámetro_bloque_sup ≤ diámetro_espécimen + 100 mm para un cilindro de 150 mm de diámetro: diámetro mínimo del bloque superior: 154.5 mm. diámetro máximo del bloque superior: 250 mm. ¿por qué? ¿por qué un máximo de 100 mm más grande? si el bloque superior fuera demasiado grande (ej: 500 mm para un cilindro de 150 mm): • el asiento esférico tendría más \"juego\" lateral. • el centrado del cilindro sería menos preciso. • habría más superficie de contacto que crearía fricción adicional. la regla de máximo 100 mm más grande mantiene una proporción razonable entre el bloque y el espécimen. 5.5 la esfera · 75 % del diámetro (sección 5.1.4.3) texto literal \"el centro de la esfera debe coincidir con el centro de la superficie de la cara de apoyo con una tolerancia de ± 5 % del radio de la esfera y el diámetro de la esfera debe ser cuando menos 75 % del diámetro del espécimen que se va a ensayar.\" para un cilindro de 150 mm: diámetro mínimo de la esfera: 150 × 0.75 = 112.5 mm. ¿por qué? ¿por qué la esfera debe ser al menos 75 % del diámetro del cilindro? la esfera grande: • distribuye mejor la carga sobre el bloque. • tiene un centro de rotación más estable. • permite el ajuste angular sin deformación. una esfera demasiado pequeña (ej: 50 mm para cilindro de 150 mm): • concentraría toda la carga en un punto pequeño del bloque. • podría causar deformación local del bloque. • el bloque oscilaría con menor estabilidad. 5.6 giro libre · 4° en cualquier dirección (sección 5.1.4.4) texto literal \"la porción móvil del bloque de carga debe girar libremente por lo menos 4° en cualquier dirección.\" este giro de 4° permite: acomodarse a caras cabeceadas con desviación angular hasta el límite de nmx-c-109 (0.5°), con margen de seguridad. adaptarse a especímenes con caras ligeramente desniveladas. mantener la articulación funcional incluso con polvo o residuos en el asiento esférico. si el bloque no gira libremente (asiento corroído, sucio o lubricación seca), introduce torsión adicional al cilindro y los resultados son inválidos. parte 6 · dispositivos de lectura, verificación y escala 6.1 dispositivos de lectura de carga (sección 5.2) texto literal \"si la carga se registra en una carátula, debe tener una graduación que inicie en forma progresiva cuando menos en el 10 % de su capacidad. la aguja indicadora debe tener la longitud suficiente para coincidir con las marcas de graduación y el ancho de su extremo no debe ser mayor que el claro libre entre dos divisiones mínimas. debe tener una aguja de arrastre de la misma longitud que la aguja indicadora.\" 6.2 los dos tipos de prensa tipo lectura aguja de arrastre analógica (con carátula) aguja indicadora sobre escala graduada. sí, requerida. marca la carga máxima alcanzada. digital pantalla numérica. no aplica. debe haber dispositivo electrónico que registre la carga máxima. ¿por qué? ¿por qué la aguja de arrastre es obligatoria en prensas analógicas? cuando un cilindro falla, la carga cae bruscamente de su valor máximo a casi cero (la prensa pierde resistencia mecánica). la aguja indicadora regresa rápidamente a 0, pero la aguja de arrastre queda en el valor máximo alcanzado, permitiendo leerlo después con calma. sin aguja de arrastre, sería casi imposible registrar la carga máxima a tiempo: el operador tendría que estar mirando exactamente el momento de la falla. en prensas digitales, esto se resuelve con un \"peak hold\" electrónico que congela la lectura máxima. 6.3 verificación de carga · ± 3 % (sección 5.3) texto literal \"el error de exactitud tolerado en la máquina de ensayo debe ser como máximo de ± 3 % de la carga aplicada. la máquina debe calibrarse o verificarse antes de ser puesta en operación, posteriormente cada año o cada 40 000 ensayos y si no se detectan desviaciones en 3 años puede ampliarse el período. así mismo, se debe verificar después de que se cambie de sitio, de que se efectúen reparaciones o ajustes en los mecanismos de medición; o calibrarla si se tiene duda de los resultados...\" 6.4 la tolerancia ± 3 % en contexto ¿por qué? ¿cuánto importa el ± 3 % en la práctica? para un cilindro que debería dar f'c = 250 kg/cm²: • una prensa con error +3 %: marcaría 257.5 kg/cm² → aceptación falsa. • una prensa con error -3 %: marcaría 242.5 kg/cm² → rechazo falso. para concretos cerca del límite de aceptación, este 3 % puede ser la diferencia entre aceptar o rechazar lotes completos. por eso la calibración es crítica. las prensas modernas suelen tener tolerancia menor (± 1 % es común). el ± 3 % es el máximo permitido, no el deseable. 6.5 cuándo verificar la prensa la norma establece varios disparadores para verificación: antes de ponerse en operación: verificación inicial obligatoria. cada año o cada 40 000 ensayos: lo que ocurra primero. después de cambiar de sitio: los manómetros y celdas de carga son sensibles a vibraciones del transporte. después de reparaciones o ajustes: cualquier intervención puede cambiar la calibración. si hay duda de los resultados: criterio del operador. si en 3 años no se detectan desviaciones, el período puede ampliarse. pero esto requiere documentación rigurosa de cada calibración. 6.6 calibración por sitio · regla específica una nota sutil pero importante: \"las calibraciones o verificaciones de los manómetros deben de hacerse colocados en la prensa con la que se van a utilizar, si se usan en otra prensa, debe realizarse su calibración o verificación nuevamente antes de ser usados\". ¿por qué? un manómetro no es un dispositivo independiente: forma sistema con el circuito hidráulico de la prensa. si se desmonta y se monta en otra prensa, las lecturas pueden variar por: • diferencias en la presión atmosférica local (altitud). • diferencias en la longitud del circuito hidráulico. • variaciones en la temperatura del aceite hidráulico. por eso, mover un manómetro = recalibrar. 6.7 escala graduada (sección 5.4) texto literal \"con capacidad para medir por lo menos una distancia de 310 mm y división mínima de 1 mm.\" es la regla o flexómetro para medir las dimensiones del cilindro o cubo: capacidad ≥ 310 mm: para medir cilindros de 30 cm de altura. división mínima 1 mm: aproximación requerida en la medición de dimensiones. parte 7 · preparación de muestras · sección 6 7.1 texto literal (introducción de la sección 6) texto literal \"los especímenes moldeados deben elaborarse de acuerdo a las normas mexicanas nmx-c-159-onncce o nmx-c-160-onncce (véase 3 referencias) y los núcleos extraídos, de acuerdo a la norma mexicana nmx-c-169-onncce (véase 3 referencias), en caso de ser proporcionados por el cliente, se debe anotar en el informe de resultados.\" tres caminos posibles para los especímenes: elaborados por el laboratorio (nmx-c-159 o nmx-c-160): trazabilidad completa, lo recomendable. núcleos extraídos por el laboratorio (nmx-c-169): para evaluar concreto en estructuras existentes. proporcionados por el cliente: se acepta, pero se debe anotar esta condición en el informe (porque la trazabilidad es parcial). 7.2 medición de dimensiones · sección 6.1 texto literal \"en caso de cilindros se determinan el diámetro y la altura del espécimen de ensayo, promediando según sea el caso, 2 medidas perpendiculares entre sí a la altura media del espécimen y 2 alturas opuestas con una aproximación de 1 mm. en caso de cubos se miden dos lados opuestos y dos alturas.\" 7.3 cómo medir un cilindro correctamente 7.3.1 diámetro tomar el calibrador (vernier) o regla. medir el diámetro en la altura media del cilindro (ni arriba ni abajo). tomar 2 mediciones perpendiculares entre sí (rotando el cilindro 90°). promediar las 2 mediciones. aproximación: 1 mm. 7.3.2 altura medir la altura del cilindro ya cabeceado (nota 2 de la norma). tomar 2 alturas opuestas (en lados diametralmente opuestos). promediar las 2 mediciones. aproximación: 1 mm. 7.4 cubos · medición para cubos, el procedimiento es similar pero adaptado a la geometría cúbica: lados: medir dos lados opuestos (los dos que estarán en contacto con la prensa). promediar. altura: medir dos alturas (a la mitad del cubo, en dirección de la carga). promediar. esto permite calcular el área de la sección transversal: a_cubo = lado_promedio × altura_promedio (cuando es cuadrado) 7.5 esbeltez · nota 2 texto literal nota 2 \"nota 2: la relación de esbeltez se mide con el cilindro ya cabeceado (en caso de cabeceo con mortero de azufre). cuando son placas no adheridas, la altura es sólo del espécimen.\" ¿por qué? esta nota es crítica: • si cabeceaste con azufre: el cabeceo está adherido al cilindro y forma parte de la altura. mide el cilindro con el cabeceo (la altura total). • si usaste placas no adheridas (almohadillas de neopreno nmx-c-469): el neopreno no se adhiere y se
