Repository: misapoe05-cell/sgc-estandares2026

File: www/assets/data/c109_1.json (part 3 of 4)
"items":["Tubos de contracción."]},{"type":"list","items":["Burbujas grandes."]},{"type":"list","items":["Heterogeneidad del material."]},{"type":"p","text":"Si encuentras estos defectos, el problema NO es el compuesto sino el método de elaboración del cubo. Hay que mejorar la técnica de llenado (rellenar huecos por contracción) o usar la placa de baquelita."}]},{"title":"Parte 19 · Errores frecuentes y autoevaluación SOLO","blocks":[{"type":"h2","text":"<strong>19.1 Errores frecuentes en el cabeceo</strong>"},{"type":"table","rows":[["<strong>Error</strong>","<strong>Consecuencia</strong>","<strong>Cómo evitarlo</strong>"],["Calentar el azufre con flama directa","Sobrecalentamiento, riesgo de incendio (punto de ignición 227 °C).","Usar olla térmica con termostato o placa eléctrica con termopar."],["Verter azufre a temperatura > 159 °C","Viscosidad alta, capa con burbujas y bolsas de espuma.","Mantener termopar en el azufre. Apagar si supera 150 °C."],["Verter azufre a temperatura < 130 °C","Solidificación parcial al verter, capa irregular, mala adherencia.","Esperar a que la temperatura sea ≥ 130 °C antes de cabecear."],["No precalentar el plato cabeceador","Choque térmico, contracción y agrietamiento del azufre al solidificar.","Precalentar el plato a ~50–60 °C antes de cada cabeceo."],["No aceitar el plato antes de cada capa","El azufre se pega al plato; se daña el cabeceo al desmoldar.","Aplicar capa muy delgada de aceite mineral antes de cada vertido."],["Cabecear con el cilindro mojado (curado húmedo)","Burbujas de vapor en la capa, mala adherencia, agrietamientos.","Secar la cara del cilindro con paño antes de cabecear."],["No usar alineador vertical","Capa cabeceada inclinada (>0.5°), ensayo invalidado.","Usar guía vertical o cabeceadora comercial; verificar con escuadra."],["No verificar planicidad después del cabeceo","Defectos no detectados, ensayo de compresión con error sistemático.","Verificar 1 de cada 10 con regla y laminilla 0.05 mm."],["No verificar perpendicularidad con escuadra","Cara torcida, prensa aplica torsión, lectura baja falsa.","Verificar con escuadra de 90° en 4 lados (dos diámetros ortogonales)."],["Reusar compuesto sin verificar resistencia","Compuesto degradado, resistencia menor a la mínima de Tabla 1.","Hacer cubos cada cierto número de reúsos; verificar resistencia."],["Usar pasta de cemento en cilindro seco","El cilindro absorbe agua de la pasta, mala hidratación, mala adherencia.","Asegurar saturación del cilindro antes de aplicar pasta."],["Ensayar antes de 7 días con pasta de cemento","La pasta no ha desarrollado suficiente resistencia, falla del cabeceo.","Esperar mínimo 7 días después del cabeceo con pasta."],["Capa de cabeceo > 8 mm (concretos < 50 MPa)","Capa actúa como almohadilla, lectura baja.","Cabeceadora bien calibrada; espesor 6 mm promedio máximo."],["Capa de cabeceo > 5 mm (concretos > 50 MPa)","Mismo problema, más crítico en alta resistencia.","Cabeceadora más precisa; espesor 3 mm promedio para alta resistencia."],["No registrar espesor del cabeceo después del ensayo","Sin trazabilidad para verificar cumplimiento de Tabla 1.","Recolectar 6 fragmentos cada 10 cilindros, medir con calibrador 0.5 mm."],["Recipiente de aluminio para fundir azufre","Reacción química, contaminación, daño al recipiente.","Usar acero al carbono o hierro fundido."],["No proteger pasta de cemento de la evaporación","Pasta se contrae y agrieta, falla en compresión.","Cubrir con polietileno + paño húmedo (sin contacto directo con la pasta)."]]},{"type":"h2","text":"<strong>19.2 Autoevaluación con taxonomía SOLO</strong>"},{"type":"h3","text":"<strong>Nivel 1 · Preestructural</strong>"},{"type":"list","items":["¿Cuál es el nombre completo de la norma?"]},{"type":"list","items":["¿Cuándo fue publicada la declaratoria de vigencia?"]},{"type":"list","items":["¿Qué norma anterior sustituye?"]},{"type":"list","items":["¿Para qué sirve el cabeceo?"]},{"type":"h3","text":"<strong>Nivel 2 · Uniestructural</strong>"},{"type":"list","items":["¿Cuál es la tolerancia de planicidad para cilindros?"]},{"type":"list","items":["¿Cuál es la tolerancia de perpendicularidad?"]},{"type":"list","items":["¿Cuál es la temperatura del azufre durante el cabeceo?"]},{"type":"list","items":["¿Cuál es el espesor máximo de la capa de cabeceo (concreto < 50 MPa)?"]},{"type":"list","items":["¿Cuál es el punto de ignición del azufre?"]},{"type":"list","items":["¿Cuál es la dimensión de los cubos para verificar resistencia del compuesto?"]},{"type":"list","items":["¿Cuál es la velocidad de carga para ensayar los cubos (en segundos hasta la falla)?"]},{"type":"list","items":["¿Cuál es la dureza Rockwell mínima recomendada para los platos?"]},{"type":"h3","text":"<strong>Nivel 3 · Multiestructural</strong>"},{"type":"list","items":["Lista las 4 opciones para preparar las bases de cilindros endurecidos."]},{"type":"list","items":["Enumera las 3 recomendaciones de seguridad del Apéndice A."]},{"type":"list","items":["Describe los 4 tipos de equipo principal (placas, platos, alineadores, recipientes)."]},{"type":"list","items":["Nombra los 3 materiales auxiliares."]},{"type":"list","items":["Lista los pasos del cabeceo con compuesto en orden (sección 8.1)."]},{"type":"list","items":["Cita los 4 valores de la Tabla 1."]},{"type":"h3","text":"<strong>Nivel 4 · Relacional</strong>"},{"type":"list","items":["Explica por qué el rango de temperatura es 130–150 °C y NO otro rango. Cita las 4 fases térmicas del azufre."]},{"type":"list","items":["Justifica por qué para concreto > 50 MPa el espesor máximo es 5 mm en lugar de 8 mm."]},{"type":"list","items":["Describe la diferencia entre el cabeceo con pasta de cemento y con compuesto. ¿Cuándo se usa cada uno?"]},{"type":"list","items":["Explica por qué la pasta de cemento NO puede usarse en cilindros de concreto seco. ¿Cómo se soluciona?"]},{"type":"list","items":["Verifica matemáticamente la equivalencia 0.5° ≈ 3 mm en 300 mm. ¿Es exacta o aproximada?"]},{"type":"list","items":["¿Por qué la verificación de planicidad de prismáticos es de 0.05 mm en \"DOS DIRECCIONES ORTOGONALES\" y no en una sola?"]},{"type":"h3","text":"<strong>Nivel 5 · Abstracto ampliado</strong>"},{"type":"list","items":["Estás en un laboratorio de obra, vas a cabecear 30 cilindros de concreto f'c = 350 kg/cm² para ensayar a 28 días. Calcula la resistencia mínima requerida del compuesto, espesor máximo permitido, frecuencia de verificación de planicidad y de espesor."]},{"type":"list","items":["Tienes un cilindro de núcleo extraído de una losa que ha estado en cámara seca por 60 días. Necesitas ensayarlo mañana. ¿Qué procedimiento de cabeceo debes elegir y por qué? Justifica con base en la norma."]},{"type":"list","items":["Un laboratorio reporta resistencias sistemáticamente bajas (15 % por debajo de lo esperado) en cilindros de un proyecto. Identifica 5 errores POSIBLES en el cabeceo que podrían explicar esto. Para cada error, indica qué sección de la norma se viola."]},{"type":"list","items":["Un proyecto especifica concreto f'c = 600 kg/cm² (alta resistencia, > 50 MPa). Diseña el procedimiento completo de cabeceo: ¿qué resistencia mínima necesita el compuesto? ¿Qué espesor de capa? ¿Qué precauciones adicionales tomarás vs un concreto normal?"]},{"type":"list","items":["Un nuevo laboratorista quiere usar un termómetro de cocina para verificar la temperatura del azufre. Explica por qué esto NO es aceptable y qué alternativas son válidas según la norma y la práctica."]},{"type":"list","items":["Compara el cabeceo con compuesto vs el uso de almohadillas de neopreno (mencionadas en la NOTA 3). ¿Cuáles son las ventajas de cada uno? ¿Por qué la norma sigue dando preferencia al compuesto?"]},{"type":"list","items":["Diseña un programa de aseguramiento de calidad de 30 minutos para entrenar a un nuevo laboratorista en cabeceo. ¿Qué demostraciones, mediciones y verificaciones incluirías?"]}]},{"title":"Fuentes consultadas","blocks":[{"type":"p","text":"Esta guía integra el texto literal de la norma mexicana, las normas internacionales con las que está armonizada parcialmente, y material técnico publicado por fuentes confiables del sector."},{"type":"h2","text":"<strong>Documento normativo principal</strong>"},{"type":"list","items":["NMX-C-109-ONNCCE-2013 · Industria de la Construcción – Concreto Hidráulico – Cabeceo de Especímenes. Declaratoria de vigencia publicada en el Diario Oficial de la Federación el 31 de enero de 2014. Cancela a la NMX-C-109-ONNCCE-2010."]},{"type":"h2","text":"<strong>Documentos normativos citados explícitamente en la NMX-C-109</strong>"},{"type":"list","items":["NOM-008-SCFI-2002 · Sistema General de Unidades de Medida. (Bibliografía.)"]},{"type":"list","items":["NMX-C-083-ONNCCE-2002 · Industria de la construcción - Concreto - Determinación de la resistencia a la compresión de cilindros de concreto. (Bibliografía.)"]},{"type":"list","items":["NMX-251-1997-ONNCCE · Industria de la construcción – Concreto – Terminología. (Bibliografía.)"]},{"type":"list","items":["ASTM C617/C617M-98(2003) · Standard Method of Capping Cylindrical Concrete Specimens. (Bibliografía. Parcialmente armonizada con esta norma extranjera.)"]},{"type":"list","items":["ASTM C109/C109M-13(2013) · Standard Test Method for Compressive Strength of Hydraulic Cement Mortars (Using 2-in. or [50-mm] Cube Specimens). (Bibliografía. Parcialmente armonizada con esta norma extranjera.)"]},{"type":"h2","text":"<strong>Normas relacionadas para ensayos sobre la misma muestra</strong>"},{"type":"list","items":["NMX-C-159-ONNCCE · Elaboración y curado de especímenes de concreto para ensayos de laboratorio."]},{"type":"list","items":["NMX-C-156-ONNCCE · Determinación del revenimiento en el concreto fresco."]},{"type":"list","items":["NMX-C-161-ONNCCE · Industria de la construcción - Concreto fresco - Muestreo."]},{"type":"list","items":["NMX-C-148-ONNCCE · Gabinetes y cuartos húmedos y tanques de almacenamiento."]},{"type":"h2","text":"<strong>Normas internacionales versión actualizada</strong>"},{"type":"list","items":["ASTM C617/C617M-15 · Standard Practice for Capping Cylindrical Concrete Specimens (versión más reciente del estándar estadounidense citado en bibliografía)."]},{"type":"list","items":["ASTM C1231/C1231M-15 · Standard Practice for Use of Unbonded Caps in Determination of Compressive Strength of Hardened Cylindrical Concrete Specimens. (Para almohadillas de neopreno mencionadas en NOTA 3.)"]},{"type":"h2","text":"<strong>Literatura técnica de apoyo</strong>"},{"type":"list","items":["ACI 211.1 · Standard Practice for Selecting Proportions for Normal, Heavyweight, and Mass Concrete. American Concrete Institute."]},{"type":"list","items":["ACI 214R-11 · Guide to Evaluation of Strength Test Results of Concrete. American Concrete Institute. Capítulos sobre el efecto del cabeceo en la resistencia medida."]},{"type":"list","items":["Neville, A. M. · \"Properties of Concrete\", 5th Edition (2011). Capítulos sobre métodos de ensayo de resistencia a la compresión y efectos del cabeceo."]},{"type":"list","items":["Mehta, P. K. y Monteiro, P. J. M. · \"Concrete: Microstructure, Properties, and Materials\", 4th Edition (2014)."]},{"type":"list","items":["Portland Cement Association (PCA) · \"Design and Control of Concrete Mixtures\", 16th Edition. Sección sobre ensayos de calidad y cabeceo."]},{"type":"list","items":["IMCYC (Instituto Mexicano del Cemento y del Concreto) · Publicaciones técnicas sobre control de calidad del concreto en México y procedimientos de cabeceo."]},{"type":"list","items":["Forney LP · Manuales de operación de equipos de cabeceo (cabeceadoras verticales, ollas térmicas con termostato, compuestos comerciales para cabeceo)."]},{"type":"list","items":["Ficha técnica del azufre · CDC NIOSH Pocket Guide to Chemical Hazards. Datos sobre punto de fusión, ignición y precauciones de seguridad."]},{"type":"callout","text":"<strong>Cierre</strong> El cabeceo es la última frontera entre 28 días de trabajo cuidadoso y un valor de resistencia que decidirá la suerte de una obra. Aparenta simplicidad: derretir azufre, verterlo, presionar el cilindro. Pero detrás de esa aparente simplicidad hay rangos de temperatura calibrados por la termodinámica del azufre, tolerancias de planicidad medibles solo con feeler gauges de 0.05 mm, perpendicularidades verificables con escuadras de albañil, materiales que reaccionan químicamente entre sí y deben elegirse con cuidado. Las dos cifras que tienes que llevar grabadas son: 0.05 mm en 150 mm de planicidad, 0.5° (≈ 3 mm en 300 mm) de perpendicularidad. Toda la norma está construida para garantizar que esas dos cifras se cumplan. Cada herramienta, cada temperatura, cada espesor, cada verificación de cubo, cada inspección post-ensayo: todo conduce a esos dos números. <em>Cuando ensayes tu próximo cilindro y la prensa marque 250 kg/cm², recuerda: ese número podría haber sido 230 (rechazo del concreto) si tu cabeceo hubiera estado mal, sin que nadie se enterara. La norma NMX-C-109 es la salvaguarda silenciosa que asegura que las decisiones de obra se tomen con datos reales, no con sesgos del laboratorio.</em>"},{"type":"p","text":"Página"}]}],"eval_part_index":20,"eval_part_indices":[20],"search_text":"mapa de la guía cada parte construye sobre la anterior. recórrelas en orden la primera vez. parte contenido objetivo de aprendizaje 0 glosario visual dominar términos antes del detalle técnico. 1 panorama: por qué cabecear y la cadena de calidad entender el papel del cabeceo en la resistencia. 2 objetivo y campo de aplicación saber cuándo y para qué aplica la norma. 3 definiciones · cabeceo y compuesto para cabeceo comprender los conceptos clave. 4 equipo · placas y platos cabeceadores (figura 1) conocer requisitos de planicidad y espesor. 5 alineadores y dispositivos de perpendicularidad garantizar el ángulo de 90° crítico. 6 recipientes para fundir azufre y equipo auxiliar manejar el azufre con seguridad. 7 placas y dispositivos para especímenes prismáticos cabecear bloques, tabiques, adoquines. 8 moldes para cubos de mortero (figura 3) verificar la resistencia del compuesto. 9 materiales auxiliares y condiciones ambientales preparar el sitio correctamente. 10 preparación · cilíndricos recién moldeados cabeceo con pasta de cemento (sección 6.1). 11 preparación · cilíndricos endurecidos curados en húmedo cabeceo, corte o pulido (sección 6.2). 12 compuesto para cabeceo · tabla 1 y reúso resistencia mínima vs resistencia del concreto. 13 resistencia a compresión del compuesto (sección 6.3) ensayo de cubos a 20–80 segundos. 14 procedimiento de cabeceo · sección 8 completa aplicación detallada con compuesto y pasta. 15 cabeceo con pasta de cemento (sección 8.3 y 8.4) alternativa para cilindros recién moldeados o endurecidos. 16 la temperatura del azufre · 130–150 °c justificación química del rango térmico. 17 verificación de planicidad y perpendicularidad controles de calidad sobre el cabeceo. 18 apéndice a · seguridad y cubos de cabeceo punto de ignición 227 °c, dureza rockwell, baquelita. 19 errores frecuentes y autoevaluación solo cerrar con el aprendizaje integrado. parte 0 · glosario visual para principiantes léelos sin presión. volverán a aparecer con sentido más adelante. término explicación sencilla analogía cabeceo preparar las dos caras planas del cilindro para que la prensa apriete uniformemente al medir resistencia. como ponerle tapas planas a un tubo torcido para que se apoye recto sobre la mesa. espécimen el cilindro o bloque de concreto que se va a ensayar. el \"paciente\" del laboratorio. compuesto para cabeceo mezcla de azufre con aditivos (cenizas, sílice) que se calienta y se solidifica formando una capa lisa. como cera derretida que al enfriarse queda dura y plana. pasta de cemento cemento + agua aplicado como cabeceo en cilindros recién moldeados o endurecidos curados en húmedo. una capa fina de \"masilla\" para nivelar la cara del cilindro. placa cabeceadora superficie plana sobre la que se vierte el compuesto fundido para que el cilindro lo presione. como una mesa muy lisa para hacer una galleta plana. plato metálico para cabeceo plato con pared baja (~12 mm) y diámetro 5 mm mayor que el cilindro; contiene el azufre fundido. como un molde de pastel pequeño y bajo. planicidad qué tan plana es una superficie (qué tanto se aparta de un plano perfecto). si pones una regla y mides los huecos: ese es el grado de imperfección. perpendicularidad que la cara cabeceada forme ángulo de 90° exacto con el eje del cilindro. como una mesa cuyas patas están paralelas al techo, no inclinadas. tolerancia 0.05 mm en 150 mm que la cara cabeceada esté plana con desviación máxima de 0.05 mm en 150 mm de longitud. un grosor de hoja de papel sobre la longitud de un cilindro grande. tolerancia 0.5° que la cara cabeceada no se desvíe más de 0.5° de la perpendicular al eje (≈ 3 mm en 300 mm). como una mesa que apenas se inclina al ojo desnudo. espesor de capa grosor del compuesto o pasta sobre la cara del cilindro (mm). qué tan gruesa es la \"tapa\" puesta al tubo. aceite mineral aceite que se aplica al plato antes de verter el azufre para que no se pegue. como engrasar un molde antes de hornear un pastel. cubos de mortero cubos de 50 × 50 × 50 mm de compuesto para cabeceo solidificado, para verificar su resistencia. cubitos de cera para probar qué tan dura está la cera. azufre elemento químico que es la base del compuesto para cabeceo (mezclado con aditivos). como un \"pegamento sólido a baja temperatura\". punto de ignición del azufre temperatura a la que el azufre se incendia (227 °c). crítico para seguridad. el \"umbral de fuego\" del azufre. parte 1 · panorama: por qué cabecear y la cadena de calidad 1.1 dónde encaja el cabeceo en la cadena del concreto el concreto que llega al ensayo de compresión ha pasado por un largo camino: diseño de la mezcla: calculista define f'c (ej: 250 kg/cm²). producción: planta dosifica cemento, agregados, agua, aditivos. transporte: camión revolvedor lleva el concreto a obra. muestreo (nmx-c-161): se toma muestra entre 15–85 % de la descarga. revenimiento (nmx-c-156): verificación rápida de consistencia. moldeo de cilindros (nmx-c-159): compactación en 3 capas, enrasado. curado: 28 días en cámara húmeda a 23 ± 2 °c. cabeceo (nmx-c-109): esta norma. preparar las caras del cilindro. compresión (nmx-c-083): rotura del cilindro en la prensa. resultado: f'c real. reporte: se compara f'c real vs f'c diseño. aceptación o rechazo. 1.2 ¿por qué hay que cabecear? cuando moldeas un cilindro de concreto, su cara inferior (la que tocó el fondo del molde metálico) queda razonablemente plana. pero la cara superior (la que enrasaste con la varilla) nunca queda perfectamente plana ni perpendicular al eje. tiene: pequeñas ondulaciones (huellas del enrase). burbujas de aire emergentes. inclinación residual del molde. a veces hasta una pequeña pendiente (1–3°) que no se nota a simple vista. 1.3 lo que pasa si no cabeceas ¿por qué? cuando la prensa de compresión presiona el cilindro entre sus dos platos: • si la cara está perfectamente plana: la carga se distribuye uniformemente sobre toda el área. la medición es real. • si la cara tiene una irregularidad de solo 0.1 mm: la carga se concentra en los puntos altos. esos puntos se trituran primero y propagan grietas. el cilindro revienta antes de alcanzar su resistencia real. • si la cara está inclinada solo 1°: la prensa aplica un par torsional además de compresión. el cilindro falla por una combinación de compresión y cortante, dando un valor sistemáticamente bajo. investigaciones del aci muestran que un cabeceo deficiente puede subestimar la resistencia real entre 10 % y 30 %. en obras donde se especifica f'c = 250 kg/cm², esto puede significar reportar 200 kg/cm² (rechazo) cuando el concreto en realidad alcanza los 250 (aceptación). 1.4 las dos opciones del cabeceo la norma reconoce dos familias de procedimientos: tipo material cuándo se usa cabeceo con compuesto (mortero de azufre) azufre + aditivos calentado a 130–150 °c el más usado. cilindros endurecidos curados en húmedo. aplicación rápida (minutos). cabeceo con pasta de cemento cemento portland + agua (relación a/c 0.25–0.35) cilindros recién moldeados (2–4 h después). cilindros endurecidos pero curados continuamente en húmedo. la elección depende del momento del cabeceo y de las condiciones de curado del cilindro. cada tipo tiene sus propias reglas (partes 14 y 15 de esta guía). 1.5 las dos propiedades críticas que el cabeceo debe lograr las dos propiedades obligatorias planicidad: la superficie cabeceada no debe apartarse de un plano en más de 0.05 mm en una longitud de 150 mm. perpendicularidad: la superficie cabeceada no debe apartarse de la perpendicular al eje del espécimen en más de 0.5° (aproximadamente 3 mm por cada 300 mm de altura). estos dos números son los que tendrás que verificar repetidamente durante todo el proceso. toda la norma está construida para garantizarlos. parte 2 · objetivo y campo de aplicación 2.1 objetivo (sección 1) texto literal \"esta norma mexicana determina los procedimientos de cabeceo en especímenes con el fin de obtener la planicidad y perpendicularidad en sus bases para su ensayo\" las dos palabras clave son planicidad y perpendicularidad. toda la norma gira alrededor de estos dos conceptos físicos. 2.2 campo de aplicación (sección 2) texto literal \"esta norma mexicana es aplicable a especímenes de concreto hidráulico, moldeados o extraídos y a especímenes prefabricados.\" cubre tres tipos de especímenes: tipo descripción ejemplo moldeados cilindros hechos en obra al momento del muestreo del concreto fresco. cilindros 15 × 30 cm de nmx-c-159. extraídos núcleos cilíndricos taladrados de estructuras existentes. corazones de losa para evaluar resistencia in situ. prefabricados piezas fabricadas en planta para ensayos directos. tabiques, blocks, adoquines, ladrillos. ¿por qué? ¿por qué incluye especímenes prefabricados? porque la propiedad de resistencia a la compresión es relevante para todos ellos. un block de concreto que va a recibir cargas de muros superiores debe ensayarse igual que un cilindro: necesita superficies planas y perpendiculares. la norma cubre ambos escenarios (cilíndrico y prismático) porque las prensas de compresión se usan para los dos, y ambos requieren cabeceo correcto. parte 3 · definiciones · cabeceo y compuesto para cabeceo 3.1 cabeceo (sección 3.1) texto literal \"cabeceo. es la preparación de las bases de los especímenes con el fin de obtener la planicidad y perpendicularidad requerida para su ensayo.\" tres puntos importantes de la definición: \"preparación de las bases\": el cabeceo afecta las dos caras planas del cilindro (superior e inferior). en la práctica, casi siempre se cabecea solo la cara superior porque la inferior queda plana del molde, pero la norma reconoce que ambas pueden necesitar cabeceo. \"planicidad y perpendicularidad requerida\": no es planicidad cualquiera, es la planicidad específica que la norma define (0.05 mm en 150 mm) y la perpendicularidad específica (0.5°). \"para su ensayo\": el cabeceo es el último paso antes del ensayo de compresión. su único propósito es habilitar el ensayo correcto. 3.2 compuesto para cabeceo / mortero (sección 3.2) texto literal \"compuesto para cabeceo (mortero). es una mezcla de material de azufre y una adición de otros materiales para mejorar sus propiedades de resistencia a compresión, adherencia y plasticidad.\" nota 1: estos materiales pueden ser: cenizas, silicios, puzolanas, etc. 3.3 por qué azufre y no solo cemento ¿por qué? ¿por qué el azufre es el material base? porque tiene propiedades únicas que lo hacen ideal para cabeceo: • punto de fusión bajo: el azufre se funde a unos 115 °c, lo que permite manejarlo con equipos térmicos sencillos. • endurecimiento rápido: al enfriarse vuelve a sólido en pocos minutos. esto agiliza el ensayo (no hay que esperar 24 h como con cemento). • alta resistencia a compresión: el azufre puro alcanza ~25 mpa; con aditivos llega a 35–55 mpa o más. • no reacciona con el concreto. ¿por qué los aditivos? el azufre puro tiene problemas: es frágil (se rompe al manejarlo), tiene poca adherencia (se desprende del concreto), y baja plasticidad (al enfriarse se contrae y agrieta). las cenizas, sílice y puzolanas: • aumentan resistencia a compresión. • mejoran adherencia con el concreto. • reducen la contracción y agrietamiento al enfriar. por eso los compuestos comerciales (forney, vertex, etc.) son mezclas patentadas de azufre con varios aditivos. parte 4 · equipo · placas y platos cabeceadores (figura 1) 4.1 placas cabeceadoras para especímenes con pasta de cemento (sección 4.1.1) texto literal \"placa de vidrio o de metal pulido; de por lo menos 6 mm de espesor, o placas de acrílico, plástico, granito u otro material pétreo pulido, de por lo menos 12 mm de espesor.\" las dos opciones de espesor: material espesor mínimo comentario vidrio o metal pulido 6 mm materiales muy rígidos: pueden ser delgados sin deformarse. acrílico, plástico, granito, otro material pétreo 12 mm materiales menos rígidos: requieren más espesor para no flexionarse bajo el peso del cilindro. ¿por qué? la placa debe permanecer perfectamente plana mientras el cilindro presiona contra la pasta de cemento que está endureciendo. si la placa se flexiona aunque sea milésimas de mm, la cara cabeceada copia esa flexión y queda curva en vez de plana. el vidrio y el metal pulido son tan rígidos que 6 mm bastan. el acrílico y plásticos son más flexibles, por eso necesitan 12 mm o más. 4.2 platos metálicos para cabeceo con compuesto (sección 4.1.2) texto literal \"de diámetro de por lo menos 5 mm mayor que el del espécimen por cabecear. la planicidad de la superficie del asiento del plato, no debe diferir en más de 0.05 mm en 150 mm. la superficie de los platos debe estar libre de estrías, ranuras o depresiones que afecten la planicidad de la capa cabeceada con la tolerancia indicada. el espesor de la placa base del plato para cilindros de 15 cm de diámetro no debe ser menor de 11 mm (véase figura 1); para diámetros diferentes el espesor debe ser tal que no afecte el cabeceo por choques térmicos al enfriarse rápidamente, un espesor adecuado de placa no provoca contracciones ni fracturas en el azufre, en caso contrario debe aumentarse el espesor.\" nota 2: se recomienda que la altura del borde sea aproximadamente de 12 mm. 4.3 las cuatro especificaciones críticas del plato (figura 1) especificación valor razón diámetro (vs cilindro) ≥ 5 mm mayor que el del espécimen para que el cilindro entre con holgura sin tocar las paredes. planicidad de la superficie de asiento 0.05 mm en 150 mm (mismo nivel exigido al cabeceo) el plato es la superficie 'maestra' que define la planicidad final del cabeceo. espesor de la placa base (cilindros 15 cm) ≥ 11 mm resistencia al choque térmico del azufre fundido (130–150 °c) que se vierte y solidifica. altura del borde ≈ 12 mm (recomendado, nota 2) suficiente para contener el azufre líquido pero permitir que el cilindro se sumerja parcialmente. ¿por qué? ¿por qué el espesor importa para choques térmicos? cuando viertes el azufre fundido a 130–150 °c sobre el plato (que está a temperatura ambiente, ~25 °c), hay un brusco gradiente térmico: • si el plato es delgado: se calienta rápidamente con el azufre, después se enfría rápido cuando el azufre solidifica. la contracción térmica desigual entre la parte central (más caliente) y los bordes (más fríos) causa que el azufre se agriete al enfriar. • si el plato es grueso (≥ 11 mm para cilindros de 15 cm): tiene suficiente masa térmica para que el azufre se enfríe gradualmente y no se agriete. por eso, para cilindros más grandes (15 × 30 cm o más), se necesita placa ≥ 11 mm. para cilindros más pequeños (10 × 20 cm) puede ser un poco menor; para cilindros más grandes (20 × 40 cm) debe ser proporcionalmente mayor. parte 5 · alineadores y dispositivos de perpendicularidad 5.1 alineador para cabeceo de especímenes cilíndricos (sección 4.2) texto literal \"deben emplearse una alineación en unión con las placas de cabeceo, para que las capas no se aparten de la perpendicularidad en relación al eje del espécimen cilíndrico con más de 0.5° (aproximadamente 3 mm en 300 mm).\" 5.2 la matemática de los 0.5° la norma da una equivalencia: 0.5° ≈ 3 mm en 300 mm. verifiquemos: tan(0.5°) ≈ 0.00873 desviación en 300 mm = 300 × 0.00873 ≈ 2.62 mm ≈ 3 mm la aproximación de la norma (3 mm) es ligeramente más generosa que el cálculo exacto (2.62 mm), pero es aceptable como guía práctica. 5.3 ¿qué es un \"alineador\"? es un dispositivo mecánico (típicamente una barra guía o un sistema de rieles) que asegura que el cilindro descienda perfectamente vertical sobre el plato cabeceador. sin alineador, el operador podría inclinar el cilindro al colocarlo y la capa de cabeceo quedaría torcida. tipos comunes de alineadores en laboratorios: guía vertical fija: una columna metálica con un anillo que abraza el cilindro, manteniéndolo perfectamente vertical mientras desciende. marco con barras paralelas: el cilindro se desliza entre dos barras verticales que limitan su movimiento lateral. cabeceadora vertical comercial: equipo dedicado con guías incorporadas (forney, humboldt, ele, etc.). 5.4 recipiente para fundir azufre (sección 4.3) texto literal \"- recipientes equipados con dispositivos que controlen automáticamente la temperatura o recipientes para someter a calor. en ambos casos los recipientes no deben ser reactivos con el compuesto para cabeceo fundido.\" hay dos opciones: recipiente con control automático de temperatura: típicamente una olla térmica con termostato (\"melting pot\" o crisol). mantiene el azufre a la temperatura programada (130–150 °c) automáticamente. es la opción profesional. recipiente para someter a calor: un recipiente metálico (de acero, no aluminio) que se calienta sobre placa eléctrica o estufa. requiere termómetro para verificar manualmente. es la opción económica pero más riesgosa. precaución \"no deben ser reactivos con el compuesto fundido\": • prohibido: aluminio (reacciona con el azufre formando sulfuro de aluminio). • prohibido: zinc galvanizado (también reacciona). • recomendado: acero al carbono, hierro fundido. 5.5 equipo auxiliar (sección 4.4) la norma especifica un solo elemento aquí: escuadra metálica de 90°. es la herramienta para verificar la perpendicularidad de la cara cabeceada con respecto al eje del cilindro. una escuadra de albañil, larga, calibrada, sin desgaste. 5.6 la escuadra (sección 6.2 después de la figura 4) la norma describe cómo usar la escuadra: texto literal \"para verificar la perpendicularidad en los especímenes cabeceados y pulidos se requiere una escuadra metálica (véase figura 4) de albañil a noventa grados, que tenga una muesca que libre las orillas del cabeceo, colocar sobre la superficie cabeceada o pulida en dos lados opuestos y verificar que la escuadra no se aparte en más de 0.5° (3 mm aproximadamente en los 300 mm de altura del espécimen).\" verificación práctica: apoyar un brazo de la escuadra sobre la cara cabeceada. el otro brazo debe quedar paralelo al eje del cilindro (las paredes laterales del cilindro). medir el huelgo entre el brazo vertical de la escuadra y la pared del cilindro. si en 300 mm de altura el huelgo es ≤ 3 mm: perpendicularidad correcta. repetir en el lado opuesto del cilindro. repetir nuevamente girando 90° (otros dos lados opuestos). parte 6 · recipientes para fundir azufre y equipo auxiliar la sección 4.3 establece los requisitos de los recipientes para el azufre. esta es la zona más peligrosa del laboratorio de cabeceo: trabajamos con azufre líquido a 130–150 °c, vapores tóxicos y materiales inflamables. 6.1 tipos de recipientes (revisión) como vimos en la parte 5, hay dos opciones: tipo ventajas desventajas con control automático de temperatura (olla térmica con termostato) temperatura constante, seguro, eficiencia energética, puede dejarse encendido sin supervisión continua. costo más alto. requiere mantenimiento del termostato. con calentamiento manual (recipiente sobre placa eléctrica) costo bajo, simplicidad, fácil de reemplazar. requiere termómetro, supervisión constante, riesgo de sobrecalentamiento. 6.2 materiales prohibidos y recomendados (revisión) precaución prohibidos por reactividad química con azufre fundido: • aluminio (forma al₂s₃, sulfuro de aluminio). • zinc / galvanizado (forma zns). • cobre y bronce (forman sulfuros que contaminan). recomendados: • acero al carbono. • hierro fundido. • acero inoxidable (premium). 6.3 seguridad con azufre · apéndice a la norma incluye en el apéndice a (informativo) tres recomendaciones de seguridad críticas: 6.3.1 captación de gases texto literal (apéndice a) \"cuando se realice el fundido de compuesto para cabeceo en un espacio con poca ventilación es conveniente usar una campana de captación de gases.\" ¿por qué? al calentar el compuesto para cabeceo (azufre + aditivos), se liberan vapores tóxicos: • dióxido de azufre (so₂): irritante respiratorio, en concentraciones altas puede ser letal. • sulfuro de hidrógeno (h₂s) si hay impurezas: tóxico, olor a huevo podrido. • vapores de azufre puro: irritan ojos, mucosas, pulmones. una campana de captación con extractor (encima del recipiente) succiona estos vapores y los expulsa al exterior. es indispensable en laboratorios cerrados. 6.3.2 punto de ignición del azufre · 227 °c texto literal (apéndice a) \"calentar el azufre mediante flama directa es peligroso debido a que el punto de ignición del azufre es de 227 °c y el mortero puede encenderse por sobrecalentamiento.\" ¿por qué? el azufre tiene un comportamiento térmico de tres etapas: • 115 °c → punto de fusión (sólido a líquido amarillo claro). • 130–150 °c → temperatura ideal de trabajo para cabeceo (líquido fluido). • 159 °c → empieza a aumentar viscosidad (líquido más espeso, más oscuro). • 187 °c → viscosidad máxima (casi sólido, muy denso, color rojo oscuro). • 227 °c → punto de ignición. el azufre se inflama espontáneamente generando llamas azules y so₂ tóxico. si calientas con llama directa, fácilmente puedes superar los 227 °c y el azufre se incendia dentro del recipiente. por eso se prohíbe flama directa: hay que usar baño térmico, placa eléctrica con termostato, o equipo dedicado de cabeceo. 6.3.3 dureza rockwell c-48 mínimo texto literal (apéndice a) \"se sugiere que los platos empleados para el cabeceo con compuesto para cabeceo tengan una dureza rockwell c-48 mínimo, esto es con objeto de aumentar su durabilidad.\" la dureza rockwell c-48 (hrc 48) corresponde a un acero templado, resistente a: rayaduras por uso repetido. deformación al recibir cargas. choques térmicos repetidos. un plato de acero suave (hrc 20–30) se rayaría y deformaría rápidamente. un plato hrc 48+ puede durar miles de cabeceos manteniendo su planicidad. parte 7 · placas y dispositivos para especímenes prismáticos 7.1 placa cabeceadora para especímenes prismáticos (sección 4.5) texto literal \"debe ser metálica de mínimo 11 mm de espesor, con dos fronteras fijas y dos desmontable. lo más recomendable es fabricar escuadras a partir de un cuadrado de 12 mm × 12 mm para formar las fronteras con las características mostradas en la figura 2, una escuadra para cada tamaño de especímenes prefabricados (tabique, bloque, etc.). la superficie de la placa cabeceadora debe estar libre de ranuras, estrías o depresiones mayores de 0.25 mm de profundidad en un área geométrica regular de 35 mm² y su superficie de asiento no debe apartarse de un plano en más de 0.05 mm en 150 mm.\" 7.2 especímenes prismáticos · qué son son piezas con caras planas paralelas, no cilíndricas. ejemplos: tabiques: piezas de barro o concreto, generalmente 12 × 12 × 24 cm. blocks de concreto: 12, 15 o 20 cm de espesor, 20 cm de altura, 40 cm de largo. bloques: variantes de blocks. adoquines: piezas para pavimentos, ~6–10 cm de espesor. ladrillos: piezas más pequeñas. 7.3 por qué \"dos fronteras fijas y dos desmontables\" ¿por qué? la placa cabeceadora para prismáticos debe contener el compuesto líquido durante el cabeceo. para esto se forman escuadras (paredes verticales) alrededor de la pieza: • dos fronteras fijas (que no se mueven): son las dos paredes que definen las esquinas de la pieza. • dos fronteras desmontables: las paredes que se quitan después del cabeceo para liberar la pieza. la razón es práctica: una vez que el azufre solidifica, no puedes simplemente \"deslizar\" la pieza horizontalmente fuera de la placa porque las cuatro paredes la atraparían. necesitas que dos paredes se desmonten para liberarla. 7.4 tolerancia específica: 0.25 mm en 35 mm² esta tolerancia es diferente a la del cilindro: especímenes tolerancia de planicidad cilíndricos (sección 4.1.2) 0.05 mm en 150 mm prismáticos (sección 4.5) 0.25 mm en 35 mm² (área geométrica regular) ¿por qué? la tolerancia es más generosa para prismáticos (0.25 mm vs 0.05 mm). esto se debe a que: • las piezas prismáticas tienen áreas de carga más grandes que los cilindros típicos. • las cargas de ensayo en prismáticos son menores (resistencia típicamente 80–250 kg/cm² vs 250–500 en concretos estructurales). • las piezas prismáticas frecuentemente tienen tolerancia natural mayor (block manufacturado vs cilindro de laboratorio). pero la perpendicularidad sigue siendo la misma: 0.05 mm en 150 mm en \"dos longitudes ortogonales\" (en sección 8.2 lo veremos). 7.5 dispositivos de alineamiento para prismáticos (sección 4.6) texto literal \"deben emplearse dispositivos de alineación tales como barras de guía o niveles de burbuja en unión con las placas de cabeceo, para asegurar que ninguna placa se aparte de la perpendicularidad al eje del espécimen en más de 0.5° (aproximadamente 1 mm vertical por cada 100 mm horizontales).\" aquí la equivalencia es 0.5° ≈ 1 mm vertical por 100 mm horizontales. verifiquemos: tan(0.5°) × 100 mm = 0.873 mm ≈ 1 mm la equivalencia es exacta. para una pieza de 100 mm de altura, una desviación de 1 mm en la cara cabeceada equivale a 0.5° de inclinación. parte 8 · moldes para cubos de mortero (figura 3) 8.1 texto literal (sección 4.7) texto literal \"tres moldes o un molde con tres compartimientos cúbicos de 50 mm por lado ± 1 mm por lado, con una placa como base y una cubierta perforada, deben ser como el ejemplo dado a continuación:\" 8.2 para qué sirven los cubos los cubos no son los especímenes que se cabecearán; son cubos de compuesto para cabeceo solidificado, usados para verificar la resistencia del compuesto. la idea es: antes de usar un compuesto en cabecear cilindros, debes verificar que su resistencia sea adecuada (tabla 1 de la norma). si el compuesto se reúsa varias veces, su resistencia puede degradarse. hay que ensayarlo periódicamente. para ensayar la resistencia: fundes el compuesto, lo viertes en los moldes cúbicos, lo dejas solidificar, y comprimes los cubos en una prensa. 8.3 la regla de los tres cubos la norma exige tres cubos por ensayo. esto se debe a: variabilidad estadística: tres mediciones permiten promediar y detectar valores anómalos. si uno de los tres se daña al desmoldar, queda un duplicado válido. es el mismo principio que en el ensayo de cubos de mortero de cemento (nmx-c-061 / astm c-109). 8.4 ¿por qué exactamente 50 mm × 50 mm × 50 mm? ¿por qué? las dimensiones de 50 mm (2 pulgadas) están armonizadas con la norma estadounidense astm c-109 (\"standard test method for compressive strength of hydraulic cement mortars using 2-in. or [50-mm] cube specimens\"), que la nmx-c-109 cita en su bibliografía. las razones para esa medida específica son: • suficientemente grande para tener una zona central libre de efectos de borde. • suficientemente pequeña para que prensas comunes (capacidad 50–100 toneladas) puedan ensayarla. • compatibilidad mundial: cualquier cubo de 50 mm puede ensayarse en cualquier prensa estándar. 8.5 tolerancia de ± 1 mm por
