Repository: misapoe05-cell/sgc-estandares2026

File: www/assets/data/c148.json (part 3 of 4)
detiene. • la resistencia final nunca alcanza la de diseño. • aparecen contracciones y agrietamientos. si el concreto se enfría o calienta fuera del rango ideal: • la velocidad de hidratación cambia (acelera con calor, retarda con frío). • la estructura interna del cemento curado es distinta. • la resistencia a 28 días no refleja la del concreto en obra. por eso, todos los especímenes que van a ensayarse para verificar la resistencia del concreto deben curarse en condiciones idénticas controladas. la nmx-c-148 define qué son esas condiciones. 1.2 la cadena del concreto y dónde encaja esta norma recordemos la cadena que ya hemos visto en otras guías: diseño y producción muestreo (nmx-c-161) revenimiento (nmx-c-156) moldeo (nmx-c-159) curado en cuarto húmedo (nmx-c-148): esta norma. 28 días en cámara controlada. cabeceo (nmx-c-109) compresión (nmx-c-083) 1.3 las tres categorías de instalaciones la norma define tres tipos distintos de instalación de curado: tipo tamaño acceso aplicación típica cuarto / cámara húmeda habitación grande se puede entrar caminando laboratorio profesional con muchos especímenes. gabinete húmedo / de niebla compartimiento cerrado no se puede entrar; se abre puerta laboratorios pequeños, obra, supervisión. tanque de almacenamiento recipiente con agua especímenes sumergidos curado bajo agua, alternativa al cuarto húmedo. 1.4 lo que esta norma no cubre la nmx-c-148 cubre las condiciones de las instalaciones, no: diseño arquitectónico detallado del laboratorio. especificaciones de los moldes para los especímenes (eso es nmx-c-159). procedimientos de elaboración de especímenes (nmx-c-159, 160). curado en obra (otras normas como nmx-c-160 sobre curado en obra). por eso, la nmx-c-148 se aplica al laboratorio y entra en sistema con las normas de elaboración (159), cabeceo (109) y compresión (083) que ya hemos visto. parte 2 · objetivo y campo de aplicación 2.1 texto literal (sección 1) texto literal \"esta norma mexicana establece las condiciones de diseño y operación aplicables a los gabinetes, cuartos húmedos y tanques de almacenamiento que se utilizan para conservar especímenes de ensayo de pasta, mortero o concreto, elaborados con cementantes hidráulicos.\" 2.2 las palabras clave del objetivo \"condiciones de diseño y operación\": no es solo cómo construir las instalaciones, sino también cómo operarlas día a día. \"gabinetes, cuartos húmedos y tanques\": los tres tipos de instalación cubiertos por la norma. \"conservar especímenes de ensayo\": el propósito es conservar (no elaborar), durante el tiempo que dure el curado. \"pasta, mortero o concreto\": los tres tipos de muestras que pueden curarse: pasta: cemento + agua sin agregados (para ensayos de propiedades del cemento puro). mortero: cemento + agua + arena (para ensayos de nmx-c-061, cubos de mortero). concreto: cemento + agua + arena + grava (para cilindros y cubos). \"elaborados con cementantes hidráulicos\": cementos portland y otros que reaccionan con agua. excluye morteros y concretos hechos con cal aérea o yeso. 2.3 ¿qué son los \"cementantes hidráulicos\"? cementantes que fraguan y endurecen al reaccionar con agua. los principales: cemento portland: el más común. nmx-c-414. cementos puzolánicos: portland + puzolanas (cenizas volantes, microsílice). cementos de escoria: portland + escoria de alto horno. cementos de aluminato de calcio: para aplicaciones especiales (refractario, alta resistencia temprana). los cementos no hidráulicos (cal aérea ca(oh)₂ pura, yeso caso₄·2h₂o) endurecen por carbonatación o secado, no por hidratación, y no se curan en cuarto húmedo. parte 3 · definiciones · cuarto, gabinete, tanque (sección 2) 3.1 cuarto o cámara húmeda (sección 2.1) texto literal \"habitación cerrada donde se tiene controlada la temperatura y la humedad relativa, utilizado para almacenar especímenes. se le denomina cuarto de niebla cuando se logra una humedad relativa tal que es notoria a simple vista, una densa neblina que indica la máxima saturación de agua en el aire. en esta se puede transitar en su interior.\" 3.2 las 4 características clave de un cuarto húmedo habitación cerrada: con paredes, techo, puerta. aislado del exterior. temperatura y humedad controladas: con equipos automáticos. almacena especímenes: su único propósito. se puede entrar en él: personas pueden ingresar para depositar o retirar especímenes. 3.3 \"cuarto de niebla\" · variante con saturación visible ¿por qué? la definición agrega un caso especial: el \"cuarto de niebla\" es un cuarto húmedo donde la humedad relativa es tan alta que se ve en el aire (densa neblina visible). físicamente, esto ocurre cuando la humedad relativa está cerca del 100 % y hay micro-gotitas en el aire. estas gotitas reflejan la luz y crean el efecto visual de niebla. la saturación visible es el indicador intuitivo de que el aire está al máximo de humedad posible. si no ves niebla, todavía hay margen para que el aire absorba más vapor (y por tanto puede secar los especímenes). 3.4 gabinete húmedo o gabinete de niebla (sección 2.2) texto literal \"compartimiento de dimensiones que no permiten transitar en su interior teniendo controlada la temperatura y la humedad relativa, utilizado para almacenar especímenes de ensayo. se le denomina gabinete de niebla cuando se logra una humedad relativa tal que es notoria a simple vista, esta densa neblina indica la máxima saturación de agua en el aire.\" 3.5 la diferencia clave: cuarto vs gabinete característica cuarto húmedo gabinete húmedo tamaño habitación grande (varios m³) compartimiento pequeño (≤ 2 m³ típicamente) acceso se puede entrar caminando no se puede entrar; solo abrir puerta capacidad de especímenes cientos a miles decenas a algún ciento costo de construcción alto (obra civil) moderado (mueble especializado) aplicación típica laboratorios profesionales centralizados laboratorios pequeños, obra, supervisión control de humedad rociadores grandes, sistemas industriales humidificadores compactos, rociadores pequeños 3.6 tanque de almacenamiento (sección 2.3) texto literal \"es un recipiente o pileta con agua a temperatura controlada y de dimensiones tales que permita el almacenamiento de especímenes totalmente sumergidos.\" 3.7 las 3 características del tanque recipiente o pileta: puede ser un tanque metálico portátil, una pileta de concreto fija, una alberca dedicada. agua a temperatura controlada: 23 ± 2 °c. especímenes totalmente sumergidos: no se ven, están bajo el agua. ¿por qué? ¿por qué un tanque puede ser una alternativa al cuarto húmedo? • el agua mantiene saturación al 100 % alrededor del espécimen. • la capacidad calorífica del agua amortigua las variaciones de temperatura. • es más económico que construir un cuarto entero. • permite curar muchos cilindros en poco espacio. la desventaja: el agua debe estar saturada de cal (3 g/l de ca(oh)₂) para evitar lixiviación. eso requiere mantenimiento periódico (parte 7 y 13). parte 4 · cuarto / cámara húmeda · diseño (sección 3.1.1) 4.1 texto literal completo texto literal \"es la habitación que debe construirse de materiales duraderos con un recubrimiento impermeable, debe mantener temperatura, humedad especificada y las puertas o ventanas deben estar provistas de cierre hermético, la cual deben estar acomodados o disposición los especímenes, se debe hacer uso de entrepaños o anaqueles, teniendo en cuenta que las condiciones ambientales especificadas en el interior aseguren el humedecimiento de todas las superficies del espécimen. la temperatura del aire de esta habitación debe controlarse con equipos que deban mantener la temperatura requerida. el elemento sensitivo de temperatura debe colocarse dentro del cuarto o cámara húmeda, siempre y cuando éste no sufra daños en su funcionamiento, de ser así, se recomienda colocar el instrumento en el interior por lo menos 15 min antes de tomar la lectura.\" 4.2 los 5 requisitos de construcción requisito razón materiales duraderos el cuarto está expuesto a humedad cercana al 100 % y temperatura constante. materiales no duraderos (madera no tratada, paneles porosos) se degradan rápidamente. recubrimiento impermeable las paredes deben ser impermeables en su recubrimiento interior. si el agua penetra a la estructura: moho, deterioro, eficiencia térmica reducida. materiales típicos: pintura epoxi, fibra de vidrio, tejas vidriadas, lámina de acero pintado. cierre hermético en puertas y ventanas las puertas con bisagras estándar tienen rendijas. esas rendijas dejan escapar humedad y entrar aire seco del exterior. las puertas deben tener empaque tipo refrigerador. anaqueles o entrepaños para acomodar los especímenes en niveles, maximizar la capacidad. pero deben estar bien ventilados (espacios entre tablas). aire saturado en todas las superficies si los especímenes están demasiado pegados o detrás de obstáculos, el aire saturado no llega a toda su superficie y se secan parcialmente. hay que dejar espacios. 4.3 el elemento sensitivo de temperatura la norma da dos opciones para el sensor de temperatura: opción 1 - interior fijo: el sensor se monta dentro del cuarto. funciona si el sensor es resistente a humedad cercana al 100 %. opción 2 - introducido antes de la lectura: si el sensor no resiste humedad alta de forma permanente, se introduce en el cuarto al menos 15 minutos antes de leer (para que se estabilice a las condiciones internas). ¿por qué? ¿por qué los 15 minutos? los sensores de temperatura tienen inercia térmica: cuando los introduces a un ambiente nuevo, tardan en alcanzar la temperatura del aire circundante. para un termómetro común: • mercurio: 5–10 minutos para estabilizarse. • bimetálico: 3–5 minutos. • electrónico (termistor, rtd): 1–2 minutos. los 15 minutos son un margen generoso que cubre todos los tipos de sensor. si el sensor llega muy frío del exterior, puede tardar más en estabilizarse cerca de la temperatura objetivo. 4.4 equipos de control térmico para mantener 23 ± 2 °c dentro del cuarto, se usan: sistema de aire acondicionado: para enfriar cuando hace calor exterior. especialmente importante en climas cálidos. calentadores: para climas fríos donde el cuarto cae por debajo de 21 °c. termostato con histéresis baja: para que enciendan los equipos antes de salirse del rango ± 2 °c. parte 5 · gabinete húmedo · diseño (sección 3.1.2) 5.1 texto literal texto literal \"debe construirse de materiales tales que eviten fugas de humedad durante su vida útil. la humedad relativa debe mantenerse por medio de alguno de los procedimientos que se mencionan en el apéndice informativo a.2.\" 5.2 la diferencia respecto al cuarto el gabinete tiene los mismos requisitos esenciales (materiales duraderos, control de temperatura y humedad), pero a escala reducida: no requiere puertas grandes ni acceso peatonal. se diseña como un mueble: armario alto con estantes y puertas frontales. la capacidad es limitada (típicamente 30–80 especímenes según tamaño del gabinete). 5.3 procedimientos de humidificación (apéndice a.2) la norma remite al apéndice a.2 para los procedimientos de humidificación. veremos ese apéndice en la parte 14, pero los principales son: rociadores de agua: boquillas que dispersan agua atomizada en el interior. humidificadores mecánicos: equipos comerciales con depósito de agua. sistemas ultrasónicos: transductores que vibran a alta frecuencia generando niebla fina. cortinas de agua: no dirigidas hacia los especímenes; el agua escurre por las paredes y se recoge en una bandeja. ¿por qué? ¿por qué \"cortinas no dirigidas hacia los especímenes\"? si el agua cae directamente sobre los especímenes: • lava parcialmente los productos de hidratación de la superficie. • genera erosión local de las caras del cilindro. • en mortero (cubos), puede destruir la superficie expuesta. la humedad debe llegar al espécimen como niebla o vapor del aire, no como chorro de agua. parte 6 · tanque de almacenamiento · diseño (sección 3.1.3) 6.1 las 6 reglas geométricas y operativas la sección 3.1.3 contiene 6 reglas críticas. vamos a desglosarlas una por una. 6.2 regla 1 · materiales impermeables texto literal \"los tanques deben de construirse de materiales impermeables y mantener la temperatura dentro del intervalo especificado en todo el volumen del agua.\" materiales típicos: acero inoxidable: ideal por durabilidad e impermeabilidad. costoso. acero al carbono pintado epoxi: alternativa económica. pintura debe renovarse cada 2–3 años. concreto con recubrimiento epoxi o resina: para tanques grandes (piletas). pvc, polietileno: para tanques móviles pequeños. cuidar la rigidez. precaución materiales prohibidos o problemáticos: • aluminio: reacciona con el ca(oh)₂ del agua de cal (forma aluminatos). • cobre: manchas verdes, contamina el agua. • acero galvanizado: el zinc reacciona con el calcio. • madera: aunque sea tratada, eventualmente absorbe humedad y se degrada. 6.3 regla 2 · separación entre especímenes y paredes texto literal \"los especímenes deben estar separados entre si por lo menos en 1 cm y de las paredes del tanque no menos de 3 cm.\" las dos distancias mínimas: espacio mínimo razón entre especímenes adyacentes 1 cm permite la circulación del agua entre cilindros para que la cal alcance todas las superficies. entre espécimen y pared del tanque 3 cm la pared puede estar más fría o más caliente que el agua. mantener distancia evita gradientes térmicos en la cara cercana del cilindro. 6.4 regla 3 · tirante de agua mínimo texto literal \"el tirante de agua debe ser como mínimo 2 cm superior a la superficie libre de los especímenes.\" \"tirante de agua\" = profundidad del agua sobre el espécimen. la regla: profundidad agua sobre el espécimen ≥ 2 cm ¿por qué? ¿por qué exactamente 2 cm? • asegura que el espécimen está completamente sumergido aunque haya algo de evaporación durante el día. • da margen para variaciones en el nivel del tanque (recargas periódicas, manipulación). • 2 cm es suficiente para que la temperatura sea uniforme en toda la masa de agua sobre el espécimen. si el tirante fuera menor (ej: 5 mm), la cara superior del cilindro podría exponerse al aire si el agua evapora, generando una zona seca en el cilindro. 6.5 regla 4 · distancia del calefactor texto literal \"el elemento calefactor debe estar alejado de los especímenes una distancia no menor de 10 cm.\" ¿por qué? los calefactores de inmersión generan agua muy caliente en su superficie. a 10 cm de distancia, el agua se ha mezclado y la temperatura es uniforme. si el calefactor estuviera demasiado cerca: • el espécimen recibiría agua con gradiente térmico (más caliente del lado cercano). • la hidratación del cemento sería desigual. • el cilindro tendría resistencia heterogénea. los 10 cm son una distancia segura para que el calefactor pueda elevar la temperatura sin afectar localmente a los especímenes. 6.6 regla 5 · saturación con cal texto literal \"el agua contenida en el tanque debe mantenerse a la temperatura especificada y estar saturada de cal para prevenir la lixiviación del hidróxido de calcio de los especímenes, de lo contrario puede afectar considerablemente los resultados del ensayo. el contenido mínimo para asegurar la saturación de hidróxido de calcio (caoh₂) en el agua es de 3.0 g por litro (3 kg/m³).\" la química detrás de esta regla la veremos en detalle en la parte 7. por ahora, retén estos números: concentración de ca(oh)₂ ≥ 3.0 g/l = 3 kg/m³ 6.7 regla 6 · mezclado periódico y no agua corriente texto literal \"el agua del tanque de almacenamiento debe mezclarse en intervalos no mayores de un mes, esto permite remplazar la concentración de iones de calcio que haya disminuido. no debe utilizarse en el tanque un flujo continuo de agua corriente o desmineralizada, ya que esto ocasiona una lixiviación muy elevada de hidróxido de calcio que puede afectar el resultado del ensayo.\" precaución reglas críticas resumidas: • mezclar el agua cada mes (máximo 1 mes entre mezclados). • prohibido flujo continuo de agua corriente. • prohibido usar agua desmineralizada. • limpieza completa del tanque máximo cada 12 meses. ¿por qué? ¿por qué mezclar cada mes? aunque el tanque está saturado de cal, durante la operación normal: • los especímenes pueden perder algunos iones de calcio en el agua (poco a poco). • la cal puede precipitar al fondo (estratificación). • las zonas alejadas de las paredes pueden tener concentración más baja. mezclar cada mes (con bomba sumergible o agitación manual) homogeneíza la concentración en todo el tanque. ¿por qué no agua corriente? el agua corriente tiene concentración baja de calcio (típicamente 0.05–0.15 g/l, muy lejos de los 3 g/l). si pasa continuamente por el tanque: • diluye constantemente la cal. • los especímenes ven agua subsaturada. • lixivian su propio ca(oh)₂ al agua (lo pierden). • la superficie de los especímenes se debilita. • el ensayo de compresión arroja valores bajos de los reales. 6.8 limpieza máxima cada 12 meses texto literal \"la limpieza del tanque de almacenamiento se debe realizar como máximo cada 12 meses.\" cada año (mínimo) hay que: drenar completamente el tanque. remover sedimentos y precipitados (mayoritariamente ca(oh)₂ no disuelto, polvo, residuos de cilindros antiguos). limpiar paredes con cepillo y agua limpia. inspeccionar el sistema de calefacción y termostato. llenar con agua limpia y agregar la cal hidratada (3 g/l). estabilizar temperatura y verificar. parte 7 · la química del agua saturada de cal 7.1 la pregunta central ¿por qué el agua del tanque debe estar saturada de cal? esta es la regla más distintiva de la nmx-c-148, y la que más estudiantes confunden. vamos a explicarla desde la química básica. 7.2 la química del concreto curado cuando el cemento portland se hidrata, los productos principales son: 3 cao·sio₂ + h₂o → 3 cao·2sio₂·3h₂o + 3 ca(oh)₂ (c₃s + agua → c-s-h + ca(oh)₂) es decir, la hidratación del cemento produce hidróxido de calcio ca(oh)₂ (también llamado portlandita). este hidróxido: da al concreto su ph característico (~12.5, alcalino). protege el acero de refuerzo de la corrosión (pasivación). es parcialmente soluble en agua (~ 1.7 g/l a 20 °c). 7.3 ¿qué es la lixiviación? ¿por qué? lixiviación es el proceso por el cual los iones de calcio (ca²⁺) y los iones hidroxilo (oh⁻) salen del concreto endurecido al agua que lo rodea. la reacción inversa de la hidratación: ca(oh)₂ (sólido en concreto) + agua → ca²⁺ + 2 oh⁻ (en solución) si el agua está vacía de calcio (agua pura, agua corriente, agua desmineralizada): • la reacción se desplaza hacia la derecha (más calcio sale del concreto). • el concreto pierde gradualmente su ca(oh)₂. • la superficie del cilindro se vuelve más porosa, débil. si el agua ya tiene calcio (saturada): • la reacción está en equilibrio (no hay flujo neto). • el concreto no pierde calcio. • la hidratación continúa normalmente. 7.4 ¿por qué exactamente 3 g/l? la solubilidad del ca(oh)₂ en agua a 20 °c es aproximadamente 1.7 g/l. la norma exige 3 g/l. la diferencia se debe a: margen de seguridad: asegurar que el agua está saturada incluso si la temperatura sube ligeramente o si parte del ca(oh)₂ precipita. cal hidratada en exceso: los 3 g/l son la cantidad total agregada. no toda se disuelve. la parte excedente queda en el fondo del tanque como reserva de calcio que se va disolviendo a medida que se necesita. reposición por uso: los especímenes pueden absorber pequeñas cantidades de calcio del agua. tener 3 g/l en lugar de 1.7 g/l da reserva. verificación: solubilidad teórica ca(oh)₂ a 20 °c ≈ 1.7 g/l cantidad agregada por norma = 3 g/l margen de exceso = 3 / 1.7 ≈ 1.76 (76 % por encima del mínimo) 7.5 comportamiento al variar la temperatura la solubilidad del ca(oh)₂ disminuye con la temperatura (es uno de los pocos compuestos con esta característica): temperatura solubilidad ca(oh)₂ (g/l) 0 °c ~ 1.85 20 °c ~ 1.65 23 °c (norma) ~ 1.60 40 °c ~ 1.41 100 °c ~ 0.77 ¿por qué? esto es contraintuitivo: la mayoría de las sales (azúcar, cloruro de sodio) son más solubles a mayor temperatura. el ca(oh)₂ es al revés. si por error la temperatura del tanque sube por encima de 25 °c: • la solubilidad cae. • parte del calcio disuelto precipita al fondo (forma costras blancas). • la concentración real en solución baja. • aumenta el riesgo de lixiviación de los especímenes. por eso es importante mantener 23 ± 2 °c: no solo por el curado del concreto, sino también para conservar la cal en solución. 7.6 ¿por qué no agua desmineralizada? algunos podrían pensar: \"si el problema es la lixiviación, ¿por qué no usar agua super pura desmineralizada?\". la respuesta es exactamente la opuesta: precaución agua desmineralizada (destilada, deionizada, ósmosis inversa): • tiene cero iones de calcio. • es \"agresiva\" químicamente: busca iones para alcanzar el equilibrio. • lixivia el doble de calcio que el agua corriente. • es la peor opción posible para curar concreto. es contraintuitivo, pero el agua \"más pura\" es la más perjudicial para el concreto. la regla es: agua mineralizada con calcio (mejor: saturada con cal hidratada). parte 8 · condiciones de operación · temperatura (sección 3.2.1) 8.1 texto literal texto literal \"los cuartos o cámaras húmedas, gabinetes y el agua contenida en los tanques de almacenamiento deben estar a una temperatura de 296 k ± 2 k (23 °c ± 2 °c).\" 8.2 conversión de kelvin a celsius la norma usa kelvin (unidad si) y celsius: k = °c + 273.15 296 k − 273.15 = 22.85 °c ≈ 23 °c ± 2 k = ± 2 °c (la magnitud del cambio es la misma) por tanto, el rango operativo es: 21 °c ≤ t ≤ 25 °c 8.3 ¿por qué exactamente 23 °c? ¿por qué? la temperatura de 23 °c es un estándar internacional para condiciones de \"laboratorio normal\": • es la temperatura ambiente típica de oficinas climatizadas. • coincide con la temperatura estándar para muchos ensayos (nmx-c-061 mortero, astm, iso). • es lo suficientemente cálida para una hidratación saludable del cemento. • no es demasiado cálida para acelerar artificialmente la hidratación. • permite mantener la cal en solución (parte 7). históricamente, el 23 °c viene del estándar industrial estadounidense de los años 1950 (\"73.4 °f\" exacto = 23.0 °c). se adoptó internacionalmente. 8.4 ¿por qué ± 2 °c y no más estricto? ¿por qué? la tolerancia ± 2 °c es un balance entre: • precisión suficiente: variaciones de temperatura de 5–10 % no afectan significativamente la resistencia a 28 días. • practicidad: mantener ± 0.5 °c requiere equipos de climatización industriales (caros). • reproducibilidad: con ± 2 °c, los resultados de distintos laboratorios mexicanos son comparables. estudios del imcyc muestran que para ± 2 °c la variación de resistencia a 28 días es ≤ 2 % (dentro del coeficiente de repetibilidad de nmx-c-083 que es 2.9 %). 8.5 qué pasa fuera del rango temperatura efecto impacto < 21 °c hidratación retardada resistencia a 28 días puede ser 5–15 % menor de la real. 21–25 °c curado normal resistencia normal. > 25 °c hidratación acelerada inicial, estructura interna deficiente resistencia a 28 días puede ser 5–10 % menor (estructura debilitada por hidratación rápida). > 30 °c sostenido curado térmico no controlado concreto podría ser más resistente a 7 días pero menos a 28 días (efecto del 'curado caliente'). por eso la tolerancia es estricta en ambas direcciones (no solo \"al menos 23 °c\"). parte 9 · verificación de temperatura y humedad (sección 3.2.2) 9.1 texto literal texto literal \"se deben tomar tres lecturas aleatorias en el transcurso del día laboral, verificando que se cumple con lo establecido en punto anterior de la presente norma. cuando el instrumento de medición de la temperatura no se encuentra fijo en las instalaciones, éste se debe colocar dentro del sitio por lo menos 15 min antes de tomar la lectura correspondiente de tal modo que el instrumento se adapte a las condiciones ambientales del lugar. los equipos electrónicos se introducen en el tiempo requerido por estos para lograr su estabilización antes de tomar lecturas.\" \"nota 1: se recomienda tomar estas lecturas al iniciar actividades, a medio día y al finalizar las labores, en instalaciones de obra se acepta tomar un mínimo de 2 lecturas (una al inicio de labores y otra al término de las labores).\" 9.2 las 3 lecturas diarias la norma exige tres lecturas en el día laboral: al iniciar actividades: primera hora de la mañana, antes de cualquier perturbación. a medio día: punto intermedio del día. es típicamente cuando la temperatura ambiente es más alta. al finalizar las labores: última hora del día. permite verificar estabilidad durante el día y detectar derivas. 9.3 excepción para obra · 2 lecturas si el cuarto húmedo está en obra (no en laboratorio profesional), se aceptan 2 lecturas: una al inicio. una al término. ¿por qué? ¿por qué la excepción para obra? • las instalaciones de obra son temporales y menos estables. • el personal de obra tiene menos tiempo dedicado al laboratorio. • las 2 lecturas (inicio + final) cubren el rango del día. sin embargo, el rango ± 2 °c debe cumplirse igual. la diferencia es solo la frecuencia de verificación, no el estándar. 9.4 la regla de los 15 minutos para sensores no fijos esta regla ya la vimos en la parte 4. se aplica también aquí: si el sensor se introduce desde fuera, esperar 15 minutos para estabilización antes de leer. para equipos electrónicos modernos, el tiempo puede ser menor (típicamente 1–5 minutos). la norma dice \"el tiempo requerido por estos para lograr su estabilización\". parte 10 · humedad relativa · ≥ 95 % (sección 3.2.3) 10.1 texto literal texto literal \"en todas las áreas de los cuartos o cámaras húmedas y gabinetes, la humedad relativa debe ser de un mínimo del 95 % para asegurar que las superficies expuestas de todos los especimenes almacenados presenten un brillo acuoso que se perciba visualmente (véase apéndice informativo a.1. y a.2.).\" 10.2 ¿por qué exactamente 95 % hr? ¿por qué? el número 95 % no es arbitrario. está calibrado por la física del concreto: • a 100 % hr: el aire está completamente saturado. hay condensación visible (cuarto de niebla). curado ideal. • a 95 % hr: cerca de la saturación. el aire no puede absorber más humedad sin condensar. las superficies del concreto no pierden agua. curado muy bueno. • a 90 % hr: el aire puede absorber un poco de humedad. las superficies pierden lentamente agua. curado aceptable pero subóptimo. • a 80 % hr: pérdida de humedad notable. curado pobre. • a 50 % hr (ambiente típico de oficina): el concreto pierde rápido humedad. curado deficiente. el umbral de 95 % es donde la pérdida de humedad del concreto a 23 °c es prácticamente nula en 28 días. por debajo, se inicia secado. 10.3 el indicador visual: brillo acuoso la norma da un indicador visual para verificar la humedad sin instrumentos: las superficies de los especímenes deben presentar un brillo acuoso. este brillo es la condensación de agua sobre el concreto. si no se ve el brillo: la humedad es < 95 %. ¿por qué? ¿por qué se forma este brillo? cuando el aire está cerca de la saturación (≥ 95 %), pequeñas variaciones de temperatura entre el aire y la superficie del espécimen causan condensación localizada. el espécimen recién sacado del tanque (o muy bien curado) está ligeramente más frío que el aire saturado → condensación → brillo acuoso visible. este indicador es útil para verificar visualmente y rápidamente que las condiciones se cumplen, sin esperar la lectura del higrómetro. 10.4 \"en todas las áreas\" la norma dice \"en todas las áreas\" para enfatizar que la humedad debe ser uniforme. si: hay un rincón sin rociadores → puede tener < 95 % hr. una pared está mucho más fría que las demás → condensa todo en esa pared, secando el resto. los especímenes cerca de la puerta sufren cuando se abre → bajada local de humedad. por eso el diseño debe asegurar uniformidad. la medición debe hacerse en varios puntos (no solo uno) para verificar. parte 11 · equipo de medición (secciones 3.2.4 y 3.2.5) 11.1 cuarto húmedo y gabinete (sección 3.2.4) texto literal \"- sistema de control de humedad y temperatura. - termómetro con precisión de 1 k (1 °c). - higrómetro o psicrómetro con precisión mínima de 1 k (1 °c), o termohigrómetro análogo o digital con precisión mínima de 1 k (1 °c) y 1 % de humedad relativa respectivamente.\" 11.2 tanque de almacenamiento (sección 3.2.5) texto literal \"- sistema de control de temperatura. - termómetro con precisión de 1 k (1 °c).\" 11.3 resumen de equipos requeridos instalación equipos requeridos cuarto húmedo / cámara húmeda sistema de control de humedad + temperatura, termómetro (± 1 °c), higrómetro/psicrómetro/termohigrómetro (± 1 % hr) gabinete húmedo mismos equipos que cuarto húmedo (en versión compacta) tanque de almacenamiento sistema de control de temperatura, termómetro (± 1 °c). no requiere medición de humedad (el agua mantiene 100 % hr alrededor de los especímenes) 11.4 tipos de instrumentos 11.4.1 termómetro mide solo temperatura. opciones: de mercurio: tradicional, preciso, sin batería. frágil. bimetálico: robusto, sin batería. menos preciso. termopar tipo k: electrónico, rápido, requiere lector digital. termistor / rtd: electrónico, muy preciso, requiere alimentación. 11.4.2 higrómetro mide solo humedad. tipos: capacitivo: electrónico, común en laboratorios modernos. de cabello (clásico): uso del cambio de longitud del pelo humano con humedad. tradicional, sin batería. resistivo: electrónico, basado en cambio de resistencia eléctrica de un material. 11.4.3 psicrómetro ¿por qué? es el instrumento clásico que mide humedad con dos termómetros: • bulbo seco: mide la temperatura del aire ambiental. • bulbo húmedo: rodeado de una mecha empapada de agua. la evaporación lo enfría. la diferencia entre las dos lecturas (depresión psicrométrica) se traduce a humedad relativa con tablas o cartas psicrométricas. • a 100 % hr (saturación): no hay evaporación, ambos bulbos marcan igual. • a 50 % hr: el bulbo húmedo está significativamente más frío. • a 0 % hr (aire seco): máxima evaporación, máxima diferencia. el psicrómetro es robusto y no requiere baterías. es la opción tradicional para laboratorios. 11.4.4 termohigrómetro es la combinación de termómetro + higrómetro en un solo instrumento. puede ser: análogo: dos carátulas en un mismo equipo. digital: pantalla electrónica con ambas lecturas. es el instrumento más común en laboratorios modernos por su practicidad. 11.5 notas técnicas (sección 4.1, nota 2) texto literal nota 2 \"nota 2: el aire en una unidad de almacenamiento húmedo debe estar saturado de humedad con el fin de proporcionar las condiciones de almacenamiento especificadas. en muchos casos la saturación es inferior a la óptima durante los periodos cuando se colocan los especímenes o se sacan del almacenamiento. las mediciones de la humedad relativa no deben hacerse en estos casos.\" ¿por qué? esta nota es crítica para la práctica del laboratorio: cuando abres la puerta del cuarto húmedo o gabinete: • entra aire del exterior (más seco, ~50 % hr). • la humedad del cuarto cae temporalmente. • toma minutos a horas recuperar el ≥ 95 %. si mides la humedad inmediatamente después de abrir la puerta, no obtienes el valor de operación normal. por eso, la medición debe hacerse: • en condiciones estables (puerta cerrada hace tiempo). • idealmente al iniciar el día (antes de movimientos). • esperar al menos 15–30 min después de cerrar la puerta para estabilizar. parte 12 · equipo para cemento (sección 4) 12.1 sección 4 · ¿por qué una sección separada? la norma divide el equipamiento en dos secciones: sección 3: equipo para concreto hidráulico. sección 4: equipo para cemento (pasta y mortero). ¿por qué? ¿por qué la separación? los ensayos de pasta y mortero (nmx-c-061 cubos de mortero, nmx-c-059 tiempo de fraguado, etc.) son ensayos del cemento mismo, no del concreto. tienen requisitos ligeramente distintos: • volúmenes de muestra más pequeños (cubos de 50 mm vs cilindros de 15 cm). • tiempos de curado a veces distintos (mortero a 24 h vs concreto a 28 d). • la norma nmx-c-061 puede pedir condiciones específicas en sus propios protocolos. la sección 4 garantiza que las instalaciones cumplan los estándares para ambos tipos de muestra. 12.2 especificaciones generales (sección 4.1) texto literal \"la atmósfera de un gabinete o cámara húmeda debe tener una temperatura de 296 k ± 2 k (23 °c ± 2 °c) y una humedad relativa mínima en la atmósfera debe ser saturada en el grado que se requiera para asegurar que las superficies expuestas de todos los especímenes en almacenamiento se vean húmedas y aparezcan mojadas en cualquier momento. todas las unidades de almacenamiento deben estar equipadas con registradores continuos de temperatura y humedad. si los especímenes frescos se colocan sobre armazones, estos deben encontrarse a nivel.\" 12.3 la diferencia clave: registradores continuos ¿por qué? para ensayos de cemento, la norma exige registradores continuos de temperatura y humedad. esta es una exigencia más estricta que la de concreto. ¿por qué? • los ensayos de cemento son más sensibles a las condiciones de curado (cubos pequeños, área superficial alta respecto al volumen). • las propiedades del cemento puro varían más con cambios de humedad/temperatura. • los laboratorios de cemento necesitan documentación rigurosa para certificación. un registrador continuo (data logger) anota la temperatura y humedad cada cierto intervalo (típicamente cada 5 a 30 minutos). esto permite: • verificar que las condiciones se cumplieron durante todo el período de curado. • detectar fallos en climatización (apagones, fallas). • documentar para auditorías y trazabilidad. 12.4 cámaras húmedas para cemento (sección 4.2) texto literal \"las paredes de una cámara húmeda deben construirse de materiales duraderos y las puertas o ventanas deben estar provistas de cierre hermético. la temperatura del aire en el cuarto debe controlarse con equipos que puedan enfriar o calentar a ambos. el elemento sensitivo de temperatura debe colocarse dentro del cuarto húmedo. la humedad relativa especificada debe mantenerse en forma constante para la cual se pueden emplear rociadores de tipo aire agua con orificios resistentes a la abrasión de agua, siempre y cuando se obtengan resultados satisfactorios.\" 12.5 gabinetes húmedos para cemento (sección 4.3) texto literal \"un gabinete húmedo debe construirse de materiales duraderos y las puertas deben ser herméticas. la humedad relativa especificada debe mantenerse por medio de uno o más rociadores de niebla, pulverizadores de agua, cortinas de agua no dirigidas hacia los especímenes que se recoja en un recipiente cerca del fondo de la sección húmeda de almacenamiento. debe tener control automático de la temperatura del aire cuando el gabinete se coloque en un recinto que no tenga acondicionamiento de aire, en cualquier otro caso en que haya dificultad de mantener la temperatura dentro de los límites especificados.\" 12.6 tanques para cemento (sección 4.4) texto literal \"los tanques deben de construirse de materiales que no sean susceptibles de corrosión, dentro de un cuarto; deben estar provistos con control de temperatura. el agua debe mantenerse a una temperatura de 296 k ± 2 k (23 °c ± 2 °c). el agua en el tanque de almacenamiento debe estar saturada de cal para prevenir la lixiviación del hidróxido de calcio de los especímenes. el agua no saturada con hidróxido de calcio puede afectar los resultados de la prueba y no debe utilizarse en ninguna circunstancia. para lograr que el agua esté saturada de hidróxido de calcio es necesario añadirle una cantidad de 3 g de hidróxido de calcio por litro de agua. los tanques deben lavarse y cambiárseles el agua con cal en periodos no mayores a 12 meses.\" esto es prácticamente idéntico a las reglas para concreto (sección 3.1.3). la diferencia es que para cemento se enfatiza la prohibición absoluta de agua no saturada (\"no debe utilizarse en ninguna circunstancia\"). parte 13 · mantenimiento · limpieza y mezclado de agua 13.1 las tres reglas críticas de mantenimiento mezclar el agua del tanque cada mes (máximo): para evitar estratificación y mantener concentración uniforme de cal. limpiar el tanque cada 12 meses (máximo): drenado, cepillado, cambio completo de agua y cal. prohibido flujo continuo: ni agua corriente ni agua desmineralizada (lixivian la cal). 13.2 procedimiento de mezclado mensual verificar nivel del agua en el tanque. activar bomba sumergible (si hay) o agitar manualmente con remo. mezclar durante 5–10 minutos para homogeneizar. verificar que no haya sedimentos visibles después de 1 hora (deben volver a sedimentar). anotar la fecha del mezclado en bitácora. 13.3 procedimiento de limpieza anual programar el mantenimiento en un período de baja actividad. trasladar todos los especímenes activos a otro tanque o cuarto húmedo. drenar el tanque completamente. remover sedimentos del fondo (cal precipitada, residuos de especímenes anteriores). limpiar paredes con cepillo y agua limpia. inspeccionar el sistema de calefacción y termostato. llenar con agua nueva. agregar 3 g de ca(oh)₂ por litro (cal hidratada para construcción puede servir). activar el calefactor y esperar a que la temperatura llegue a 23 ± 2 °c. mezclar el agua para disolver la cal. esperar 24 h de estabilización. trasladar los especímenes de vuelta. anotar la limpieza en bitácora. 13.4 sistema cerrado de recirculación la sección 4.4 menciona una alternativa avanzada: texto literal \"un sistema cerrado de recirculación de agua saturada de cal en el tanque o entre varios de ellos puede ser utilizado.\" ¿por qué? un sistema cerrado de recirculación: • tiene una bomba que mueve el agua entre tanques o dentro del mismo tanque. • el agua se mantiene en circuito cerrado (sin entrada de agua externa). • la cal se mantiene saturada en todo el circuito. • se logra mejor uniformidad térmica (no hay puntos fríos). • permite curar muchos cilindros con consumo mínimo de agua. esto es lo que se usa en laboratorios modernos certificados. pero la operación del sistema cerrado también requiere mezclado mensual y limpieza anual de los componentes (filtros, bomba, etc.). 13.5 bitácora de mantenimiento aunque la norma no lo exige explícitamente, la buena práctica de laboratorio incluye una bitácora con: evento frecuencia información a registrar lectura de temperatura y humedad 3 veces/día (2 en obra) hora, valor, ubicación de medición, instrumento usado mezclado del tanque mensual fecha, persona responsable, observaciones limpieza del tanque anual fecha, persona, materiales removidos, problemas detectados calibración de instrumentos anual o según fabricante fecha, valor de referencia, ajustes hechos fallas o eventos cuando ocurren fecha, descripción, acción correctiva parte 14 · apéndice a · operación práctica el apéndice a de la norma es informativo (no normativo). da recomendaciones prácticas para operar las instalaciones. 14.1 a.1 · cuarto o cámara húmeda texto literal \"las paredes de un cuarto o cámara húmeda, así como sus puertas o ventanas deben ser herméticas. la humedad relativa especificada debe mantenerse en forma constante, para la cual se deben emplear rociadores de tipo aire-agua con orificios resistentes a la abrasión o humidificadores mecánicos de pulverización, siempre y cuando se obtengan resultados satisfactorios. se deben utilizar registradores automáticos de humedad y temperatura para un registro continuo.\" 14.2 tipos de humidificadores tipo funcionamiento pros y contras rociadores aire-agua aire comprimido empuja agua a través de orificios pequeños, atomizándola. pros: muy eficiente, niebla fina, rápido. contras: requiere compresor, orificios pueden taparse con cal. humidificadores mecánicos de pulverización disco giratorio o rueda que centrifuga gotas de agua. pros: simple, sin compresor. contras: gotas más grandes, menor uniformidad. ultrasónicos cristal piezoeléctrico vibra a alta frecuencia generando niebla muy fina. pros: niebla extremadamente fina, silencioso. contras:
