Repository: misapoe05-cell/sgc-estandares2026

File: www/assets/data/c156_1.json (part 3 of 4)
Capítulos sobre propiedades del concreto fresco y métodos de ensayo."]},{"type":"list","items":["Neville, A. M. · \"Properties of Concrete\", 5th Edition (2011). Capítulos 4 y 5 sobre trabajabilidad y métodos de medición."]},{"type":"list","items":["Mehta, P. K. y Monteiro, P. J. M. · \"Concrete: Microstructure, Properties, and Materials\", 4th Edition (2014). Capítulo sobre propiedades del concreto fresco."]},{"type":"list","items":["Tattersall, G. H. · \"Workability and Quality Control of Concrete\", E&FN Spon, London (1991). Análisis reológico del concreto fresco y correlación entre slump y viscosidad de Bingham."]},{"type":"list","items":["ACI 211.1 · \"Standard Practice for Selecting Proportions for Normal, Heavyweight, and Mass Concrete\". American Concrete Institute. Tabla de revenimientos recomendados por tipo de elemento estructural."]},{"type":"list","items":["ACI 304R · \"Guide for Measuring, Mixing, Transporting, and Placing Concrete\". American Concrete Institute."]},{"type":"list","items":["IMCYC (Instituto Mexicano del Cemento y del Concreto) · Publicaciones técnicas sobre control de calidad del concreto premezclado en México."]},{"type":"callout","text":"<strong>Cierre</strong> El revenimiento es el ensayo más realizado del mundo en concreto fresco, y al mismo tiempo el más subestimado. Aparenta simplicidad: tomar concreto, llenar un cono, levantarlo, medir cuánto se aplastó. Pero detrás de cada paso hay un siglo de calibración empírica, fundamento estadístico y ajustes sutiles que el laboratorista debe respetar al milímetro. Las 25 penetraciones, las 3 capas de igual volumen, los 5 ± 2 segundos para levantar el cono, los 2.5 minutos máximo, las tolerancias progresivas de la Tabla 1, los valores de 1s y d2s para repetibilidad y reproducibilidad: nada de esto es arbitrario. Cada número responde a un fenómeno físico medible y a una calibración estadística rigurosa. <em>Cuando hagas tu próximo ensayo de revenimiento, recuerda: lo que estás haciendo no es <strong>\"</strong>echar concreto en un cono<strong>\"</strong>. Estás midiendo el esfuerzo de cedencia del material que pronto será una columna que sostendrá un edificio o una losa por la que caminarán cientos de personas. Esa medición debe ser precisa, repetible y honesta sobre su propia precisión.</em>"},{"type":"p","text":"Página"}]}],"eval_part_index":18,"eval_part_indices":[18],"search_text":"mapa de la guía cada parte construye sobre la anterior. recórrelas en orden la primera vez. parte contenido objetivo de aprendizaje 0 glosario visual dominar términos antes del detalle técnico. 1 panorama: qué mide el revenimiento y por qué importa entender el papel del ensayo en el control de calidad. 2 objetivo y campo de aplicación saber cuándo aplica y cuándo no. 3 definición · qué es la consistencia comprender el concepto físico medido. 4 el cono de revenimiento (figura 1) conocer cada dimensión y tolerancia. 5 la varilla de compactación entender por qué 16 mm × 600 mm con punta semiesférica. 6 materiales auxiliares y condiciones ambientales preparar el sitio correctamente. 7 preparación de la muestra conectar con nmx-c-161 (muestreo). 8 el método paso a paso (sección 8) ejecutar el ensayo sin errores en 2.5 min. 9 por qué 3 capas de igual volumen (matemática) demostrar el cálculo del cono truncado. 10 por qué 25 penetraciones y el patrón espiral justificar los detalles de compactación. 11 el levantamiento crítico: 5 ± 2 segundos entender la cinemática del ensayo. 12 cálculo y expresión de los resultados (sección 9) medir e interpretar correctamente. 13 tabla 1 · tolerancias por revenimiento nominal aplicar las bandas de aceptación. 14 precisión estadística (1s, d2s) interpretar la repetibilidad y reproducibilidad. 15 informe del ensayo reportar los datos obligatorios. 16 comparación con astm c-143 e iso 1920-2 conocer normas internacionales armonizadas. 17 errores frecuentes y autoevaluación solo cerrar con el aprendizaje integrado. parte 0 · glosario visual para principiantes léelos sin presión. volverán a aparecer con sentido más adelante. término explicación sencilla analogía revenimiento (slump) cuánto se asienta el concreto al quitar el cono que lo contenía. como un castillo de arena recién destapado del molde: cuánto se aplasta hacia abajo. cono de abrams molde metálico tronco-cónico de 30 cm de altura usado para el ensayo. como un molde de gelatina pero al revés: ancho abajo, angosto arriba. consistencia qué tan fluido o firme está el concreto fresco. como la diferencia entre miel espesa y miel aguada. trabajabilidad qué tan fácil es manejar, transportar y colocar el concreto. como la diferencia entre una masa para pan dura y una para crepas. plasticidad capacidad del concreto de moldearse sin romperse ni segregarse. como la plastilina: se deforma pero no se rompe en pedazos. cohesividad capacidad del concreto fresco de mantenerse unido al moverse. como una mezcla de pegamento que no se separa al revolver. asentamiento la diferencia de altura entre el cono lleno y el concreto desmoldado. cuánto bajó la \"cabeza\" del flan al sacar el molde. compactación con varilla eliminar burbujas de aire metiendo y sacando una varilla 25 veces por capa. como pinchar una masa para que salgan las burbujas antes de hornear. capa una de las 3 fracciones de igual volumen en que se divide el llenado. como las 3 capas de un sándwich: deben tener el mismo grosor de relleno. espiral hacia el centro patrón de las 25 penetraciones: empezar por el borde, terminar al centro. como dibujar un caracol desde afuera hacia adentro. movimiento de rodamiento forma de enrasar la superficie haciendo rodar la varilla sobre el borde. como pasar un rodillo sobre masa para nivelarla. caída verdadera el concreto baja conservando su forma cilíndrica (ensayo válido). como un pastel que se hunde uniformemente en el horno. caída por desplazamiento (corte) una parte del concreto se cae hacia un lado (ensayo se desecha). como una rebanada de pastel que se desliza al cortarla mal. tamaño máximo nominal del agregado (tma) tamaño de la piedra más grande que tiene el concreto. el \"tamaño de letra\" del agregado: pequeño, mediano o grande. 1s y d2s indicadores estadísticos: desviación estándar y diferencia máxima admisible. como un \"margen de error\" oficialmente aceptado entre dos pruebas. parte 1 · panorama: qué mide el revenimiento y por qué importa 1.1 una historia breve: por qué existe este ensayo el cono de abrams fue desarrollado por el ingeniero estadounidense duff abrams alrededor de 1918 en el lewis institute (hoy illinois institute of technology). abrams buscaba un método rápido, simple y reproducible para medir la \"trabajabilidad\" del concreto fresco directamente en obra. su invento se volvió tan exitoso que más de un siglo después sigue siendo el método estándar mundial. la razón de su éxito: combina simplicidad de equipo (un cono y una varilla, sin baterías ni calibración compleja) con resultados que se correlacionan razonablemente bien con la facilidad real de colocación del concreto en obra. 1.2 qué mide realmente el revenimiento el revenimiento no mide directamente la trabajabilidad ni la resistencia del concreto. lo que mide es la consistencia, que es: el concepto físico medido la consistencia es la capacidad del concreto fresco de fluir o resistir el flujo bajo su propio peso, sin ningún otro esfuerzo aplicado. cuando levantas el cono, el concreto queda sometido solo a la gravedad. si es fluido (mucha agua, mucho aditivo, poca fricción interna), se aplastará mucho. si es firme (poca agua, mucha fricción interna), se aplastará poco. la diferencia entre la altura inicial (30 cm del cono) y la final (lo que queda después) es el revenimiento. 1.3 por qué importa el revenimiento en obra aunque mide consistencia, el revenimiento se usa para inferir tres cosas críticas: cumplimiento del proyecto: el calculista especifica un revenimiento (ej: 10 ± 2 cm) basado en el tipo de elemento (cimentación, columna, losa) y el método de colocación (vibrador, bombeo). si el revenimiento real está fuera de banda, el concreto no es el que se diseñó. detección indirecta de exceso o falta de agua: si la planta dosificó correctamente y el revenimiento sale más alto de lo esperado, probablemente alguien añadió agua en el camino (o llovió en el camión). eso indica una relación agua/cemento mayor a la diseñada y, por tanto, menor resistencia futura. indicador de uniformidad entre cargas: si camión tras camión el revenimiento varía mucho, hay un problema en la planta (dosificación errática) o en el transporte (tiempos muy distintos). 1.4 lo que el revenimiento no mide precaución el revenimiento es un indicador útil, pero no es: • una medida de resistencia: dos concretos pueden tener el mismo revenimiento y muy distinta resistencia (depende de la relación a/c, no solo del agua). • una medida de trabajabilidad completa: un concreto puede tener revenimiento ideal pero ser segregable o difícil de bombear. • una garantía de calidad final: el revenimiento se mide a los pocos minutos de la mezcla; la calidad final depende del curado, la colocación, etc. por eso el revenimiento siempre se acompaña de otros ensayos: temperatura (nmx-c-435), masa unitaria, contenido de aire, y sobre todo cilindros para resistencia (nmx-c-159 + nmx-c-083). 1.5 la cadena del control en obra cuando llega un camión a obra, esta es la secuencia típica: despunte y muestreo: se descartan los primeros 10 l y se toma muestra al inicio de la descarga (nmx-c-161 sección 6.3.2). revenimiento (este ensayo): primer ensayo, en menos de 5 minutos. decide aceptar o rechazar el camión. si se acepta: se toma la muestra para los demás ensayos (entre 15 % y 85 % de la descarga) y se hacen temperatura, masa unitaria, aire, cilindros. si se rechaza: el camión no descarga; se devuelve a planta. anotar en remisión. por eso el revenimiento es el ensayo bisagra: del resultado depende qué hace el camión completo. parte 2 · objetivo y campo de aplicación 2.1 texto literal (sección 1) texto literal \"esta norma mexicana establece los procedimientos para determinar la consistencia del concreto hidráulico en estado fresco mediante el método de ensayo conocido como revenimiento. en éste se obtienen valores confiables de revenimiento en el intervalo de 2 cm a 20 cm, es aplicable al concreto fresco industrializado o hecho en obra con tamaño máximo nominal del agregado menor de 50 mm.\" 2.2 las tres restricciones críticas 2.2.1 rango válido: 2 cm a 20 cm la norma es explícita: el ensayo es confiable solo en este rango. ¿qué pasa fuera de él? revenimiento tipo de concreto validez del ensayo < 2 cm concreto seco / muy firme (compactado por rodillo, prefabricados) no confiable. usar otros ensayos (vebe, factor de compactación). 2 a 6 cm concreto firme (cimentaciones masivas, pavimentos) confiable. 6 a 12 cm concreto plástico (columnas, trabes, losas comunes) confiable. rango más usado en edificación. 12 a 20 cm concreto fluido (con superplastificantes, bombeo, elementos densamente armados) confiable, pero cuidar la cohesividad. > 20 cm concreto autocompactable (scc) / muy fluido no confiable. usar ensayo de extensibilidad (slump-flow, nmx-c-436 / astm c1611). 2.2.2 tamaño máximo del agregado  50 mm ¿por qué? el cono de abrams tiene 100 mm de diámetro en su parte superior y 200 mm en la base. si el agregado fuera de 50 mm o más: • una sola piedra grande podría obstruir la salida superior del cono. • la proporción agregado/pasta sería desigual entre el cono y el concreto general. • las penetraciones de la varilla (16 mm) tendrían poco efecto entre piedras tan grandes. cuando el concreto tiene agregado mayor de 50 mm, hay dos opciones: 1. cribar el concreto por malla 38 mm o 50 mm antes del ensayo (nmx-c-161, apéndice a). 2. usar otros métodos de medición de trabajabilidad para concretos masivos. 2.2.3 aplicable a concreto industrializado o hecho en obra la norma cubre ambos escenarios: concreto industrializado: el premezclado que llega en camión revolvedor desde una planta dosificadora. concreto hecho en obra: el dosificado en sitio con mezcladora estacionaria. en este caso suele haber mayor variabilidad y el ensayo es aún más crítico. 2.3 referencias (sección 2) la norma cita una sola referencia obligatoria: nmx-c-161-onncce: industria de la construcción - concreto fresco - muestreo. (la muestra para el revenimiento se obtiene siguiendo este procedimiento.) parte 3 · definición · qué es la consistencia 3.1 texto literal (sección 3) texto literal *\"**revenimiento. es una medida de la consistencia del concreto fresco en término de la disminución de altura.**\"* 3.2 diseccionando la definición 3.2.1 \"una medida\" no es la consistencia en sí, sino una medida de ella. hay otras formas de medir la consistencia (vebe, factor de compactación, mesa de sacudidas, slump-flow), pero el revenimiento es la más común. 3.2.2 \"de la consistencia del concreto fresco\" la consistencia es la respuesta del material a su propio peso. es una propiedad reológica (relacionada con el flujo). en términos físicos, está relacionada con el esfuerzo de cedencia (yield stress) del concreto fresco: cuánto esfuerzo necesita aplicarse para que empiece a fluir. ¿por qué? el concreto fresco se comporta como un fluido de bingham: tiene un esfuerzo umbral (yield stress) por debajo del cual no fluye, y una viscosidad por encima del umbral. cuando levantas el cono, el peso del concreto genera un esfuerzo cortante en su interior. si ese esfuerzo supera al esfuerzo de cedencia, el concreto fluye hasta que ambos se igualan. si no lo supera, el concreto se queda en su forma original. por eso un revenimiento de 5 cm corresponde a mayor esfuerzo de cedencia que uno de 15 cm. es una manera práctica de medir una propiedad reológica fundamental. 3.2.3 \"en término de la disminución de altura\" la disminución de altura es la diferencia entre los 30 cm del cono y la altura del concreto desmoldado. esa diferencia es el revenimiento. revenimiento = 30 cm − altura del concreto desmoldado si el concreto se queda a 20 cm de altura → revenimiento = 10 cm. si el concreto se queda a 12 cm de altura → revenimiento = 18 cm. si el concreto no se mueve → revenimiento = 0 cm. parte 4 · el cono de revenimiento (figura 1) la sección 4.1 detalla el equipo principal del ensayo. cada requisito tiene una razón. 4.1 las tres dimensiones críticas dimensión valor tolerancia diámetro mayor (base inferior) 200 mm ± 3 mm diámetro menor (parte superior) 100 mm ± 3 mm altura 300 mm ± 3 mm la nota 1 de la norma aclara: \"las dimensiones se refieren a las medidas interiores.\" ¿por qué? ¿por qué exactamente estas medidas? la proporción del cono (200 : 100 : 300) no es arbitraria. fue calibrada por abrams para que: • el volumen interno (~5.5 l) sea suficiente para una muestra representativa pero manejable por una persona. • la altura de 300 mm permita medir asentamientos hasta 20 cm con buena resolución. • la proporción base/cima (2:1) sea suficiente para una caída estable sin que el cono caiga sobre el concreto al levantarlo. la tolerancia de ±3 mm es generosa (1.5 % a 3 % del valor nominal) pero fundamental: dos conos con dimensiones distintas dentro de tolerancia darán resultados consistentes; uno fuera de tolerancia distorsiona los resultados. 4.2 requisitos de fabricación (sección 4.1) texto literal (sección 4.1) \"de metal o cualquier otro material no absorbente, no susceptible de ser atacado por la pasta de cemento. el molde debe ser rígido y tener la forma de un cono truncado de 20 cm en su diámetro mayor, de 10 cm en el menor y 30 cm de altura. la base y la parte superior deben ser paralelas entre sí y deben formar un ángulo recto con el eje longitudinal del cono. debe estar provisto de dos estribos para apoyar los pies y de dos asas para levantarlo. la superficie interior del molde debe ser lisa, libre de protuberancias o remaches; el cuerpo del cono no debe tener abolladuras y debe estar fabricado con junta o costura (véase figura 1).\" 4.3 cada requisito explicado requisito razón material no absorbente si el cono absorbe agua, modifica la relación a/c del concreto en contacto con la pared. la capa exterior del concreto se vuelve más seca → el revenimiento medido será menor que el real. no atacado por la pasta de cemento el concreto fresco tiene ph ~12.5 (alcalino). aluminio desnudo, zinc galvanizado o algunos plásticos reaccionan, se degradan, contaminan la muestra y deforman el cono. rígido si el cono se deforma al llenarse o al levantarlo, las dimensiones cambian durante el ensayo y los resultados pierden validez. base y parte superior paralelas y perpendiculares al eje si las bases no son paralelas, el llenado es desigual y el levantamiento introduce torsión → ensayo inválido. dos estribos para apoyar los pies el operador se para sobre el cono mientras llena. sin estribos, no es físicamente posible mantenerlo firme. dos asas para levantarlo permiten un levantamiento vertical y simétrico (sin inclinar el cono). superficie interior lisa, sin protuberancias ni remaches cualquier rugosidad genera fricción extra entre el concreto y el molde durante el levantamiento → revenimiento medido menor. sin abolladuras una abolladura altera el volumen y la geometría → cambia la fuerza con que el concreto sale del molde. fabricado con junta o costura la forma de cono truncado se obtiene de un trozo de lámina enrollado y soldado. la junta debe estar en el exterior, no en el interior, para no generar fricción adicional. 4.4 la sujeción a la base (opcional) texto literal \"el molde puede estar provisto de abrazaderas o bridas en la parte inferior para sujetarlo a una base de material no absorbente. el sistema de sujeción debe ser tal que deba aflojar sin mover el molde.\" ¿por qué? si el operador es muy ligero o el concreto está muy seco, los pies sobre los estribos pueden no ser suficientes para mantener el cono perfectamente firme durante el llenado y compactación. las abrazaderas resuelven esto. pero la norma es estricta: al momento de levantar el cono, las abrazaderas deben aflojarse sin mover el molde. cualquier movimiento lateral o rotación del cono al aflojar invalida el ensayo. parte 5 · la varilla de compactación 5.1 texto literal (sección 4.2) texto literal \"es una barra de acero de sección circular, recta, lisa, de 16 mm (5/8\" aproximadamente) de diámetro y aproximadamente 600 mm de longitud, con uno o los dos extremos de forma semiesférica del mismo diámetro de la varilla.\" 5.2 cada característica explicada característica razón acero material rígido y no reactivo con el concreto. sección circular para que la fuerza de penetración se distribuya uniformemente sin cortar el concreto. recta una varilla doblada concentra esfuerzo en un punto y compacta de manera no uniforme. lisa la rugosidad atrapa concreto en la varilla y altera la masa que penetra cada vez. diámetro 16 mm (5/8\") suficiente para mover el agregado grueso (hasta 50 mm) sin que la varilla se incruste; pequeño para no hacer agujeros que duren al retirarla. longitud ~600 mm permite que el operador trabaje cómodamente sin agacharse demasiado y alcance el fondo del cono (300 mm) con margen para maniobrar. extremo semiesférico (del mismo diámetro) la punta semiesférica permite que la varilla penetre el concreto sin cortar el agregado ni dejar huecos puntuales. distribuye el impacto. ¿por qué? ¿por qué semiesférica y no plana ni puntiaguda? una punta plana golpea el concreto y rebota; una puntiaguda lo perfora en un punto sin compactar lateralmente. la semiesfera empuja el concreto en todas las direcciones igualmente, eliminando las burbujas de aire de manera uniforme. ¿por qué del mismo diámetro de la varilla? si fuera más grande, la varilla actuaría como pisón y compactaría desigualmente. del mismo diámetro, asegura una compactación constante en cada penetración. parte 6 · materiales auxiliares y condiciones ambientales 6.1 materiales auxiliares (sección 5) la norma lista 4 elementos: pala: para trasvasar el concreto del recipiente de muestreo al cono. cucharón: para rellenar y para remezclar la muestra antes del ensayo. guantes de hule: el concreto fresco es alcalino (ph ~12.5) y puede causar quemaduras químicas en la piel. los guantes son protección personal obligatoria. escala: regla o flexómetro para medir el revenimiento al final del ensayo. 6.2 condiciones ambientales (sección 7) texto literal \"este ensayo no debe efectuarse en condiciones climáticas que puedan contaminar el concreto tales como: vientos que contenga polvo, lluvia, etc.\" las amenazas ambientales y cómo manejarlas: amenaza efecto en el ensayo solución lluvia añade agua a la muestra → revenimiento mayor que el real. hacer el ensayo bajo techo (carpa, tejaban). nunca al aire libre con lluvia. viento con polvo polvo fino se adhiere a la superficie del concreto, contamina la muestra y altera el ensayo. hacer el ensayo en zona protegida del viento. usar lonas como cortavientos. sol intenso (> 35 °c) acelera la pérdida de humedad de la muestra → revenimiento menor que el real al final del ensayo. hacer el ensayo en sombra. comenzar lo más pronto posible después del muestreo. ambiente frío (< 10 °c) retarda la hidratación, el concreto se ve menos plástico de lo real. el ensayo aún es válido, pero anotar la temperatura en el informe. parte 7 · preparación y acondicionamiento de la muestra 7.1 texto literal (sección 6) texto literal \"la muestra debe obtenerse y prepararse de acuerdo con lo indicado en la nmx-c-161-onncce (véase 2 referencias). después de haber obtenido la muestra, se remezcla el concreto con una pala o cucharón lo necesario para garantizar uniformidad en la mezcla y se procede a hacer el ensayo inmediatamente.\" 7.2 las tres reglas operativas 7.2.1 la muestra viene de nmx-c-161 esto significa que la muestra para el revenimiento se obtiene siguiendo el procedimiento de muestreo de concreto fresco. recordando lo más importante de esa norma: para muestreo en obra (nmx-c-161, sección 6.3.2): la muestra para el revenimiento se toma al inicio de la descarga, después del despunte de 10 l. recipiente impermeable, no reactivo, ≥ 15 l. tiempo máximo: 15 minutos entre primera y última porción de muestra. 7.2.2 remezclar antes del ensayo ¿por qué? entre el momento del muestreo y el inicio del ensayo, dentro del recipiente: • el agregado grueso tiende a hundirse al fondo (segregación gravitacional). • el mortero más fluido tiende a subir. si llenas el cono sin remezclar, las primeras paladas tendrán más mortero y las últimas más piedra. la muestra que va al cono no será homogénea, y el revenimiento medido no representará al concreto real. el remezclado con pala o cucharón (30 segundos suelen bastar) restaura la uniformidad. es obligatorio. 7.2.3 ensayar inmediatamente \"inmediatamente\" significa: tan pronto como termines de remezclar, comienza a llenar el cono. no dejes la muestra reposando 5 minutos \"para empezar bien\". el reloj de los 15 min (nmx-c-161) está corriendo desde el muestreo. precaución la operación de llenado, compactación y levantamiento del cono debe completarse en menos de 2.5 minutos desde que empiezas a llenar (sección 8 de esta norma). sumando: ~30 s remezclado + ~2.5 min ensayo = ~3 min totales desde que tomas la muestra hasta que mides el revenimiento. esto debe estar bien dentro de los 15 min de nmx-c-161. parte 8 · el método paso a paso (sección 8) esta es la parte más importante de la norma. la sección 8 describe toda la operación, desde humedecer el cono hasta levantarlo en 5 segundos. vamos a desglosarla en pasos. 8.1 vista general · los 12 pasos del ensayo humedecer el molde. colocar el cono sobre superficie horizontal, plana, rígida, húmeda y no absorbente. apoyar los pies en los estribos para mantener el cono firme. llenar la primera capa hasta ~7 cm de altura. compactar con 25 penetraciones de la varilla (extremo redondeado). llenar la segunda capa hasta ~15 cm de altura. compactar con 25 penetraciones (penetrando ~2 cm en la capa anterior). llenar la tercera capa con ligero excedente sobre el borde. compactar con 25 penetraciones (penetrando ~2 cm en la capa anterior). enrasar la superficie con movimiento de rodamiento de la varilla. limpiar la base de asiento exterior. levantar el molde verticalmente en 5 ± 2 segundos. medir el revenimiento. precaución los pasos 1 al 11 deben completarse sin interrupción en un tiempo máximo de 2.5 minutos. 8.2 paso 1 · humedecer el molde antes de empezar, mojar el interior del cono con agua limpia y eliminar excedente. ¿por qué? si el molde está seco, absorbe agua del concreto en contacto con la pared. la capa más exterior se vuelve más seca → al levantar el cono, esa capa exterior \"resiste\" más y el revenimiento medido será menor que el real. humedecer pero eliminar el excedente: si queda agua libre dentro, se mezcla con el concreto al llenar y aumenta artificialmente el revenimiento. 8.3 paso 2 · superficie de asiento texto literal (sección 8) \"...colocarlo sobre una superficie horizontal, plana, rígida, húmeda y no absorbente.\" las 5 propiedades de la superficie de asiento: propiedad por qué horizontal si la base está inclinada, el concreto se asienta más hacia un lado y el ensayo es inválido (caída por desplazamiento). plana cualquier irregularidad bajo el cono permite fugas de mortero por la base. rígida una superficie elástica (madera flexible, lámina) absorbe parte de la energía de la varilla durante la compactación, alterando los resultados. húmeda por la misma razón que el cono: si está seca, absorbe agua del concreto al levantar el molde. no absorbente confirma el punto anterior: una placa metálica plana, una placa de plástico rígido o una placa de hule grueso son ideales. en la práctica, se usa una placa metálica de ~50 × 50 cm o una placa de hule grueso. algunos laboratorios tienen un \"slump board\" especial con superficie pulida y dimensiones definidas. 8.4 paso 3 · apoyar los pies en los estribos el operador se para sobre los dos estribos del cono, uno con cada pie. esto cumple dos funciones: mantener el cono firmemente apoyado contra la base (sin que se mueva por la presión del concreto durante la compactación). evitar que el operador necesite las manos para sujetar el cono (las manos quedan libres para llenar y compactar). precaución si el cono se mueve aunque sea unos milímetros durante la compactación, parte del mortero se fuga por debajo y el ensayo queda invalidado. la firmeza es absoluta. 8.5 pasos 4 a 9 · llenado y compactación de las 3 capas las próximas 6 acciones (3 llenados + 3 compactaciones) son el núcleo del ensayo. cada par tiene reglas específicas. 8.5.1 la regla maestra de las capas texto literal (clave) *\"**...llenar el molde con 3 capas aproximadamente de igual volumen.**\"* (y específica las alturas aproximadas: 7 cm, 15 cm, hasta el extremo del molde a 30 cm.) esto requiere atención especial: las capas tienen igual volumen, no igual altura. la justificación matemática completa va en la parte 9. 8.5.2 las 25 penetraciones por capa texto literal \"compactar cada capa con 25 penetraciones de la varilla introduciéndola por el extremo redondeado, distribuidos uniformemente sobre la sección de cada capa, por lo que es necesario inclinar la varilla ligeramente en la zona perimetral; aproximadamente la mitad de las penetraciones se hacen cerca del perímetro, después, con la varilla vertical se avanza en espiral hacia el centro.\" esto define el patrón espiral. lo veremos en detalle en la parte 10. 8.5.3 la regla de penetrar 2 cm en la capa anterior texto literal \"compactar la segunda capa y la superior a través de todo su espesor, de manera que la varilla penetre en la capa anterior aproximadamente 2 cm...\" ¿por qué? si compactas solo la capa nueva sin tocar la anterior: • quedan burbujas de aire atrapadas en la interfaz entre capas. • las dos capas no se integran como un material continuo. penetrar 2 cm en la capa anterior: • empuja el aire de la interfaz hacia arriba. • mezcla las capas y crea continuidad. • el concreto resultante es uniforme y representa al concreto real, no a una pila de capas separadas. 8.5.4 llenado de la última capa con excedente texto literal \"...para el llenado de la última capa colocar un ligero excedente de concreto por encima del borde superior del molde, antes de empezar la compactación.\" y la regla de reposición: texto literal \"si a consecuencia de la compactación en la última capa, el concreto se asienta a un nivel inferior del borde superior del molde, a la décima o vigésima penetración, se agrega concreto en exceso para mantener su nivel por encima del borde del molde todo el tiempo.\" ¿por qué? por qué excedente: durante las 25 penetraciones de la última capa, el concreto se asienta. si no hay excedente, terminarías con el cono incompletamente lleno → no hay 30 cm de concreto → el revenimiento medido sería sistemáticamente menor. por qué reponer en la 10ª o 20ª penetración: la norma da puntos de control intermedios para reponer, así nunca queda mucho tiempo el nivel por debajo del borde. si solo repusieras al final, el concreto añadido tarde no estaría bien compactado. 8.6 paso 10 · enrasar con movimiento de rodamiento texto literal \"después de terminar la compactación de la última capa, enrasar el concreto mediante un movimiento de rodamiento de la varilla.\" el \"movimiento de rodamiento\" significa: hacer rodar la varilla sobre el borde superior del cono, como un rodillo de amasar, eliminando el excedente y dejando una superficie plana al ras. ¿por qué? ¿por qué rodamiento y no cortar con regla? si cortas con una regla recta: • empujas concreto hacia un lado, alterando la altura inicial. • puedes generar segregación local (mortero hacia un lado, piedra hacia otro). • dejas marcas que afectan visualmente la medición. con la varilla rodando, el corte es continuo, simétrico y no genera empuje lateral. 8.7 paso 11 · limpieza y levantamiento texto literal \"limpiar la superficie exterior de la base de asiento, e inmediatamente levantar el molde con cuidado en dirección vertical.\" texto literal (la regla del tiempo) \"la operación para levantar completamente el molde los 30 cm de su altura debe hacerse en 5 s ± 2 s, alzándolo verticalmente sin movimiento lateral o torsional. la operación completa desde el comienzo del llenado hasta que se levante el molde, debe hacerse sin interrupción y en un tiempo no mayor de 2.5 min.\" esta es la fase más crítica del ensayo. tiene su propia parte (parte 11) por la complejidad de la cinemática. parte 9 · por qué 3 capas de igual volumen (matemática) la norma dice que las capas deben tener \"aproximadamente igual volumen\" y da las alturas indicativas: 7 cm, 15 cm, 30 cm. ¿por qué esas alturas si no son iguales (10, 20, 30)? 9.1 la geometría del cono truncado el cono de abrams es un cono truncado (un cono al que se le cortó la punta). sus dimensiones interiores son: radio mayor (base inferior): r = 100 mm = 10 cm radio menor (parte superior): r = 50 mm = 5 cm altura total: h = 300 mm = 30 cm 9.2 volumen total del cono truncado la fórmula del volumen de un cono truncado es: v = (π × h / 3) × (r² + r² + r × r) sustituyendo para el cono completo (h = 30 cm): v_total = (π × 30 / 3) × (10² + 5² + 10 × 5) v_total = 10π × (100 + 25 + 50) = 10π × 175 v_total = 1 750π ≈ 5 498 cm³ ≈ 5.5 l 9.3 volumen de cada tercio si las 3 capas deben tener igual volumen, cada una debe contener: v_capa = v_total / 3 ≈ 5 498 / 3 ≈ 1 833 cm³ por capa 9.4 ¿a qué altura está cada tercio del volumen? para encontrar las alturas, necesitamos calcular el radio del cono a cualquier altura h. el cono se va angostando linealmente: si h = 30 cm da r = 5 cm, y h = 0 da r = 10 cm, entonces: r(h) = r − [(r − r) / h] × h = 10 − (5/30) × h = 10 − h/6 y el volumen acumulado desde la base hasta una altura h: v(h) = (π × h / 3) × [r² + r(h)² + r × r(h)] 9.4.1 cálculo para h = 7 cm (final de la primera capa) radio en h = 7: r(7) = 10 − 7/6 ≈ 8.83 cm volumen acumulado: v(7) = (π × 7 / 3) × [100 + 78.0 + 88.3] v(7) ≈ 7.33 × 266.3 × π ≈ 1 952π / π ≈ 1 953 cm³ resultado: a 7 cm de altura tenemos aproximadamente 1 953 cm³, que es muy cercano a los 1 833 cm³ del primer tercio. la diferencia (~7 %) explica el \"aproximadamente\" de la norma. 9.4.2 cálculo para h = 15 cm (final de la segunda capa) radio en h = 15: r(15) = 10 − 15/6 = 7.5 cm volumen acumulado: v(15) = (π × 15 / 3) × [100 + 56.25 + 75.0] v(15) = 5 × 231.25 × π ≈ 3 632 cm³ resultado: a 15 cm tenemos aproximadamente 3 632 cm³, que es muy cercano a 2/3 de 5 498 ≈ 3 665 cm³. otra vez, muy preciso. 9.4.3 cálculo para h = 30 cm (volumen total) ya calculado: v(30) = 5 498 cm³ = 3/3 del total. ✓ 9.5 tabla resumen altura (cm) radio (cm) volumen acumulado (cm³) % del total 0 10.0 0 0 % 7 8.83 1 953 ~35.5 % 15 7.5 3 632 ~66 % 30 5.0 5 498 100 % 9.6 conclusión: por qué importa esto ¿por qué? si llenaras las capas por igual altura (10 cm, 20 cm, 30 cm), tendrías: • capa 1 (0–10 cm): ~2 700 cm³ (49 % del total) → demasiado concreto en una capa. • capa 2 (10–20 cm): ~1 700 cm³ (31 %). • capa 3 (20–30 cm): ~1 100 cm³ (20 %) → muy poco concreto. con esta distribución desigual, las 25 penetraciones por capa no compactarían parejo: • la capa de 2 700 cm³ quedaría sub-compactada (25 penetraciones para tanto material). • la capa de 1 100 cm³ quedaría sobre-compactada (25 penetraciones para tan poco material). por eso la norma especifica capas de igual volumen: para que la energía de compactación (25 penetraciones) sea proporcional al material a compactar. parte 10 · por qué 25 penetraciones y el patrón espiral 10.1 ¿por qué exactamente 25 y no 20 o 30? ¿por qué? las 25 penetraciones por capa son una calibración empírica establecida por duff abrams hace más de 100 años, refinada por décadas de investigación posterior: • menos de 20 penetraciones: compactación insuficiente, queda aire atrapado, el cono \"engaña\" subestimando la fluidez real del concreto. • más de 30 penetraciones: sobre-compactación que puede romper el agregado o generar segregación interna; además, alarga el ensayo cerca del límite de 2.5 min. 25 es el punto donde la curva de \"compactación lograda\" se aplana: penetraciones adicionales ya no mejoran significativamente la integración del material. esta calibración está armonizada en todas las normas internacionales (astm c-143, iso 1920-2, en 12350-2, bs 1881-102): 25 penetraciones por capa, sin excepción. 10.2 el patrón espiral la norma especifica un patrón muy concreto: aproximadamente la mitad (≈ 12 penetraciones): cerca del perímetro, con la varilla ligeramente inclinada hacia el centro. después: con la varilla vertical, avanzar en espiral hacia el centro las restantes ≈ 13 penetraciones. 10.3 por qué empezar por el perímetro ¿por qué? el perímetro es la zona más crítica porque: • es donde el concreto está en contacto con la pared del molde → mayor fricción → más burbujas atrapadas. • es donde el concreto se asienta menos durante el llenado (la pared lo \"sostiene\"). • si quedan burbujas en el perímetro, al levantar el cono el concreto exterior estará menos denso y se desplomará desigualmente. compactando primero el perímetro, eliminas las burbujas críticas. después en espiral hacia el centro, integras todo el material. 10.4 por qué inclinar la varilla en el perímetro la norma dice que en la zona perimetral hay que \"inclinar la varilla ligeramente\". esto se debe a la geometría del cono: ¿por qué? si insertaras la varilla completamente vertical contra la pared del cono, no compactarías la esquina entre la pared y el fondo: la varilla quedaría tangente a la pared y la punta semiesférica chocaría sin penetrar la esquina. inclinando la varilla ligeramente hacia el centro (como una cuña), la punta puede llegar a la esquina inferior y compactar esa zona crítica. la inclinación es \"ligera\" (aproximadamente 5–10°): suficiente para alcanzar la esquina, no tanta como para deformar el patrón de compactación. 10.5 la distribución uniforme en la sección las 25 penetraciones deben distribuirse \"uniformemente sobre la sección de cada capa\". en la práctica, con un cono de unos 200 cm² de sección promedio, esto significa una penetración cada ~8 cm² aproximadamente. una guía visual común: 12 penetraciones en círculo cerca del perímetro (distribuidas como las horas de un reloj y un poco más). 8 penetraciones en un círculo intermedio. 5 penetraciones cerca del centro (incluyendo una en el centro mismo). total: 12 + 8 + 5 = 25. 10.6 la regla de penetrar toda la capa texto literal \"compactar la segunda capa y la superior a través de todo su espesor...\" la varilla debe atravesar completamente la capa actual y entrar ~2 cm en la anterior. si se queda corta: quedan burbujas en el fondo de la capa actual. la interfaz entre capas no se integra. el revenimiento medido será inconsistente. parte 11 · el levantamiento crítico: 5 ± 2 segundos esta es probablemente la parte del ensayo donde más se cometen errores, y la que más afecta los resultados. 11.1 texto literal completo (sección 8) texto literal \"la operación para levantar completamente el molde los 30 cm de su altura debe hacerse en 5 s ± 2 s, alzándolo verticalmente sin movimiento lateral o torsional. la operación completa desde el comienzo del llenado hasta que se levante el molde, debe hacerse sin interrupción y en un tiempo no mayor de 2.5 min.\" 11.2 las cuatro reglas del levantamiento 11.2.1 tiempo: 5 s ± 2 s (es decir, entre 3 s y 7 s) ¿por qué? ¿por qué este rango y no más rápido o más lento? • más rápido de 3 s: el ascenso brusco genera succión bajo el molde. esa succión \"jala\" hacia arriba la parte superior del concreto, dando un revenimiento artificialmente mayor. • más lento de 7 s: el concreto comienza a fluir mientras todavía está dentro del molde, deformándose contra la pared. esto puede alterar la forma final y dar un revenimiento artificialmente menor (el molde \"sostiene\" parte del flujo). entre 3 y 7 segundos, el ascenso es lo suficientemente lento para no generar succión, pero lo suficientemente rápido para que el concreto no comience a fluir antes de estar libre del molde. 11.2.2 verticalidad: sin movimiento lateral ni torsional ¿por qué? cualquier movimiento lateral u oscilación durante el ascenso aplica un esfuerzo cortante adicional al concreto, distinto al de la pura gravedad. esto puede: • provocar caída por desplazamiento (concreto se cae hacia un lado). • causar una caída irregular que no representa la verdadera consistencia. la verticalidad pura es lo que asegura que el único esfuerzo aplicado al concreto sea la gravedad (que es lo que se quiere medir). tampoco se debe torcer el cono al levantarlo: la rotación deja marcas en la superficie del concreto y altera la simetría de la caída. 11.2.3 continuidad: en una sola operación el levantamiento debe ser continuo. no se puede: levantar 10 cm, parar, ajustar la posición, seguir. levantar lentamente y de pronto rápido. detenerse a medio camino. cualquier interrupción introduce una perturbación al concreto que ya empezó a deformarse. la caída debe ser un proceso continuo desde 0 hasta 30 cm en 5 ± 2 segundos. 11.2.4 tiempo total: ≤ 2.5 minutos ¿por qué? los 2.5 minutos son el tiempo total desde que empiezas a llenar la primera capa hasta que terminas de levantar el cono. por qué tan rápido: • el concreto fresco está perdiendo trabajabilidad cada minuto (la hidratación inicial del cemento avanza). • si el ensayo dura mucho, el revenimiento medido al final será menor que el que tendría si se hubiera medido inmediatamente. • para una pulgada o dos de revenimiento, el concreto puede perder ~1 cm de revenimiento cada 15 minutos en condiciones normales (más en clima caluroso). 2.5 minutos es el límite donde la pérdida es despreciable (< 0.2 cm). más allá, el ensayo deja de medir el concreto del momento del muestreo. 11.3 cómo cronometrar el levantamiento en la práctica, dos métodos: cronometrar mentalmente: contar \"mil
