Repository: misapoe05-cell/sgc-estandares2026

File: www/assets/data/c159.json (part 3 of 5)
inmediatamente antes de la prueba, en agua saturada de hidróxido de calcio (cal hidratada) a 296 K ± 2 K (23 °C ± 2 °C).</em> <em>Debe prevenirse el secado de la superficie del espécimen al final del periodo, entre el momento del retiro del espécimen de su curado, hasta el inicio de la prueba. Zonas secas de la superficie de los especímenes para flexión inducen esfuerzos de tensión en las fibras extremas que marcadamente reducen resistencia a la flexión de los especímenes.</strong>\"</em>"},{"type":"h2","text":"<strong>18.2 Lo especial de las vigas</strong>"},{"type":"p","text":"Las vigas tienen UN REQUISITO ADICIONAL que los cilindros no tienen:"},{"type":"callout","text":"<strong>Requisito especial de vigas</strong> <strong>Mínimo 20 horas en agua SATURADA con HIDRÓXIDO DE CALCIO (cal hidratada) inmediatamente ANTES del ensayo, a 23 °C ± 2 °C.</strong>"},{"type":"h2","text":"<strong>18.3 Por qué las vigas son tan sensibles al secado</strong>"},{"type":"callout","text":"<strong>¿POR QUÉ?</strong> Las vigas se ensayan a FLEXIÓN. En un ensayo de flexión: • La fibra superior está en COMPRESIÓN. • La fibra INFERIOR está en TENSIÓN. • La grieta de falla aparece en la parte inferior y se propaga hacia arriba. Si la superficie inferior se SECA antes del ensayo: • El concreto se contrae al secarse. • La contracción restringida (por el interior aún húmedo) genera ESFUERZOS DE TENSIÓN superficiales. • Esos esfuerzos SE SUMAN a los del ensayo, dando una resistencia FALSAMENTE BAJA. Por eso las vigas DEBEN estar saturadas de agua hasta el momento del ensayo. Esto cancela esos esfuerzos parásitos."},{"type":"h2","text":"<strong>18.4 Por qué CAL HIDRATADA y no agua pura</strong>"},{"type":"callout","text":"<strong>¿POR QUÉ?</strong> El concreto contiene CALCIO en su estructura (Ca(OH)₂ libre y silicatos cálcicos hidratados). Si lo sumerges en AGUA PURA durante muchas horas: • El agua disuelve gradualmente el calcio del concreto (lixiviación). • La superficie del concreto pierde resistencia. • La estructura interna se debilita. Si lo sumerges en agua SATURADA con cal hidratada Ca(OH)₂: • El agua YA TIENE calcio en solución (saturada). • NO puede disolver más calcio del concreto. • La superficie permanece estable. Esto se logra agregando cal hidratada al agua hasta que ya no se disuelva más (queda un poco de cal sin disolver en el fondo del tanque)."},{"type":"h2","text":"<strong>18.5 Curado de vigas para servicio (sección 8.5.4.3)</strong>"},{"type":"callout","text":"<strong>Texto literal</strong> <em>\"<strong>Para determinar cuándo puede ponerse en servicio una estructura deben curarse los especímenes en la misma forma que el concreto en la obra. Entre las 48 h y 52 h después de haberse moldeado, deben transportarse los especímenes en los moldes a un lugar seguro, de preferencia cercano al laboratorio de campo y retirarse los moldes.</strong>\"</em>"},{"type":"p","text":"Esto cubre un caso especial: cuando se quiere SABER si un elemento (losa, columna) ya se puede USAR (descimbrar la cimbra del elemento real, no del cilindro). En este caso:"},{"type":"list","items":["Los especímenes se curan en las MISMAS condiciones que el concreto de la obra (no en cámara húmeda)."]},{"type":"list","items":["Esto da una resistencia REAL del concreto en obra, no la \"ideal\" de laboratorio."]},{"type":"list","items":["Permite tomar decisiones operativas (descimbrar antes, poner en servicio antes)."]}]},{"title":"Parte 19 · Transporte de especímenes al laboratorio","blocks":[{"type":"h2","text":"<strong>19.1 Texto literal (sección 8.6)</strong>"},{"type":"callout","text":"<strong>Texto literal</strong> <em>\"<strong>A menos que otra cosa se especifique, los especímenes, una vez elaborados, no deben ser transportados antes de 20 h después de su fabricación. Durante el transporte al laboratorio, se deben proteger los especímenes con material de relleno adecuado para evitar daños por vibración o golpes. Así mismo, se debe evitar la pérdida de humedad envolviendo los especímenes en plástico, franelas o telas húmedas, incluso rodeándolos con arena húmeda, también se pueden emplear colchonetas de plástico (como bajo alfombra) envolviendo a los especímenes con trapos húmedos. Los especímenes prismaticos se deben transportar en posición vertical.</em> <em>Durante todo el tiempo de transporte los especímenes deben conservar sus condiciones de humedad y temperatura mediante una protección adecuada.</strong>\"</em>"},{"type":"h2","text":"<strong>19.2 Las 4 reglas del transporte</strong>"},{"type":"list","items":["<strong>MÍNIMO 20 horas después del moldeo: </strong>para que el concreto tenga suficiente resistencia para soportar el manejo."]},{"type":"list","items":["<strong>Material de relleno contra GOLPES y VIBRACIÓN: </strong>espuma, esponja, viruta de madera."]},{"type":"list","items":["<strong>Mantener HUMEDAD: </strong>envolver en plástico, franela húmeda, arena húmeda, colchonetas plásticas con trapos húmedos."]},{"type":"list","items":["<strong>Prismas en posición VERTICAL: </strong>para evitar deformación por flexión bajo su propio peso (las vigas largas son más sensibles)."]},{"type":"h2","text":"<strong>19.3 Por qué 20 horas mínimo</strong>"},{"type":"callout","text":"<strong>¿POR QUÉ?</strong> Es el mismo razonamiento que el descimbrado: • Antes de 20 h, el concreto tiene resistencia muy baja (~10-20 % de la final). • Las vibraciones del transporte y posibles golpes pueden agrietar internamente el concreto. • Los agrietamientos internos no son visibles pero REDUCEN la resistencia que se medirá a 28 días. Después de 20 h, el concreto tiene ~30-40 % de resistencia, suficiente para soportar el transporte sin daño interno."},{"type":"h2","text":"<strong>19.4 Cálculo y precisión (secciones 9 y 10)</strong>"},{"type":"callout","text":"<strong>Texto literal sección 9</strong> <em>\"<strong>Esta norma mexicana no comprende ningún cálculo, pues solamente aplica a la elaboración de los especímenes de ensayo en la obra o en el laboratorio, sin embargo las cantidades de los componentes del diseño para las mezclas de ensayo deben ser registradas en un informe.</strong>\"</em>"},{"type":"callout","text":"<strong>Texto literal sección 10</strong> <em>\"<strong>Al momento de revisar el presente documento no se contó con datos necesarios para establecer la precisión del método.</strong>\"</em>"},{"type":"h2","text":"<strong>19.5 Informe del ensayo (sección 11)</strong>"},{"type":"callout","text":"<strong>Texto literal</strong> <em>\"<strong>Cuando sea procedente se debe especificar en el informe: Lugar de depósito del concreto. Temperatura y humedad. Fecha de elaboración. Características del concreto.</strong>\"</em>"},{"type":"p","text":"Cuatro datos mínimos del informe. Se complementan con datos de NMX-C-161 (muestreo) y de los ensayos posteriores (revenimiento, etc.)."}]},{"title":"Parte 20 · Concordancia con ISO 1920-3 y diferencias","blocks":[{"type":"h2","text":"<strong>20.1 Texto literal (sección 13)</strong>"},{"type":"callout","text":"<strong>Texto literal</strong> <em>\"<strong>Esta Norma Mexicana coincide básicamente con la norma internacional ISO 1920-3:2004 </strong>'<strong>Testing of concrete - Part 3: Making and curing test specimens</strong>'<strong> (2014 – agosto) y difiere en los siguientes puntos.</strong>\"</em>"},{"type":"h2","text":"<strong>20.2 Tabla de diferencias declaradas por la norma</strong>"},{"type":"p","text":"La norma lista las diferencias específicas con ISO 1920-3:"},{"type":"table","rows":[["<strong>Inciso al que aplica la diferencia</strong>","<strong>Justificación</strong>"],["4.1 Dimensiones básicas de los cubos","Se modificaron los parámetros derivado a la infraestructura con la que se cuenta en el país, los valores establecidos en la Norma Mexicana es de uso común en la Industria de la Construcción."],["4.2.3 Tolerancias de los cubos","Misma justificación."],["4.3.2 Tamaños designados de los cilindros","Misma justificación."],["4.3.3 Tolerancias de los cilindros","Misma justificación."],["5.2.3 Especificaciones del equipo para el vibrado","Misma justificación."],["7. Tiempo mínimo de descimbrado","Misma justificación."]]},{"type":"h2","text":"<strong>20.3 La justificación común</strong>"},{"type":"p","text":"Todas las diferencias se justifican con la misma frase: \"Se modificaron los parámetros derivado a la infraestructura con la que se cuenta en el país\". Esto significa:"},{"type":"list","items":["Los moldes y equipos disponibles en México pueden tener tolerancias ligeramente distintas."]},{"type":"list","items":["Los tamaños de cilindros estándar en México (15 × 30 cm) son los más comunes; otros tamaños (10 × 20, 20 × 40) son secundarios."]},{"type":"list","items":["Los tiempos de descimbrado se ajustaron a las prácticas comunes de los laboratorios mexicanos."]},{"type":"h2","text":"<strong>20.4 Comparación con ASTM C31 y ASTM C192</strong>"},{"type":"p","text":"La bibliografía cita también las normas ASTM:"},{"type":"list","items":["<strong>ASTM C192/C192M-15: </strong>Standard Practice for Making and Curing Concrete Test Specimens IN THE LABORATORY."]},{"type":"list","items":["<strong>ASTM C31/C31M-15: </strong>Standard Practice for Making and Curing Concrete Test Specimens IN THE FIELD."]},{"type":"p","text":"Las normas ASTM separan dos contextos (laboratorio vs campo) que la NMX-C-159 unifica en una sola norma. Los procedimientos básicos son IDÉNTICOS, las diferencias son sutiles:"},{"type":"table","rows":[["<strong>Aspecto</strong>","<strong>NMX-C-159 / ISO 1920-3</strong>","<strong>ASTM C31/C192</strong>"],["Cilindro estándar","150 × 300 mm","150 × 300 mm (idéntico)"],["Curado en cámara","23 ± 2 °C, ≥ 95 % HR","23 ± 2 °C (igual)"],["Descimbrado","20 a 48 h","24 ± 8 h (16-32 h en C31; igual rango en C192)"],["Vibrador interno","≥ 9 000 vpm","Igual (≥ 9 000 vpm)"],["Penetraciones por capa","25 (cilindro 150 mm)","25 (igual)"]]},{"type":"p","text":"Como ves, en lo esencial son armónicas. Esto facilita que un laboratorio mexicano que sigue NMX-C-159 también cumpla con los requisitos de un proyecto internacional con ASTM."}]},{"title":"Parte 21 · Apéndice A · varilla rotulada","blocks":[{"type":"h2","text":"<strong>21.1 Texto literal (Apéndice A · introducción)</strong>"},{"type":"callout","text":"<strong>Texto literal</strong> <strong>*\"</strong><strong>**Varilla larga marcada</strong><em> </em>Consiste en una barra, lisa de 16 mm ± 1 mm de diámetro y longitud de 600 mm ± 5 mm. La varilla puede estar marcada en sus extremos para facilitar su uso, esto sería de la siguiente manera.<em> </em>A.1 Las marcas pueden ser de pintura, rayadas, siempre que no afecten las especificaciones de depresiones en la superficie.<em> </em>A.2 En un extremo, las marcas son para la prueba de revenimiento y en el otro extremo para la prueba de elaboración de cilindros de 15 cm × 30 cm.**\"*"},{"type":"h2","text":"<strong>21.2 La idea de la varilla rotulada</strong>"},{"type":"p","text":"El Apéndice A es INFORMATIVO (no obligatorio) y propone una mejora práctica: una sola varilla con marcas en cada extremo que sirve para:"},{"type":"list","items":["<strong>Un extremo: </strong>marcas para el ensayo de REVENIMIENTO (NMX-C-156)."]},{"type":"list","items":["<strong>Otro extremo: </strong>marcas para la elaboración de cilindros 15 × 30 (NMX-C-159, esta norma)."]},{"type":"callout","text":"<strong>¿POR QUÉ?</strong> ¿Por qué una varilla con marcas? • Para el revenimiento: las marcas indican la altura de cada capa (7, 15 cm) y la profundidad correcta de penetración. • Para los cilindros: las marcas indican que la varilla debe penetrar TODA la primera capa (sin tocar el fondo) y 12 cm en las capas 2 y 3 (10 cm de la capa + 2 cm en la capa anterior). Las marcas previenen errores de profundidad y agilizan el trabajo del laboratorista."},{"type":"h2","text":"<strong>21.3 Las marcas para revenimiento (Figuras A.1 y A.2)</strong>"},{"type":"p","text":"La Figura A.1 muestra la varilla marcada con tres marcas para revenimiento:"},{"type":"table","rows":[["<strong>Capa</strong>","<strong>Altura de capa</strong>","<strong>Profundidad de penetración</strong>"],["Capa 1","7 cm desde la base","Toda la capa, sin golpear la base"],["Capa 2","15 cm desde la base (8 cm de capa)","Toda la capa 2 + 2 cm en la capa 1 = 10 cm desde el tope"],["Capa 3","30 cm desde la base (la cima del cono)","Toda la capa 3 + 2 cm en la capa 2 = 17 cm desde el tope"]]},{"type":"h2","text":"<strong>21.4 Las marcas para cilindros 15 × 30 cm (Figura A.3)</strong>"},{"type":"p","text":"La Figura A.3 muestra la varilla marcada para los 30 cm del cilindro 15 × 30, con marcas a 7, 10 y 17 cm desde un extremo:"},{"type":"table","rows":[["<strong>Capa del cilindro</strong>","<strong>Profundidad de penetración (desde el tope de la capa actual)</strong>"],["Capa 1 (10 cm)","Toda la capa: ~10 cm desde la superficie de la capa, sin tocar el fondo"],["Capa 2 (10 cm)","12 cm: 10 cm de la capa 2 + 2 cm en la capa 1"],["Capa 3 (10 cm)","12 cm: 10 cm de la capa 3 + 2 cm en la capa 2"]]},{"type":"callout","text":"<strong>NOTA CLAVE</strong> La varilla rotulada es una herramienta opcional pero MUY RECOMENDABLE. En la práctica, los laboratorios profesionales tienen varillas marcadas con cinta de color o pintura para no tener que medir cada vez la profundidad. La varilla puede servir tanto para revenimiento (NMX-C-156) como para cilindros (NMX-C-159), pero usando extremos OPUESTOS (no se mezclan las marcas)."}]},{"title":"Parte 22 · Errores frecuentes y autoevaluación SOLO","blocks":[{"type":"h2","text":"<strong>22.1 Errores frecuentes en la elaboración</strong>"},{"type":"table","rows":[["<strong>Error</strong>","<strong>Consecuencia</strong>","<strong>Cómo evitarlo</strong>"],["No remezclar la muestra antes de moldear","Primeros cilindros con más mortero, últimos con más piedra; cada cilindro distinto.","Remezclar 30 segundos con cucharón ANTES de cada tanda de cilindros."],["Llenar las 3 capas a igual ALTURA en cilindro 15×30","Es lo CORRECTO en NMX-C-159 (a diferencia de NMX-C-156 que es por volumen). Confundir las dos normas es el error.","Para cilindros: 3 capas de 10 cm cada una (igual altura). Para revenimiento: capas de igual VOLUMEN (7, 15, 30 cm)."],["Menos de 25 penetraciones por capa (cilindro 150 mm)","Compactación insuficiente, queda aire, resistencia baja.","Contar siempre las 25 penetraciones."],["Más de 25 penetraciones (\"para asegurar\")","Sobre-compactación, posible segregación.","Exactamente 25, ni una más ni una menos."],["Varillado: NO penetrar 20 mm en la capa anterior","Burbujas en interfaces, capas no integradas.","Varilla debe atravesar toda la capa actual + 2 cm en la anterior."],["No golpear el molde con mazo después de varillar","Burbujas pegadas a las paredes no se desalojan.","Golpear ligeramente todas las paredes con mazo de neopreno (5-10 golpes por capa)."],["Vibrar concreto fluido (rev > 8 cm)","Segregación severa: piedras al fondo, mortero arriba.","Para rev > 8 cm: SÓLO varillado. Vibrado solo para rev ≤ 8 cm."],["Cabezal del vibrador > ¼ del diámetro del molde","Energía absorbida por las paredes, no por el concreto. Compactación deficiente.","Para cilindro 15 cm: cabezal ≤ 37.5 mm. Para 10 cm: cabezal ≤ 25 mm."],["Vibrado interno en cilindros < 10 cm","Cabezal demasiado grande, daño al cilindro.","Para cilindros < 10 cm: usar vibrador EXTERNO (mesa)."],["Sobrevibrar (más de lo necesario)","Segregación, agua de sangrado en la superficie, resistencia baja.","Vibrar SOLO hasta que la superficie se vea lisa y brillosa."],["Descimbrar antes de 20 h","Cilindro se daña al desmoldar (caras rayadas, esquinas rotas).","Mínimo 20 h, idealmente 24 h."],["Descimbrar después de 48 h","Cilindro se atasca en el molde por contracción.","Máximo 48 h, idealmente 24 h."],["Curado en agua de la llave (sin cal hidratada)","Lixiviación de calcio, debilitamiento superficial, resistencia baja.","Agua SATURADA con Ca(OH)₂ (cal hidratada) en cuarto húmedo."],["Temperatura de curado fuera de 21-25 °C","Resistencia a 28 días no comparable con la de referencia.","Cámara con control de temperatura. Verificar diariamente."],["Ensayar viga sin curado final en cal hidratada","Superficie seca → tensiones parásitas → resistencia falsamente baja.","Mínimo 20 h en agua con cal hidratada antes de ensayar la viga."],["Transportar especímenes antes de 20 h","Vibraciones del transporte agrietan internamente el concreto.","Mínimo 20 h después del moldeo. Curado in situ las primeras 24 h."],["Identificación con clavos o rayados profundos","Concentración de tensiones que afectan al ensayo.","Marcar SUAVEMENTE con marcador permanente o etiqueta resistente."],["Cilindros con TMA > permitido sin cribar","Segregación, espécimen no representativo.","Cribar el concreto según NMX-C-161 Apéndice A si TMA > diámetro/3."]]},{"type":"h2","text":"<strong>22.2 Autoevaluación con taxonomía SOLO</strong>"},{"type":"h3","text":"<strong>Nivel 1 · Preestructural</strong>"},{"type":"list","items":["¿Cuál es el nombre completo de la norma?"]},{"type":"list","items":["¿Cuándo fue publicada la declaratoria de vigencia?"]},{"type":"list","items":["¿A cuáles dos normas anteriores cancela y sustituye?"]},{"type":"list","items":["¿Qué cubre la norma: solo elaboración, solo curado, o ambos?"]},{"type":"h3","text":"<strong>Nivel 2 · Uniestructural</strong>"},{"type":"list","items":["¿Cuál es el TMA máximo cubierto por la norma?"]},{"type":"list","items":["¿Cuál es la temperatura de curado en cámara húmeda?"]},{"type":"list","items":["¿Cuál es la frecuencia mínima de un vibrador de inmersión?"]},{"type":"list","items":["¿Cuál es el tiempo mínimo y máximo de descimbrado?"]},{"type":"list","items":["¿Cuántas horas mínimas debe estar una viga en cal hidratada antes del ensayo?"]},{"type":"list","items":["¿Cuántas penetraciones por capa para un cilindro 150 mm?"]},{"type":"list","items":["¿Cuál es la dimensión mínima del cilindro en relación al TMA?"]},{"type":"list","items":["¿Cuál es el peso del mazo de neopreno?"]},{"type":"h3","text":"<strong>Nivel 3 · Multiestructural</strong>"},{"type":"list","items":["Lista los 3 tipos de especímenes que cubre la norma."]},{"type":"list","items":["Enumera los 3 métodos de compactación reconocidos."]},{"type":"list","items":["Describe los componentes del equipo: moldes, varillas, vibradores, mazo."]},{"type":"list","items":["Lista las 4 propiedades que se ensayan en cilindros."]},{"type":"list","items":["Cita las 6 normas referenciadas explícitamente en la sección 3."]},{"type":"list","items":["Nombra los 4 datos obligatorios del informe."]},{"type":"list","items":["Explica los pasos del procedimiento de varillado en cilindros 15 × 30."]},{"type":"h3","text":"<strong>Nivel 4 · Relacional</strong>"},{"type":"list","items":["Explica por qué la NMX-C-159 unificó a las antiguas NMX-C-159 (cilindros) y NMX-C-160 (cubos y vigas). ¿Qué se ganó con la unificación?"]},{"type":"list","items":["Justifica por qué los cilindros se llenan con capas de igual ALTURA mientras que el cono de revenimiento (NMX-C-156) usa capas de igual VOLUMEN. ¿Qué causa esta diferencia?"]},{"type":"list","items":["Describe la regla de selección del método de compactación según revenimiento. ¿Por qué se varilla rev > 8 cm y se vibra rev < 3 cm?"]},{"type":"list","items":["Explica por qué las vigas necesitan curado especial en cal hidratada antes del ensayo. ¿Qué fenómeno físico se previene?"]},{"type":"list","items":["Justifica el rango de descimbrado 20-48 h. ¿Qué pasa antes de 20 y después de 48?"]},{"type":"list","items":["¿Por qué el cabezal del vibrador debe ser ≤ ¼ del diámetro del molde?"]},{"type":"list","items":["¿Por qué el agua de curado debe estar saturada con cal hidratada y no ser agua pura?"]},{"type":"h3","text":"<strong>Nivel 5 · Abstracto ampliado</strong>"},{"type":"list","items":["Llega a tu obra un camión con f'c = 350 kg/cm², revenimiento 12 cm, TMA 19 mm. Diseña el procedimiento completo: ¿qué moldes? ¿cuántos cilindros? ¿qué método de compactación? ¿cuántas capas? ¿cuántas penetraciones? ¿qué tipo de varilla? Justifica cada decisión."]},{"type":"list","items":["Tienes que elaborar 6 cilindros 15 × 30 cm en obra a 38 °C de calor extremo. Describe TODAS las adaptaciones que harás respecto al procedimiento estándar para garantizar calidad."]},{"type":"list","items":["Un laboratorio reporta resistencias sistemáticamente bajas a 28 días (15 % por debajo de lo esperado). Identifica 7 errores POSIBLES en el procedimiento de elaboración o curado que podrían explicar esto. Para cada error, indica qué sección de la norma se viola."]},{"type":"list","items":["Compara la NMX-C-159 con ASTM C31 y ASTM C192. ¿Qué tiene que hacer un laboratorio mexicano para cumplir simultáneamente con NMX-C-159 y ASTM C31 en un proyecto con financiamiento internacional?"]},{"type":"list","items":["Tienes un concreto autoconsolidable (SCC) que necesitas evaluar para una obra. La NMX-C-159 NO aplica. Investiga qué normas mexicanas o internacionales aplican al moldeo de cilindros de SCC y describe las diferencias clave con la NMX-C-159."]},{"type":"list","items":["Un nuevo laboratorista quiere usar una mezcladora doméstica para curar cilindros (sumergidos en agua de la llave en una cubeta tapada). Explica POR QUÉ esto NO cumple la NMX-C-159 y cuáles son las consecuencias en los resultados."]},{"type":"list","items":["Diseña un programa de capacitación de 4 horas para entrenar a un nuevo laboratorista en la elaboración y curado de cilindros 15 × 30 cm según esta norma. ¿Qué demostraciones, mediciones y verificaciones incluirías?"]}]},{"title":"Fuentes consultadas","blocks":[{"type":"p","text":"Esta guía integra el texto literal de la norma mexicana, las normas internacionales con las que está armonizada parcialmente, y material técnico publicado por fuentes confiables del sector."},{"type":"h2","text":"<strong>Documento normativo principal</strong>"},{"type":"list","items":["NMX-C-159-ONNCCE-2016 · Industria de la Construcción – Concreto – Elaboración y Curado de Especímenes de Ensayo. Declaratoria de vigencia publicada en el Diario Oficial de la Federación el 22 de julio de 2016. Cancela y sustituye a la NMX-C-159-ONNCCE-2004 y a la NMX-C-160-ONNCCE-2004."]},{"type":"h2","text":"<strong>Documentos normativos citados explícitamente en la NMX-C-159</strong>"},{"type":"list","items":["NMX-C-109-ONNCCE-2013 · Concreto Hidráulico – Cabeceo de Especímenes."]},{"type":"list","items":["NMX-C-148-ONNCCE-2010 · Cementos y concretos hidráulicos – Gabinetes, cuartos húmedos y tanques de almacenamiento – Condiciones de diseño y operación."]},{"type":"list","items":["NMX-C-155-ONNCCE-2014 · Concreto hidráulico dosificado en masa – Especificaciones y métodos de ensayo."]},{"type":"list","items":["NMX-C-161-ONNCCE-2013 · Concreto fresco – Muestreo."]},{"type":"list","items":["NMX-C-251-1997-ONNCCE · Concreto – Terminología."]},{"type":"list","items":["NMX-C-281-1985 · Concreto – Moldes para elaborar especímenes cilíndricos de concreto verticalmente para pruebas."]},{"type":"h2","text":"<strong>Normas internacionales referenciadas (sección 13 y bibliografía)</strong>"},{"type":"list","items":["ISO 1920-3:2004 · Testing of concrete - Part 3: Making and curing test specimens (Parcialmente armonizada con esta norma. Estado: retirada en versiones posteriores; existe la versión actualizada ISO 1920-3:2019 que mantiene los principios)."]},{"type":"list","items":["ASTM INTERNATIONAL C192/C192M-15 · Standard Practice for Making and Curing Concrete Test Specimens in the Laboratory."]},{"type":"list","items":["ASTM INTERNATIONAL C31/C31M-15 · Standard Practice for Making and Curing Concrete Test Specimens in the Field."]},{"type":"list","items":["UNE-EN 12390-1:2013 · Ensayos de hormigón endurecido. Parte 1: Forma, dimensiones y otras características de las probetas y moldes. AENOR."]},{"type":"list","items":["UNE-EN 12390-2:2009 · Ensayos de hormigón endurecido. Parte 2: Fabricación y curado de probetas para ensayos de resistencia. AENOR."]},{"type":"h2","text":"<strong>Otros documentos referenciados</strong>"},{"type":"list","items":["NOM-008-SCFI-2002 · Sistema General de Unidades de Medidas. Diario Oficial de la Federación, 27 de noviembre de 2002."]},{"type":"h2","text":"<strong>Literatura técnica de apoyo</strong>"},{"type":"list","items":["ACI 211.1 · Standard Practice for Selecting Proportions for Normal, Heavyweight, and Mass Concrete. American Concrete Institute."]},{"type":"list","items":["ACI 308R · Guide to External Curing of Concrete. American Concrete Institute."]},{"type":"list","items":["ACI 305R · Guide to Hot Weather Concreting. American Concrete Institute."]},{"type":"list","items":["ACI 306R · Guide to Cold Weather Concreting. American Concrete Institute."]},{"type":"list","items":["Neville, A. M. · Properties of Concrete, 5th Edition (2011). Capítulos sobre fabricación y curado de especímenes de ensayo."]},{"type":"list","items":["Mehta, P. K. y Monteiro, P. J. M. · Concrete: Microstructure, Properties, and Materials, 4th Edition (2014)."]},{"type":"list","items":["Portland Cement Association (PCA) · Design and Control of Concrete Mixtures, 16th Edition. Sección sobre control de calidad y elaboración de especímenes."]},{"type":"list","items":["IMCYC (Instituto Mexicano del Cemento y del Concreto) · Publicaciones técnicas sobre control de calidad en obra."]},{"type":"list","items":["CYR Engineering, Forney LP · Manuales de operación de cabeceadores, vibradores de mesa, cámaras húmedas para laboratorios de concreto."]},{"type":"callout","text":"<strong>Cierre</strong> La elaboración y curado de especímenes es la genética del control de calidad del concreto. Cada cilindro, cada cubo, cada viga que sale de tu laboratorio o de tu obra es portador de UNA HISTORIA: el remezclado, las capas, las 25 penetraciones, los 20 mm en la capa anterior, los golpes del mazo, los 23 °C ± 2 °C de la cámara, las 20 h de cal hidratada antes de ensayar. Si la historia se cuenta correctamente, el espécimen llega a la prensa siendo un fiel representante del concreto del que fue tomado. Si la historia tiene errores —una capa con menos penetraciones, un descimbrado a las 18 h, un curado a 30 °C en lugar de 23 °C— el espécimen miente sin saberlo. La prensa marca un número, pero ese número ya no representa al concreto. <em>La NMX-C-159 es el guion. Cada paso, cada tolerancia, cada minuto está calibrado por décadas de investigación y armonizado con normas internacionales. Cuando ejecutas un cilindro siguiendo esta norma al pie de la letra, estás participando en una tradición que conecta tu laboratorio con miles de laboratorios alrededor del mundo, todos midiendo la misma realidad bajo las mismas reglas.</em> <em>Los próximos cilindros que elabores: trátalos con la seriedad de saber que su voz es la voz del concreto que está construyendo el edificio, el puente, la presa. Si los moldeas bien, dirán la verdad. Si los moldeas mal, mentirán para siempre.</em>"},{"type":"p","text":"Página"}]}],"eval_part_index":23,"eval_part_indices":[23],"search_text":"mapa de la guía cada parte construye sobre la anterior. recórrelas en orden la primera vez. parte contenido objetivo de aprendizaje 0 glosario visual dominar términos antes del detalle técnico. 1 panorama: la cadena del control y la unión de nmx-c-159 + nmx-c-160 entender por qué se unificaron las dos normas. 2 objetivo y campo de aplicación saber cuándo aplica (tma ≤ 50 mm, no autoconsolidables). 3 referencias normativas conocer las 6 normas que alimentan a esta. 4 términos · curado y tamaño máximo del agregado comprender los conceptos físicos. 5 materiales auxiliares conocer desmoldantes, sellador, herramientas. 6 equipo · moldes (cúbicos, cilíndricos, prismáticos) tolerancias, ensamble, materiales. 7 equipo · varillas (larga, corta) y nmx-c-281 las dimensiones críticas y por qué. 8 equipo · vibradores y enrasador frecuencias 9 000 vpm y 3 600 vpm. 9 criterios para tipo de espécimen (sección 7) cuándo cilíndrico, cúbico, prismático. 10 dimensión del espécimen vs tamaño del agregado la regla de 3 × tma y cribado por nmx-c-161. 11 número de especímenes (sección 7.3) por qué dos o más especímenes por edad. 12 condiciones ambientales · 20–25 °c justificación termodinámica del rango. 13 elaboración: sitio, colocación, número de capas tabla 1 completa con todas las combinaciones. 14 compactación por varillado · tabla 2 el método del rev > 8 cm con 25 penetraciones. 15 compactación por vibrado · interno y externo el método del rev < 3 cm con cuidados especiales. 16 acabado de cilindros, cubos y prismáticos enrasado e identificación. 17 curado · protección, descimbrado 20-48 h, ambiente 23 °c ± 2 °c, conexión con nmx-c-148. 18 curado de vigas · cal hidratada el curado especial 20 h antes del ensayo. 19 transporte de especímenes al laboratorio las 20 h mínimas y la protección. 20 concordancia con iso 1920-3 y diferencias comparación internacional. 21 apéndice a · varilla rotulada con figuras a.1, a.2, a.3 las marcas en la varilla para revenimiento y cilindros 15×30. 22 errores frecuentes y autoevaluación solo cerrar con el aprendizaje integrado. parte 0 · glosario visual para principiantes léelos sin presión. volverán a aparecer con sentido más adelante. término explicación sencilla analogía espécimen pieza de concreto que se elabora especialmente para ser ensayada después. como un \"prototipo\" del concreto que va a la obra. cilindro espécimen con forma de tubo macizo (típicamente 15 × 30 cm). como una lata de atún, pero llena de concreto. cubo espécimen con forma de cubo (típicamente 15 × 15 × 15 cm o 50 × 50 × 50 mm). como un dado gigante. prisma / viga espécimen rectangular alargado (típicamente 15 × 15 × 50 cm). como un ladrillo grande para probar cómo se dobla. curado proceso de mantener humedad y temperatura adecuadas para que el cemento se hidrate. como dejar reposar un pan en la nevera para que la masa madre actúe. compactación eliminar burbujas de aire y dejar el concreto denso usando varilla o vibrador. como pinchar la masa con un palillo para sacar burbujas antes de hornear. varillado método de compactación con barra de 16 mm o 10 mm haciendo penetraciones. como meter un palito en la masa y sacarlo varias veces. vibrado método de compactación usando vibradores eléctricos. como sacudir el molde para que el contenido se asiente. tma · tamaño máximo del agregado el tamaño de la criba más pequeña por la que pasa todo el agregado del concreto. el \"tamaño de letra\" del agregado del concreto. descimbrado sacar el espécimen del molde después de que ya endureció lo suficiente. como sacar un pastel del molde una vez frío. cámara húmeda / tanque lugar a 23 ± 2 °c y humedad ≥ 95 % donde se curan los especímenes. como un \"sauna frío\" donde los cilindros maduran. cal hidratada hidróxido de calcio (ca(oh)₂) disuelto en el agua de curado de vigas. agua salina pero con cal: protege la viga de pérdida de calcio. aproximadamente igual espesor que las capas tengan alturas iguales (no volúmenes iguales como en nmx-c-156). como cortar un sándwich en rebanadas iguales. 20 mm de penetración en capa anterior que la varilla de la capa n entre 20 mm dentro de la capa n-1. como pinchar una capa de pastel y atravesar a la siguiente. mazo de neopreno (600 ± 200 g) mazo blando que se usa para golpear el molde y sacar burbujas. como un martillo blando para no romper el molde. parte 1 · panorama: la cadena del control y la unión de nmx-c-159 + nmx-c-160 1.1 la cadena completa del control de calidad del concreto para entender dónde encaja esta norma, recordemos la cadena completa: diseño: calculista pide concreto f'c = 250 kg/cm² para columnas. producción: planta dosifica cemento, agregados, agua, aditivos. transporte: camión revolvedor lleva el concreto a obra. muestreo (nmx-c-161): se toma muestra entre 15–85 % de la descarga. revenimiento (nmx-c-156): verificación rápida de consistencia. elaboración de especímenes (nmx-c-159) ⬅ esta norma: moldear cilindros, cubos o vigas. curado (nmx-c-159 + nmx-c-148): cámara húmeda 23 °c, 28 días. cabeceo (nmx-c-109): preparar caras planas y perpendiculares. compresión (nmx-c-083): rotura del cilindro en la prensa. reporte: comparar f'c real vs f'c diseño. aceptación o rechazo. la nmx-c-159 cubre los pasos 6 y 7. es decir: elaboración + curado. toda la \"vida\" del espécimen desde que es concreto fresco hasta que está listo para cabecear y ensayar. 1.2 la unificación: nmx-c-159 + nmx-c-160 → nmx-c-159-2016 antes de 2016, había dos normas separadas: norma anterior cubría estado nmx-c-159-2004 elaboración y curado de cilindros cancelada nmx-c-160-2004 elaboración y curado de cubos y vigas cancelada nmx-c-159-2016 (esta) elaboración y curado de todos los especímenes (cúbicos, cilíndricos, prismáticos) vigente ¿por qué? ¿por qué unificar? porque los procedimientos eran muy parecidos pero con pequeñas variaciones que generaban confusión: • mismo principio: usar molde, llenar en capas, compactar, curar. • mismas condiciones de curado: 23 ± 2 °c, humedad alta. • mismas referencias internacionales: iso 1920-3, astm c192/c31. tener una sola norma para todos los especímenes: - reduce errores de aplicar la norma equivocada. - permite tablas unificadas (tabla 1 de capas, tabla 2 de varillas). - refleja las prácticas internacionales modernas (astm c192 cubre cilindros y prismas en una sola norma). 1.3 los tres tipos de especímenes que cubre la norma tipo forma para qué se ensaya principalmente cúbico cubo (típicamente 50 × 50 × 50 mm en mortero, 15 × 15 × 15 cm en concreto) resistencia a la compresión (en algunos países es la geometría estándar; en méxico se usa más el cilindro). cilíndrico cilindro (típicamente 15 × 30 cm; el diámetro debe ser al menos 3 × tma) resistencia a compresión (la más común en méxico), módulo de elasticidad, flujo plástico, tensión por compresión diametral. prismático prisma rectangular (típicamente 15 × 15 × 50 cm para vigas) resistencia a la flexión (vigas), congelación-deshielo, adherencia, cambios de longitud y volumen. 1.4 lo que esta norma asegura la promesa de la norma si sigues correctamente la nmx-c-159, los especímenes que ensayes a los 28 días representarán estadísticamente bien al concreto del que fueron tomados. sus resistencias serán comparables entre laboratorios y entre obras. si no la sigues (por ejemplo, dejas el cilindro al sol durante 24 h, o lo descimbras a las 6 h, o lo curas en agua de la llave a 30 °c), la resistencia que medirás puede diferir entre 15 % y 50 % de la real, sin que tú lo sepas. parte 2 · objetivo y campo de aplicación 2.1 objetivo (sección 1) texto literal \"esta norma mexicana establece los procedimientos para elaborar y curar ya sea en obra o en el laboratorio, los especímenes de concreto utilizados para los ensayos que se requieran.\" tres elementos clave de este objetivo: \"elaborar y curar\": los dos pasos juntos. no es solo moldear, ni solo curar; es ambos. \"en obra o en el laboratorio\": la norma cubre ambos contextos. en obra es lo más común (control de calidad de concreto premezclado); en laboratorio para diseños de mezcla y validaciones. \"para los ensayos que se requieran\": compresión, flexión, módulo de elasticidad, durabilidad, etc. la norma no especifica qué ensayos, solo cómo preparar los especímenes para esos ensayos. 2.2 campo de aplicación (sección 2) texto literal \"esta norma mexicana es aplicable a concretos cuyo tamaño máximo nominal de agregado no exceda de los 50 mm y cuya fluidez permita compactarlos por medio de varillado o por vibradores de inmersión o utilizando una mesa vibratoria; esta norma mexicana no es aplicable a los concretos autoconsolidables.\" 2.3 las tres restricciones del campo de aplicación 2.3.1 tma ≤ 50 mm ¿por qué? ¿por qué este límite? porque: • por encima de 50 mm, los moldes estándar (15 × 30 cm para cilindros) son demasiado pequeños: una sola piedra puede ocupar gran parte del diámetro. • la regla de la sección 7.2 dice: la dimensión menor del espécimen debe ser ≥ 3 × tma. para 50 mm de tma, se necesitarían 150 mm = 15 cm como mínimo (por eso 15 × 30 es el mínimo). • si el tma > 50 mm, hay que cribar el concreto por nmx-c-161 apéndice a para eliminar las piedras grandes y poder usar moldes estándar. 2.3.2 compactable por varillado o vibrado la norma cubre concretos que se pueden compactar con métodos mecánicos (varilla, vibrador interno, mesa vibratoria). esto excluye: precaución concretos no cubiertos por la nmx-c-159: • concretos autoconsolidables (scc): se compactan solos por gravedad. tienen su propia norma específica (nmx-c-507 y nmx-c-509). • concretos pulverizados / shotcrete: aplicación con pistola, no se moldean en cilindros tradicionales. • concretos masivos con tma > 50 mm: necesitan cribar primero o usar moldes especiales. 2.3.3 tres métodos de compactación reconocidos varillado: para revenimiento > 8 cm. vibradores de inmersión: para revenimiento < 3 cm (concretos secos). mesa vibratoria (vibrador externo): para concretos secos en moldes pequeños. el revenimiento entre 3 y 8 cm permite cualquiera de los tres métodos. esto se detallará en la sección 8.3.1 (parte 14 de esta guía). parte 3 · referencias normativas la sección 3 de la norma cita 6 documentos normativos vigentes que son indispensables para aplicarla. norma referenciada qué aporta a la nmx-c-159 nmx-c-109-onncce-2013 · cabeceo de especímenes cómo preparar las caras del cilindro después del curado para que pueda ensayarse a compresión. nmx-c-148-onncce-2010 · gabinetes, cuartos húmedos y tanques de almacenamiento las condiciones específicas de la cámara de curado: 23 ± 2 °c, humedad ≥ 95 %, agua saturada con cal hidratada. nmx-c-155-onncce-2014 · concreto hidráulico dosificado en masa especificaciones para la dosificación del concreto premezclado y número de especímenes recomendados. nmx-c-161-onncce-2013 · concreto fresco - muestreo cómo se obtiene la muestra del concreto del cual se elaborarán los especímenes (despunte 10 l, 15-85 % de descarga, tiempo máx 15 min). nmx-c-251-1997-onncce · concreto - terminología definiciones generales del concreto, base para los términos usados. nmx-c-281-1985 · moldes para elaborar especímenes cilíndricos de concreto verticalmente para pruebas especificaciones detalladas de los moldes cilíndricos (tolerancias, ensamble, materiales). 3.1 la cadena de dependencias para hacer correctamente un cilindro de concreto y curarlo, necesitas (en orden): comprar/fabricar moldes que cumplan nmx-c-281. tomar muestra del concreto siguiendo nmx-c-161. verificar que la dosificación cumple nmx-c-155. aplicar la nmx-c-159 (esta) para elaboración y curado. si la cámara de curado no cumple nmx-c-148, los resultados no son válidos. a los 28 días, cabecear según nmx-c-109. como ves, la nmx-c-159 está en el centro de la cadena: depende de varias normas previas y alimenta a varias normas posteriores. parte 4 · términos · curado y tamaño máximo del agregado 4.1 curado (sección 4.1) texto literal \"curado. es el proceso mediante el cual, en un ambiente especificado (humedad y temperatura) y en un tiempo determinado, se favorece la hidratación del cemento o de los materiales cementantes en la mezcla.\" 4.2 diseccionando la definición de curado 4.2.1 \"ambiente especificado (humedad y temperatura)\" ¿por qué? la hidratación del cemento es una reacción química exotérmica entre el cemento portland y el agua: cemento + agua → c-s-h (silicato de calcio hidratado) + ca(oh)₂ + calor esta reacción necesita dos cosas: • agua suficiente y disponible (humedad relativa ≥ 95 %). • temperatura dentro de un rango óptimo (~23 °c es el estándar mundial). si falta humedad, la reacción se detiene y el concreto no desarrolla su resistencia. si la temperatura es muy baja ( 40 °c), se acelera demasiado y puede haber agrietamiento térmico. 4.2.2 \"tiempo determinado\" la resistencia del concreto se desarrolla con el tiempo, de manera no lineal: edad % de la
