Repository: misapoe05-cell/sgc-estandares2026

File: www/assets/data/c161_1.json (part 3 of 3)
(sección 4.2) texto literal \"impermeable, de capacidad y forma adecuada que eviten la pérdida de material por sus costados.\" requisitos clave: impermeable: para no absorber agua de la pasta. forma adecuada: paredes altas para que no se derrame al transferir. típicamente forma rectangular con lados elevados. sin pérdida por los costados: la boca debe ser amplia pero las paredes deben contener el mortero sin que chorree. 3.3 condiciones ambientales (sección 5) texto literal \"el muestreo se realiza de acuerdo a las condiciones ambientales que prevalezcan en el lugar.\" esta frase aparentemente simple tiene implicaciones prácticas importantes: no es necesario parar la obra porque llueva o haga mucho calor: el muestreo debe hacerse en las condiciones reales de construcción. pero sí es obligatorio proteger la muestra una vez tomada (sección 6.7), para que esas condiciones no la alteren durante el traslado a ensayos. el registro de temperatura ambiental y del concreto (nmx-c-435) es parte del informe. parte 4 · el principio de la muestra compuesta antes de entrar a los 5 procedimientos específicos, necesitas entender el principio que los unifica a todos. 4.1 la instrucción que encabeza toda la sección 6 texto literal (sección 6, encabezado) \"la muestra de concreto, se toma hasta que se agreguen todos los componentes y sea homogénea la mezcla.\" esta frase tiene dos instrucciones: hasta que se agreguen todos los componentes: no puedes muestrear mientras el operador todavía está añadiendo agua o aditivos. la mezcla debe estar \"cerrada\". hasta que sea homogénea: la mezcla debe haber dado suficientes vueltas para integrar visualmente todos los componentes (sin vetas, sin trozos de cemento sin mojar, sin bolsas de agua). 4.2 ¿una porción o varias porciones? dependiendo del equipo del que muestrees, la norma exige tomar una porción o varias porciones: equipo ¿una o varias porciones? razón mezcladora estacionaria (6.1) una porción el flujo de descarga ya es homogéneo; intercepta a la mitad. pavimentadora (6.2) al menos 5 porciones el concreto ya descargado puede variar entre zonas del tendido. olla de camión, planta (6.3.1) una porción post-despunte después del despunte de 10 l, el flujo es homogéneo. olla de camión, obra, revenimiento (6.3.2) una porción al inicio post-despunte se toma al inicio para decidir aceptar/rechazar antes de descargar todo. olla de camión, obra, demás ensayos (6.3.2) entre 15 % y 85 % de la descarga compuesta a lo largo del rango intermedio de la descarga. camión de caja / volteo (6.4) según 6.1, 6.2 o 6.3 depende de cómo descargue. 4.3 ¿por qué 15 % – 85 %? (el rango de oro del muestreo) la sección 6.3.2 especifica que, después del despunte, la muestra para los demás ensayos se toma entre el 15 % y el 85 % de la descarga. esto no es arbitrario. ¿por qué? cuando un camión descarga su olla: • primer 10–15 %: contiene mortero arrastrado al frente de la olla durante el transporte. más fino, menos representativo. • 15 % – 85 % (el rango de oro): concreto homogéneo, ya mezclado y estabilizado. • último 10–15 %: contiene los agregados gruesos que se quedaron al fondo de la olla (segregación natural). más grueso, menos representativo. la norma astm c172 (con la que la nmx-c-161 está parcialmente armonizada) establece el mismo rango. es una convención internacional. 4.4 tamaño de la muestra (sección 6.5) texto literal \"la muestra debe ser del volumen suficiente para realizar los ensayos programados, pudiendo en todos los casos tomar varias porciones para generar la muestra compuesta adecuada que sea representativa del lote de concreto.\" guía práctica para calcular el tamaño de muestra necesario: ensayo volumen mínimo comentario revenimiento (cono de abrams) ~6 l el cono tiene ~5.5 l de capacidad, se necesita 20 % extra. temperatura ~6 l (profundidad ≥ 7.5 cm) se mide en la misma muestra del revenimiento. masa unitaria / contenido de aire ~14 l recipientes de 7 l o 14 l según tamaño máximo de agregado. moldeo de 2 cilindros 15 × 30 cm ~11 l cada cilindro tiene ~5.3 l de volumen interno. moldeo de 6 cilindros 15 × 30 cm ~33 l para ensayos a 7, 14 y 28 días con duplicados. total típico (revenimiento + temperatura + 6 cilindros) ~40 l por eso el recipiente mínimo es de 15 l, pero lo común son charolas de 40–60 l. parte 5 · muestreo en mezcladoras estacionarias (sección 6.1) 5.1 qué es una mezcladora estacionaria es un equipo fijo (no se mueve durante el mezclado) que mezcla concreto en un solo lugar. dos tipos: fija: tambor o caja fija que no se inclina. descarga por una compuerta lateral o inferior. basculante: el tambor se inclina hacia abajo para descargar. común en pequeñas obras y laboratorios. 5.2 texto literal (sección 6.1) texto literal \"la muestra se obtiene interceptando con el recipiente el flujo completo de descarga de la mezcladora o desviando el flujo sin segregar el concreto, aproximadamente a la mitad de la descarga.\" 5.3 los dos métodos permitidos 5.3.1 método a · interceptar el flujo completo pasas el recipiente por debajo de la descarga de manera que cubre todo el ancho del chorro. el chorro entero cae al recipiente durante unos segundos. ¿por qué? ¿por qué el flujo completo? porque si solo captas un borde del chorro, tomarás una fracción no representativa: el borde puede tener más agregado grueso o más mortero que el resto. al interceptar todo el flujo, obtienes una \"rebanada\" completa de la descarga que sí es representativa. 5.3.2 método b · desviar el flujo sin segregar colocas una canaleta o tablero inclinado que desvía el flujo completo hacia tu recipiente. útil cuando la geometría no permite poner el recipiente directamente debajo. precaución \"sin segregar\" es la palabra clave. si desvías con una pendiente muy pronunciada o con mucho trayecto, las piedras ruedan más rápido que el mortero y se separan. el desvío debe ser corto y con pendiente suave. 5.4 el momento: a la mitad de la descarga la norma especifica \"aproximadamente a la mitad de la descarga\". esto significa: no al principio (primer mortero arrastrado, no representativo). no al final (agregado grueso asentado, no representativo). sí en el tercio central, cuando el flujo se ha estabilizado. nota clave diferencia con el muestreo en olla de camión: en la mezcladora estacionaria, la descarga es continua y corta (segundos), por lo que basta una sola porción a la mitad. en la olla de camión, la descarga puede durar varios minutos y varía más, por lo que se usa el rango 15 % – 85 %. parte 6 · muestreo en pavimentadoras (sección 6.2) 6.1 qué es una pavimentadora es una máquina que tiende concreto directamente sobre el piso, formando una losa continua. se usa en carreteras, pistas de aeropuerto, patios industriales. el concreto sale de la pavimentadora y queda depositado como una lámina extendida. 6.2 texto literal (sección 6.2) texto literal \"la muestra se toma después de que el concreto haya sido descargado, en por lo menos 5 puntos diferentes. el concreto se integra en el recipiente de remezclado en una sola muestra, evitando la pérdida de agua o la contaminación con la superficie de contacto.\" 6.3 el procedimiento paso a paso esperar a que el concreto haya sido descargado (ya no se toma del chorro en movimiento, se toma de la losa ya tendida). identificar al menos 5 puntos diferentes en el tendido. en la práctica, se suelen distribuir uniformemente: 2 en los bordes, 1 al centro, 2 en las zonas intermedias. de cada punto, tomar una porción con el cucharón sin tocar el piso ni la base. integrar todas las porciones en el recipiente de remezclado, formando una sola muestra compuesta. proteger la muestra del viento y sol durante el traslado a ensayos. 6.4 ¿por qué al menos 5 puntos? ¿por qué? una pavimentadora deposita concreto en una franja larga (varios metros). durante el tendido, puede haber variaciones: • por posición lateral: el borde izquierdo vs el centro vs el borde derecho pueden tener ligeras diferencias si la pavimentadora no está perfectamente calibrada. • por tiempo: si se muestrea de la parte que se tendió hace 2 minutos vs la que se tendió hace 10 minutos, la primera puede haber perdido humedad. • por segregación local: donde el vibrador de la pavimentadora pasó más tiempo, puede haber acumulación de mortero en la superficie. tomar 5 puntos distribuidos promedia esas variaciones y da una muestra verdaderamente representativa del tendido. 6.5 precauciones críticas precaución \"evitando la pérdida de agua o la contaminación con la superficie de contacto\". • pérdida de agua: si la losa ya lleva varios minutos tendida en un día seco y caluroso, la superficie se seca rápidamente. muestrear solo la capa superficial dará un revenimiento falsamente bajo. toma el concreto desde dentro de la losa, no de la costra superficial. • contaminación con la superficie: si la base de la losa es subbase granular (grava), al raspar con el cucharón puedes arrastrar partículas de la base a tu muestra. toma el concreto sin llegar al fondo. parte 7 · muestreo en olla de camión · planta premezcladora (sección 6.3.1) 7.1 contexto: muestreo de calidad en planta este escenario aplica cuando un inspector de calidad muestrea en la planta antes de que el camión salga hacia la obra. es común en: control interno de la planta (autocontrol del productor). verificación por parte del cliente antes del despacho. certificaciones y auditorías de calidad. 7.2 texto literal (sección 6.3.1) texto literal \"cuando el muestreo se realiza en planta, se deben esperar 7 min a la velocidad de mezclado especificada para la unidad revolvedora, antes de tomar la muestra. realizar el despunte estimado de 10 l mínimo y se procede a tomar la muestra interceptando con el recipiente totalmente el flujo de la descarga del canalón.\" 7.3 los tres requisitos clave 7.3.1 esperar 7 minutos a velocidad de mezclado el camión debe girar la olla durante al menos 7 minutos a la velocidad de mezclado especificada por el fabricante (típicamente 12–18 rpm) antes del muestreo. ¿por qué? los 7 minutos no son un capricho. vienen de décadas de investigación en concreto premezclado: • durante los primeros 2–3 minutos, los componentes (cemento, agregados, agua, aditivos) se integran mecánicamente pero pueden quedar grumos. • entre 4 y 6 minutos, el cemento se hidrata superficialmente y envuelve cada partícula de agregado. • a los 7 minutos, la mezcla es razonablemente homogénea y los aditivos (especialmente los reductores de agua) han actuado completamente. muestrear antes de los 7 minutos puede dar revenimientos artificialmente bajos (el aditivo aún no actuó) o contenidos de aire variables. 7.3.2 despunte de 10 l mínimo antes de tomar la muestra, se descartan al menos 10 litros de concreto. ese concreto va a desperdicio (canaleta al piso, cubeta aparte) y no se usa para nada. ¿por qué? el despunte elimina: • el mortero arrastrado al frente de la olla durante el transporte interno (si hubo) o durante el mezclado inicial. • cualquier agua residual que se hubiera quedado en el canalón de descarga. • concreto que tocó las paredes laterales del canalón y pudo perder agua por evaporación. por qué 10 l exactos: es el volumen típico necesario para llenar completamente el canalón de descarga de un camión revolvedor estándar (7 m³). es el \"agua que corre primero cuando abres la llave\". 7.3.3 interceptar totalmente el flujo del canalón una vez hecho el despunte, se pasa el recipiente de modo que intercepte completamente el flujo del canalón. no solo un borde, no solo el centro: todo el ancho del chorro durante unos segundos. parte 8 · muestreo en olla de camión · obra (sección 6.3.2) 8.1 ¿por qué esta parte es la más importante? porque es el escenario más común en la práctica diaria: llega un camión revolvedor a tu obra, tienes que decidir en minutos si aceptar o rechazar el concreto, y tienes que moldear cilindros para el registro de calidad. todo eso con el reloj corriendo. además, es el único caso donde la norma distingue dos tipos de muestreo dentro del mismo camión: muestra 1: para decidir aceptar/rechazar el camión (se toma del inicio). muestra 2: para los demás ensayos de calidad (se toma entre 15 % y 85 % de la descarga). 8.2 texto literal (sección 6.3.2) texto literal (párrafo 1) \"para verificar el revenimiento en obra, con la finalidad de aceptar o rechazar el concreto se debe tomar una muestra al inicio de la descarga, después de despuntar y verificar que el concreto esté homogéneo. realizar el despunte de 10 l, proceder a tomar la muestra interceptando con el recipiente totalmente el flujo de la descarga del canalón.\" texto literal (párrafo 2) \"después de que el concreto haya sido aceptado, la muestra para los demás ensayos tomar entre el 15 % y el 85 % de la descarga, interceptando con el recipiente el flujo completo de descarga o desviando el flujo sin segregar el concreto.\" texto literal (párrafo 3) \"la velocidad de descarga debe controlarse con el número de revoluciones de la olla y no por la mayor o la menor abertura de la compuerta.\" 8.3 procedimiento paso a paso (la secuencia real en obra) paso 1 · llega el camión, verificación inicial verificar remisión: f'c, revenimiento, tamaño máximo agregado, hora de cargado, hora de llegada. verificar que el camión haya estado girando la olla a velocidad de mezclado durante el transporte. tener el equipo listo: cubeta ≥15 l, cucharón, cono de abrams, termómetro, cubierta. paso 2 · despunte de 10 l abrir el canalón del camión. dejar correr los primeros 10 l a desperdicio (canaleta, cubeta de desperdicio). verificar visualmente que el concreto se ve homogéneo (sin vetas, sin trozos sin mojar, sin exceso de agua). paso 3 · muestra para revenimiento (muestra 1) inmediatamente después del despunte, interceptar totalmente el flujo con la cubeta durante 3–5 segundos (suficiente para ~10 l). tapar la cubeta y llevar al sitio de ensayo. remezclar con cucharón. hacer el ensayo de revenimiento (nmx-c-156). paso 4 · decisión de aceptar o rechazar si el revenimiento está dentro de tolerancia (ej: 10 ± 2 cm): aceptar y continuar. si está fuera de tolerancia: rechazar y devolver el camión (anotar en la remisión). precaución esta decisión debe hacerse de inmediato después del revenimiento (< 5 min), antes de que el camión descargue más concreto. si aceptas y luego resulta malo, ya no puedes devolver el concreto que ya está en la obra. paso 5 · muestra para cilindros y demás ensayos (muestra 2) dejar que el camión descargue el primer 15 % del contenido en la obra. a partir del 15 %, tomar porciones del flujo de descarga y acumularlas en una charola ≥40 l. seguir tomando porciones hasta el 85 % de la descarga. cubrir la muestra y trasladar al sitio de ensayos. remezclar con cucharón. moldear cilindros (nmx-c-159), medir temperatura (nmx-c-435), masa unitaria, aire, etc. 8.4 ¿cómo calcular el 15 % y el 85 %? para un camión típico de 7 m³ = 7 000 l: 15 % = 1 050 l 85 % = 5 950 l rango útil para muestreo = 4 900 l = 4.9 m³ en la práctica, el laboratorista observa al operador del camión y al supervisor de obra. cuando ya se han descargado unos 1 000 l (aproximadamente los primeros 15 %), comienza a tomar porciones. continúa hasta que solo falten unos 1 000 l por descargar (empieza el último 15 %). 8.5 la regla de la compuerta vs la velocidad de olla regla explícita de la norma \"la velocidad de descarga debe controlarse con el número de revoluciones de la olla y no por la mayor o la menor abertura de la compuerta.\" ¿por qué? esto es una regla operativa crítica. si el camión descarga muy rápido abriendo al máximo la compuerta: • el concreto cae con fuerza y genera turbulencias que causan segregación. • es imposible interceptar todo el flujo con una cubeta: el chorro es demasiado ancho y rápido. • la muestra queda sesgada hacia lo que el laboratorista alcanzó a capturar. en cambio, si el operador aumenta la velocidad de rotación de la olla (de 2–4 rpm de agitación a 12–18 rpm de descarga) con la compuerta semi-abierta: • el flujo sale controlado y parejo. • se puede interceptar sin problema. • no hay segregación por caída libre. parte 9 · muestreo en camiones de caja y volteo (sección 6.4) 9.1 contexto: cuándo aplica cuando el concreto se transporta en camiones sin olla revolvedora. por ejemplo: camiones volcadores (volteo) con caja abierta, típicos en obras pequeñas o cercanas a la planta. camiones con caja cerrada y agitador (pero sin mezclador). otros contenedores (buggies, dumpers de obra). 9.2 texto literal (sección 6.4) texto literal \"las muestras deben obtenerse por cualquiera de los procedimientos descritos en los puntos 6.1, 6.2 o 6.3 de esta norma, el que aplique bajo las condiciones dadas.\" 9.3 cómo decidir qué procedimiento aplicar forma de descarga del camión procedimiento a aplicar razón camión de caja que descarga por gravedad (abriendo compuerta trasera) 6.3 (olla de camión) · rango 15 %–85 % es análogo al flujo de la olla; hay que aplicar despunte y rango. camión volteo que vierte su contenido directamente al suelo en una operación rápida 6.2 (pavimentadora) · 5 puntos de la masa ya vertida el concreto queda depositado como una masa; muestrear de 5 puntos. camión que tiene mezcladora auxiliar tipo tambor estacionario 6.1 (mezcladora estacionaria) · a la mitad de la descarga es conceptualmente igual a una mezcladora fija. parte 10 · tamaño de muestra y remezclado (secciones 6.5 y 6.6) 10.1 tamaño de la muestra (sección 6.5) texto literal \"la muestra debe ser del volumen suficiente para realizar los ensayos programados, pudiendo en todos los casos tomar varias porciones para generar la muestra compuesta adecuada que sea representativa del lote de concreto.\" guía de planificación del volumen de muestra: lista los ensayos que vas a hacer: revenimiento, temperatura, masa unitaria, aire, cilindros (¿cuántos?). suma los volúmenes requeridos: usando la tabla de la parte 4.4. añade un margen de seguridad del 20 %: porque siempre se pierde algo al trasladar y remezclar. lleva un recipiente que pueda contener ese volumen: típicamente charola de 40–60 l para un muestreo completo. 10.2 remezclado de la muestra (sección 6.6) texto literal \"la muestra se transporta sin pérdida de material al lugar en donde se efectúan los ensayos y se remezcla con el cucharón para asegurar que es homogénea.\" 10.3 por qué el remezclado es obligatorio ¿por qué? entre el momento en que tomas la muestra y el momento en que moldeas el primer cilindro, pasan varios minutos. en ese tiempo, dentro del recipiente: • el agregado grueso (piedras) tiende a hundirse al fondo. • el agua del mortero tiende a subir y formar una capa superficial (sangrado o bleeding). • el aire incluido puede migrar hacia la superficie. si moldeas cilindros sin remezclar, los primeros cilindros saldrán con más mortero (menos piedra → menos resistencia a compresión por la estructura del concreto) y los últimos con más piedra. ningún cilindro será representativo. el remezclado con cucharón toma 30 segundos y restaura la homogeneidad. no es opcional. 10.4 cómo remezclar correctamente llevar el cucharón al fondo del recipiente. arrastrar el material del fondo hacia arriba, volteándolo. repetir en distintas zonas del recipiente (perímetro y centro). hacer esto durante ~30 segundos, hasta que el concreto se vea uniforme en color y textura. evitar cualquier movimiento brusco que pueda provocar segregación adicional (no \"revolver con furia\", más bien \"voltear con calma\"). parte 11 · tiempo límite de 15 minutos y protección (sección 6.7) 11.1 texto literal (sección 6.7) texto literal (párrafo 1) \"el intervalo entre la obtención de la primera y última porción de la muestra no debe exceder de 15 min.\" texto literal (párrafo 2) \"una vez obtenida la muestra protéjala del sol, el viento, la lluvia y otras fuentes que provoquen una evaporación, contaminación o alteración.\" 11.2 ¿por qué 15 minutos? es el límite técnico basado en la química del cemento portland: tiempo desde tomado qué pasa químicamente efecto en el ensayo 0–5 min el cemento sigue en periodo de inducción (reacción muy lenta). propiedades frescas estables. ningún efecto. muestra confiable. 5–15 min inicia la primera fase de hidratación. aún no hay fraguado, pero empieza pérdida progresiva de agua libre. efecto mínimo si la muestra está cubierta. rango aún válido. 15–30 min segunda fase de hidratación comienza. el revenimiento baja progresivamente. revenimiento medido ya no corresponde al del camión. ensayo invalidado. > 30 min aproximación al inicio de fraguado. estructura interna del cemento se modifica. cualquier ensayo realizado da resultados muy por debajo de la realidad del concreto fresco original. ¿por qué? los 15 minutos son el punto donde el costo de esperar más supera al beneficio de tener la muestra \"perfecta\": • antes de 15 min: la pérdida de propiedades es insignificante (< 5 % en revenimiento, < 2 % en masa unitaria). • después de 15 min: la pérdida se acelera (no lineal) y los resultados dejan de representar el concreto que realmente va a la estructura. esta regla está armonizada con astm c172, que usa el mismo límite. 11.3 protección de la muestra (las 4 amenazas) amenaza efecto protección sol calienta el concreto, acelera la hidratación, evapora agua. cubierta opaca, ubicar la muestra a la sombra. viento evapora agua rápidamente de la superficie, seca la capa superior. cubierta cerrada, ubicar en zona protegida. lluvia añade agua a la muestra, diluye el mortero, altera la relación agua/cemento. cubierta impermeable, trasladar a laboratorio inmediatamente. contaminación polvo, aceite, tierra de la obra caen en la muestra. cubierta en todo momento, no dejar el recipiente destapado ni 1 minuto. parte 12 · informe del ensayo (sección 7) un muestreo bien hecho pero mal reportado pierde valor. la norma define exactamente qué datos deben quedar asentados. 12.1 texto literal (sección 7) texto literal \"registrar los datos del concreto que incluyan las características solicitadas por el usuario: revenimiento, tamaño máximo de agregado, resistencia de proyecto, ubicación (lugar en el que será colocado en la estructura), hora de muestreo, dado el caso, indicar que el concreto fue cribado antes de los ensayes y/o el moldeo, y la designación de la malla, temperatura, masa unitaria o contenido de aire (en caso de que se soliciten).\" 12.2 lista de verificación del informe dato obligatorio / opcional por qué importa revenimiento obligatorio (si se ensayó) indicador principal de consistencia; base de aceptación/rechazo. tamaño máximo de agregado obligatorio determina el molde a usar, el cribado (si aplica) y la interpretación. resistencia de proyecto (f'c) obligatorio sin este dato, el laboratorio no sabe con qué comparar la resistencia medida. ubicación en la estructura obligatorio para trazabilidad: si un cilindro falla, hay que saber qué parte de la obra representa. hora de muestreo obligatorio para verificar el cumplimiento de la regla de 15 min y para rastrear el camión. cribado (si aplica) y malla obligatorio si se aplicó cambia la interpretación de resultados (ver apéndice a). temperatura del concreto si se solicita crítica para concretos en clima extremo (> 30 °c o < 10 °c). masa unitaria si se solicita control de dosificación (detecta aire excesivo o déficit de cemento). contenido de aire si se solicita obligatorio en concretos expuestos a ciclos hielo-deshielo. 12.3 ejemplo de informe de muestreo campo valor obra edificio torre centro, av. reforma 123, cdmx fecha 24 de abril de 2026 hora de muestreo 10:35 camión / remisión rev-4827, remisión 15432 resistencia de proyecto (f'c) 250 kg/cm² a 28 días tamaño máximo de agregado 19 mm (¾\") ubicación en la estructura columna c-7, nivel 8, eje b-3 revenimiento medido 10.5 cm (especificado 10 ± 2 cm) — aceptado temperatura del concreto 24 °c temperatura ambiente 28 °c ¿se cribó el concreto? no (agregado máximo 19 mm < malla 38 mm de los moldes) cilindros moldeados 6 cilindros 15 × 30 cm (ensayo a 7, 14 y 28 días, duplicados) laboratorista responsable ing. misael r. / firma: ________ parte 13 · apéndice a · cribado en húmedo el apéndice a es informativo (no normativo), pero describe un procedimiento esencial cuando el agregado del concreto es más grande que los moldes o equipos que tienes. 13.1 ¿cuándo aplica el cribado? texto literal (a.1) \"cuando el concreto contenga agregado más grande que el apropiado para el tamaño de los moldes o equipo que va a ser utilizado, cribar las muestras de concreto fresco como se describe en el siguiente párrafo.\" texto literal adicional \"para realizar los ensayos de masa unitaria, estos se realizan en la mezcla sin cribar.\" casos típicos donde se necesita cribar: agregado máximo de 38 mm con moldes de 15 × 30 cm: la regla es que el diámetro del molde debe ser al menos 3 × el tamaño máximo. 3 × 38 = 114 mm > 150 mm del molde, pero algunos códigos piden 4 × = 152 mm. en la práctica mexicana se permite hasta 38 mm en moldes de 15 × 30 si se cribó correctamente. agregado máximo de 50 mm con moldes 15 × 30: hay que cribar por malla 37.5 mm (1½\"). cono de abrams de 300 mm con agregado ≥ 50 mm: el revenimiento no es válido, hay que cribar. 13.2 nota 1 · el efecto crítico del cribado texto literal (a.1, nota 1) \"el efecto del cribado del concreto fresco sobre los resultados del ensayo debe ser considerado. por ejemplo, el cribado del concreto fresco causa la pérdida de una pequeña cantidad de aire debido a la manipulación adicional. el contenido de aire de la fracción de concreto cribado es más importante que el del concreto total porque el agregado de tamaño máximo que es removido no contiene aire. la resistencia aparente del concreto cribado en especímenes más pequeños es usualmente mayor que la del concreto total en especímenes de tamaño máximo mayor. el efecto de estas diferencias puede necesitar ser considerado o determinado por ensayos suplementarios para control de calidad o para evaluación de resultados de ensayos.\" esta nota es crucial. dice tres cosas muy importantes: 13.2.1 efecto sobre el contenido de aire ¿por qué? cuando cribas, manipulas el concreto (lo mueves, lo sacudes), y el aire incluido tiende a escaparse. pierdes aire. además, el agregado grueso que removiste no contenía aire (el aire está en la pasta, no en las piedras), por lo que el contenido de aire medido en la fracción cribada representa un porcentaje mayor de lo que es real en el concreto total. entonces: el aire medido en el concreto cribado > aire del concreto total sin cribar. hay que corregir o interpretar con esta diferencia en mente. 13.2.2 efecto sobre la resistencia ¿por qué? la resistencia del concreto cribado (sin las piedras grandes) es mayor que la del concreto total. ¿por qué? • las piedras grandes son puntos de concentración de esfuerzos en el concreto: la interfaz pasta-agregado es más débil que la pasta sola. • quitar las piedras grandes elimina los \"puntos débiles\". • el cilindro cribado parece más fuerte que el concreto real. por eso, si el cliente especifica resistencia del concreto entregado (con todo su agregado), y tu cribas, tus cilindros darán resistencia optimista vs la real. 13.2.3 la solución: ensayos suplementarios la norma reconoce el problema pero no da factores de corrección fijos. la recomendación es: para obras críticas, hacer cilindros con y sin cribar (si es factible) para comparar. documentar en el informe que se cribó y qué malla se usó. hacer ensayos de masa unitaria sin cribar (porque ahí sí se necesita el concreto total). 13.3 definición de cribado en húmedo (a.2) texto literal (a.2) \"cribado en húmedo del concreto fresco. es el proceso de remover el agregado más grande que un tamaño designado del concreto fresco por medio del cribado sobre una criba de un tamaño designado.\" 13.4 equipo (a.3) mallas designadas: típicamente malla 37.5 mm (1½\") o 50 mm (2\") según el tamaño máximo que se quiera eliminar. recipiente de tamaño adecuado: con superficie no absorbente. para recibir el concreto cribado. herramientas auxiliares: palas, cucharas de mano, llana de revocar, guantes. 13.5 procedimiento de cribado en húmedo (a.4.1) texto literal (a.4.1) \"después de muestrear el concreto, pase el concreto sobre la malla designada, remueva y descarte el agregado retenido. esto debe ser hecho antes de volver a mezclar la muestra o ejecutar cualquier ensayo. sacudir la malla manualmente hasta que no quede ningún material de tamaño menor sobre la malla. el mortero adherido al agregado retenido en la malla no debe ser removido de él antes de ser descartado. colocar el concreto suficiente sobre la malla cada vez, de manera que después del cribado, el espesor de la capa de agregado retenido no sea más que el espesor de una partícula. el concreto que pasa la malla debe caer dentro del recipiente de mezclado de tamaño adecuado el cual ha sido humedecido antes de su utilización o sobre una superficie limpia, húmeda, no absorbente. raspar el mortero adherido en los lados de la malla de concreto fresco dentro del recipiente. después de remover las partículas de agregados más grandes que la criba, volver a mezclarlo con una pala lo mínimo necesario para asegurar la uniformidad.\" 13.6 procedimiento paso a paso desglosado paso 1 · timing: cribar inmediatamente después de tomar la muestra, antes del remezclado y antes de cualquier ensayo. paso 2 · humedecer: humedecer el recipiente receptor y la superficie donde caerá el concreto cribado. si están secos, absorben agua del mortero y alteran la mezcla. paso 3 · cargar la malla: colocar concreto sobre la malla en capa delgada (máximo espesor = 1 partícula). si cargas mucho, el cribado no es efectivo. paso 4 · sacudir manualmente: sacudir la malla en movimientos horizontales hasta que todo el material menor que la malla haya pasado. puede tomar 30–60 segundos por carga. paso 5 · descartar retenido: remover el agregado grande que quedó arriba de la malla y descartarlo. no remover el mortero adherido al agregado retenido (se va con él). precaución ¿por qué no remover el mortero del agregado descartado? si raspas el mortero de las piedras grandes y lo añades al concreto cribado, estás alterando la proporción de mortero a agregado fino en la mezcla cribada. la norma es clara: el mortero que se adhirió a las piedras grandes va con ellas al desperdicio. paso 6 · raspar los lados de la malla: el mortero que se pegó a los lados de la malla (no al agregado retenido) sí se raspa hacia el recipiente. esto es mortero de la mezcla que aún no pasó. paso 7 · repetir: volver a cargar la malla con más concreto. repetir hasta cribar toda la muestra necesaria. paso 8 · remezclar mínimamente: con una pala, mezclar el concreto cribado solo lo necesario para uniformidad. no sobre-mezclar (se pierde aire). parte 14 · errores frecuentes en campo todo laboratorista con experiencia ha visto (o cometido) estos errores. conocerlos es la mejor forma de evitarlos. error consecuencia cómo evitarlo tomar toda la muestra solo del inicio de la descarga (camión) muestra con más mortero arrastrado; resistencia medida no representativa (usualmente más alta que el resto del camión). siempre aplicar el rango 15 %–85 % para muestras de cilindros. el inicio solo sirve para revenimiento. tomar toda la muestra solo del final de la descarga muestra con agregado grueso acumulado (segregación de olla); resistencia medida poco confiable. nunca muestrear en el último 15 % de la descarga. no interceptar completamente el flujo muestra sesgada hacia el borde que captaste; sin representatividad horizontal. asegurar que el recipiente pase por todo el ancho del chorro. no hacer despunte de 10 l en la olla del camión el primer mortero arrastrado contamina la muestra. despuntar siempre, aunque el chofer proteste por tiempo/desperdicio. tiempo > 15 min entre primera y última porción ensayos ya no representan el concreto fresco original; revenimiento bajo falso. organizar el equipo antes de llegar el camión. marcar hora al comenzar. no remezclar antes de moldear cilindros primeros cilindros con más mortero; últimos con más piedra; todos segregados internamente. remezclar 30 segundos con cucharón antes de cada tanda de cilindros. usar recipiente de aluminio desnudo reacción con álcalis del cemento; liberación de hidrógeno; muestra contaminada. usar solo acero pintado, plástico hdpe, o hule rígido. recipiente de capacidad < 15 l muestra insuficiente para todos los ensayos; cilindros de pobre calidad (no se llena correctamente). mínimo 15 l para muestreos simples; 40–60 l para muestreo completo. no proteger la muestra del sol / viento evaporación acelerada; revenimiento falsamente bajo; costra superficial seca. cubrir con lona o plástico opaco desde el momento de muestrear. agregar agua al recipiente (para \"limpiar\") antes de muestrear agua residual diluye la muestra; altera la relación agua/cemento aparente. usar el recipiente seco; limpiar con estopa no con agua. cribar sin anotarlo en el informe el cliente no sabe que los resultados son del concreto cribado; interpretación errónea de resistencia. siempre anotar \"concreto cribado por malla de x mm antes de ensayos\". remover el mortero adherido al agregado retenido al cribar alteración de la proporción mortero/agregado en la muestra cribada. el mortero adherido a las piedras descartadas va al desperdicio; solo se raspa el mortero de los lados de la malla. velocidad de descarga controlada por la compuerta, no por la olla turbulencia excesiva; segregación del chorro; imposible interceptar todo el flujo. pedir al operador que controle con revoluciones de olla, no con apertura de compuerta. muestrear mientras aún se añade agua o aditivo muestra tomada antes de que la mezcla esté completa; no representativa del lote final. esperar a que el camión confirme que ya no añadirá nada y haya girado al menos 7 min. no registrar ubicación en la estructura si un cilindro falla a 28 días, no se sabe qué elemento representa; imposibilidad de rastreo. siempre anotar \"columna x, nivel y, eje z\" o equivalente. parte 15 · autoevaluación con taxonomía solo verifica tu aprendizaje respondiendo las preguntas en orden. si fallas en un nivel, regresa a la parte correspondiente. nivel 1 · preestructural (saber que sabes) preguntas básicas de reconocimiento. si no puedes responderlas, aún no has leído la guía. ¿cuál es el nombre completo de la norma? ¿cuándo fue publicada la declaratoria de vigencia? ¿cuál es su campo de aplicación general? ¿a qué norma mexicana anterior sustituye? nivel 2 · uniestructural (conocer los datos) preguntas sobre hechos específicos y valores numéricos. ¿cuál es la capacidad mínima del recipiente de muestreo? ¿cuántos litros son el despunte mínimo en la olla del camión? ¿cuántos minutos debe girar la olla a velocidad de mezclado antes de muestrear en planta? ¿cuántos puntos mínimos se muestrean en una pavimentadora? ¿cuál es el tiempo máximo entre la primera y última porción de muestra? ¿entre qué porcentajes de la descarga se toma la muestra para los demás ensayos (en obra)? nivel 3 · multiestructural (enumerar elementos) preguntas que requieren listar varios elementos sin necesariamente relacionarlos. enumera los 5 escenarios de muestreo que cubre la norma. lista las 4 amenazas contra la muestra una vez tomada. describe los materiales y equipo requeridos (secciones 3 y 4). nombra los datos obligatorios del informe del ensayo. enumera las 3 normas citadas en la bibliografía. nivel 4 · relacional (conectar y explicar) preguntas que requieren integrar conceptos y explicar causalidades. explica por qué en la olla de camión se usa el rango 15 %–85 %, mientras que en la mezcladora estacionaria se muestrea \"a la mitad de la descarga\". ¿qué diferencia entre estos equipos justifica procedimientos distintos? justifica por qué el remezclado antes de moldear cilindros no es opcional. ¿qué pasa físicamente con la muestra entre que se toma y se moldea? explica por qué el recipiente no puede ser de aluminio desnudo. ¿qué reacción química ocurriría? describe el efecto del cribado sobre los ensayos de aire y de resistencia, tal como lo explica la nota 1 del apéndice a. si un laboratorista toma la muestra en el minuto 1 y termina el último ensayo en el minuto 20, ¿qué ensayos están invalidados y por qué? nivel 5 · abstracto ampliado (aplicar a situaciones nuevas) preguntas que requieren transferir el conocimiento a casos no vistos. llega un camión revolvedor a obra con un concreto de f'c = 350 kg/cm², agregado máximo 50 mm. tienes que moldear 6 cilindros de 15 × 30 cm. el revenimiento especificado es 12 ± 2 cm. diseña el procedimiento completo de muestreo paso a paso, justificando cada decisión. en una obra de pavimentación, la pavimentadora tiene 8 m de ancho. ¿cómo distribuyes los 5 puntos de muestreo mínimos exigidos por la norma? justifica. un cliente cuestiona los resultados de resistencia que entregó el laboratorio: los cilindros a 28 días dieron 30 % por debajo de lo esperado. identifica 5 posibles errores de muestreo (no de producción ni de laboratorio) que pudieron causar este resultado. estás muestreando en un día de 38 °c con viento fuerte del desierto. el camión está en una zona sin sombra y el sitio de ensayos está a 100 metros. describe las adaptaciones que harás al procedimiento estándar para cumplir con la norma (especialmente las secciones 6.7 y el tiempo de 15 min). compara este método con astm c172/c172m-14. ¿en qué aspectos son idénticos? ¿en qué aspectos la norma mexicana tiene requisitos específicos que astm no especifica? (la norma menciona que están parcialmente armonizadas.) diseña un plan de capacitación de 4 horas para un laboratorista nuevo que va a empezar a muestrear mañana en obra. ¿qué contenidos de la nmx-c-161 son los más críticos y cuáles puede aprender sobre la marcha? fuentes consultadas esta guía integra el texto literal de la norma mexicana, las normas internacionales con las que está armonizada, y material técnico publicado por fuentes confiables del sector. documento normativo principal nmx-c-161-onncce-2013 · industria de la construcción – concreto fresco – muestreo. declaratoria de vigencia publicada en el diario oficial de la federación el 23 de julio de 2014. sustituye a la nmx-c-161-1997-onncce. normas citadas explícitamente en la bibliografía (sección 8) nom-008-scfi-2002 · sistema general de unidades de medida. nmx-c-251-1997-onncce · industria de la construcción – concreto – terminología. astm c172/c172m-14 · standard practice for sampling freshly mixed concrete. astm international, west conshohocken, pa. (parcialmente armonizada con esta norma mexicana.) norma internacional relacionada (sección 9) iso 1920-1:2004 · testing of concrete — part 1: sampling of fresh concrete. (la norma mexicana no coincide básicamente con esta norma iso por diferencias en equipo, accesorios, protección de la muestra y condiciones ambientales conforme a las razones particulares del país.) normas mexicanas complementarias para ensayos sobre la muestra nmx-c-156 · determinación del revenimiento en el concreto fresco (cono de abrams). nmx-c-159 · elaboración y curado de especímenes de concreto para ensayos de laboratorio. nmx-c-435 · determinación de la temperatura del concreto fresco. nmx-c-083 · determinación de la resistencia a la compresión de cilindros de concreto. nmx-c-109 · cabeceo de especímenes cilíndricos. nmx-c-148 · gabinetes y cuartos húmedos y tanques de almacenamiento. literatura técnica de apoyo portland cement association (pca) · \"design and control of concrete mixtures\", 16th edition. capítulo sobre muestreo y control de calidad en campo. american concrete institute (aci) · aci 301 \"specifications for structural concrete\" y aci 311.6 \"specification for ready mixed concrete testing services\". neville, a. m. · \"properties of concrete\", 5th edition (2011). capítulos sobre segregación, sangrado y control de concreto fresco. mehta, p. k. y monteiro, p. j. m. · \"concrete: microstructure, properties, and materials\", 4th edition (2014). capítulos sobre hidratación del cemento y cinética de las propiedades frescas. imcyc (instituto mexicano del cemento y del concreto) · publicaciones técnicas sobre control de calidad del concreto premezclado en méxico. cierre el muestreo de concreto fresco es el eslabón silencioso de toda la cadena de control de calidad. cuando está bien hecho, nadie lo nota; se mezcla con el trabajo rutinario del laboratorista. cuando está mal hecho, tampoco nadie lo nota: los cilindros salen con valores aparentemente válidos y la obra continúa tranquila hasta que alguien revisa por qué un elemento estructural falló antes de tiempo. la nmx-c-161 existe porque décadas de experiencia en control de calidad del concreto demostraron que las reglas sencillas (despuntar 10 l, esperar 7 min, interceptar todo el flujo, usar el rango 15–85 %, cribar si el agregado es grande, no pasar de 15 min, remezclar antes de moldear, cubrir del sol) no son opcionales: cada una responde a un fenómeno físico o químico medible que altera los resultados si se ignora. cuando muestrees en tu próxima obra, recuerda: lo que estás haciendo no es \"llenar una cubeta\". estás capturando un instante específico del concreto que irá a la estructura, para que ese instante pueda ser evaluado por el laboratorio horas o días después. la calidad de todo el sistema de control depende de que tu cubeta realmente contenga lo que va a la columna, a la trabe, a la losa. página"}
