Repository: misapoe05-cell/sgc-estandares2026

File: www/assets/data/c431_2.json (part 3 of 3)
sección 4 de la norma lista elementos que parecen obvios, pero omitirlos es una fuente común de errores. 5.1 lista de materiales auxiliares etiquetas para identificar cada muestra. contenedores para almacenar las muestras. hojas de registro donde anotar datos de campo. dispositivos de medición del nivel freático (sonda piezométrica, regla graduada, etc.). marcadores indelebles resistentes a humedad. cuerda de manila de 0.019 m (¾ in) de diámetro, cuando se usa el sistema de cabeza de gato. fluido de perforación: agua-bentonita u otro similar, para estabilizar el sondeo. 5.2 condiciones ambientales la sección 7 de la norma es breve pero fundamental: en el manejo de todo tipo de muestra se deben tener las precauciones indicadas en 8.1.4, además de evitar la alteración de la humedad de las muestras. ¿por qué? el contenido de agua de un suelo es una de sus propiedades más valiosas y más frágiles. si una muestra de arcilla pierde humedad al aire durante la extracción, sus valores de resistencia y plasticidad cambian. por eso la norma insiste en sellar los contenedores, protegerlas del sol y almacenarlas en condiciones estables. parte 6 · el equipo de perforación antes de muestrear, hay que abrir el camino. la sección 5.1 de la norma establece los tipos de brocas aceptables. aquí distingue entre lo que se puede usar y lo que está explícitamente prohibido. 6.1 tipos de brocas permitidas tipo de broca diámetro condición cola de pescado, cincel, estrella, aguda menores de 0.162 m (6.5 in) y mayores que 0.056 m (2.2 in) deben usarse con descarga lateral; no se permiten brocas a puntas o con descarga en el fondo. cónicas-rotatorias menores de 0.162 m (6.5 in) y mayores que 0.056 m (2.2 in) se usan si la descarga del flujo de perforación es lateral, no hacia el fondo. hollow-stem continuous flight augers diámetro interno menor de 0.162 m (6.5 in) y mayor que 0.056 m (2.2 in) con o sin broca central. útiles para perforar el sondeo. broca helicoidal (solid flight auger) menor de 0.162 m (6.5 in) y mayor que 0.056 m (2.2 in) se usa si el suelo no se cae hacia los lados del sondeo. ademe metálico — elemento de protección que revista el sondeo y evita que colapse. ¿por qué? la razón por la que no se permiten brocas con descarga en el fondo es que el flujo de agua o lodo saldría empujando el suelo natural que está debajo y lo alteraría antes de muestrearlo. si hacemos eso, el spt mediría el efecto de la descarga, no el suelo real. la descarga lateral evita exactamente ese problema. 6.2 barras de muestreo (sección 5.2) las barras no son cualquier tubo. la norma exige que: sean de acero. tengan rigidez (momento de inercia) igual o mayor que la de un tubo paralelo. cumplan uno de estos dos perfiles estandarizados: designación diámetro exterior masa por metro barra aw 0.0444 m 6.53 kg/m barra bw 0.054 m 6.23 kg/m ¿por qué? las barras actúan como una larga guía por la que viaja la onda de choque del golpe. si las barras son demasiado flexibles, parte de la energía se pierde en deformarlas en lugar de transmitirse al muestreador. las dimensiones y rigideces aw y bw están calibradas para transmitir energía con pérdidas predecibles. parte 7 · el muestreador de tubo partido este es el corazón del spt. es donde literalmente se captura la muestra alterada y se mide la resistencia del suelo al hincado. 7.1 partes del muestreador (sección 5.3) el muestreador de tubo partido consiste en un tubo grueso partido longitudinalmente, con: una zapata de acero endurecido en el extremo inferior: la pieza puntiaguda que entra primero en el suelo. debe reemplazarse o repararse cuando presenta alteraciones; es pieza de consumo. una cabeza en el extremo superior que une al muestreador con la columna de barras de perforación. una válvula esférica dentro de la cabeza que, durante el hincado, se levanta para permitir el alivio de presión; y cuando se extrae el muestreador, cae por gravedad y sella, evitando que el fluido de perforación expulse la muestra. 7.2 opciones dentro del muestreador el tubo puede ser partido longitudinalmente (para abrirlo y recuperar la muestra) o sólido con funda de polietileno delgado (menos recomendado). puede llevar canastilla en forma de trampa para retener muestras de suelos arenosos; cuando se usa, debe anotarse en el registro. ¿por qué? la válvula esférica resuelve un problema físico. durante el hincado, el fluido y el aire dentro del muestreador deben salir; si no, se generaría contrapresión que impediría la entrada del suelo. por eso la válvula se levanta al golpear (deja salir el fluido). durante la extracción, la presión hacia abajo del fluido de perforación tendería a empujar la muestra hacia afuera; por eso la válvula cae y sella, protegiendo lo que se capturó. es un diseño elegante: la misma pieza resuelve dos problemas opuestos en dos momentos distintos. parte 8 · el tubo de pared delgada (shelby) el shelby es el muestreador para obtener muestras inalteradas de suelos finos blandos a semiduros, localizados arriba o abajo del nivel freático. 8.1 características (sección 5.6.1) es un tubo liso afilado, usualmente de 0.075 m a 0.10 m de diámetro, que se hinca a presión, no a golpes. está construido de acero o latón con la resistencia adecuada para el suelo requerido. 8.2 la cabeza muestreadora es la pieza que une al tubo con la columna de barras. dos tipos de unión son usuales: unión con tres tornillos allen: la más confiable y preferida al operar en suelos duros. unión con cuerda: se usa en condiciones menos exigentes. la cabeza tiene perforaciones laterales y una válvula esférica de pie. durante el muestreo la válvula abre para permitir el alivio de la presión del interior del tubo; después se cierra para proteger la muestra de las presiones hidrodinámicas generadas durante la extracción. 8.3 dimensiones de los tubos (tabla 1 de la norma) la norma entrega una tabla con dos tamaños estandarizados de tubo shelby. todas las dimensiones están en milímetros: diámetro nominal (mm) de (exterior) di (interior) dm (muestra) e (espesor) d (longitud aguzada) l (longitud tubo) lm (muestreo recomendable) cuerda de unión 75.0 76.2 72.2 71.1 / 71.7 2.0 12.7 750.0 600.0 aw y bw 100.0 101.6 97.6 96.1 / 96.9 2.0 12.0 900.0 750.0 bw y nw 8.4 holgura del radio interior (sección 5.6.3) la holgura debe ser del 1 %, o según lo especifique el ingeniero o geólogo para el suelo y formación por muestrear. generalmente la holgura utilizada debe aumentarse al incrementarse la plasticidad del suelo. ¿por qué? la holgura es una pequeña diferencia entre el diámetro interior del tubo y el diámetro real de la muestra. sin ella, el suelo rozaría contra toda la longitud interior del tubo y se generaría fricción que alteraría la muestra. con la holgura adecuada, el suelo entra limpio y conserva sus propiedades. si el suelo es muy plástico (arcillas gruesas), se deforma más al entrar y tiende a adherirse; por eso se necesita mayor holgura. si el suelo es arenoso, la holgura puede ser mínima. 8.5 protección anticorrosiva (sección 5.6.4) la corrosión puede dañar el tubo y la muestra. la severidad depende del tiempo de almacenamiento y la interacción muestra-tubo. cuando el tubo vaya a contener la muestra por más de 72 horas, debe llevar capa protectora (aceite lubricante, laca, apóxico, teflón, etc.), y el tipo de capa debe ser especificado por el ingeniero o geólogo. ¿por qué? las arcillas y limos suelen ser químicamente activos: contienen sales disueltas, materia orgánica y ph variable. el acero del tubo puede reaccionar con estos elementos y liberar óxidos o partículas metálicas que contaminan la muestra. un recubrimiento inerte entre el tubo y el suelo preserva la química original hasta el laboratorio. parte 9 · procedimiento spt paso a paso aquí es donde la norma se vuelve receta. si entiendes cada paso, podrás reconocer errores de campo con solo ver una foto. 9.1 preparación y acondicionamiento (sección 6) después de perforar hasta la profundidad deseada y retirar el equipo de corte, se prepara la prueba con la siguiente secuencia: atornille el muestreador de tubo partido a las barras de perforación e introdúzcalo en el sondeo. no permita que el muestreador golpee al suelo que se va a muestrear. coloque el martillo y el yunque en las barras de perforación. esto debe realizarse después de que las barras y el muestreador se encuentren dentro del sondeo. descanse el peso muerto del muestreador, barras, yunque y guía sobre el fondo del sondeo y aplique un golpe de asiento. si existe azolve excesivo en el fondo del sondeo, retire el muestreador y las barras para limpiarlo. marque las barras de perforación en 3 incrementos sucesivos de 0.15 m para observar fácilmente el avance del muestreador bajo el impacto del martillo. ¿por qué? la marca de los tres incrementos de 0.15 m no es decorativa: es la forma visual que tiene el operador de saber cuándo termina cada tramo y comenzar a registrar los golpes del siguiente. sin esas marcas no podría separar el “asentamiento” de la “resistencia a la penetración”. 9.2 hincado (sección 8.1.1) hinque el muestreador con golpes del martillo de 622.75 n (63.5 kgf) y cuente el número de golpes aplicados en cada incremento de 0.15 m, hasta que ocurra una de las siguientes condiciones de paro: un total de 50 golpes han sido aplicados durante uno de los tres incrementos de 0.15 m. un total de 100 golpes han sido aplicados en la prueba. no se observa avance del muestreador durante la aplicación de 10 golpes sucesivos. el muestreador avanza los 0.45 m completos sin que el límite de la cuenta de los golpes ocurriera. condiciones de paro: cómo se interpretan las dos primeras (50 o 100 golpes) se llaman rechazo. significan que el suelo es tan duro que es prácticamente impenetrable. se anota como “50/x cm” o “100/x cm” indicando cuánto alcanzó a penetrar. la tercera (sin avance) indica suelo muy duro o roca; se detiene para proteger al equipo. la cuarta es la prueba completa y normal. 9.3 izaje y liberación del martillo (sección 8.1.3) la norma permite dos métodos para levantar y soltar el martinete: método automático o semiautomático un sistema mecánico eleva el martillo y permite su caída a una altura de 0.76 m ± 0.01 m. es el método más preciso y reproducible. método con cabeza de gato un operador jala una cuerda amarrada al martillo. cuando este método se emplea, el sistema y operación deben cumplir con lo siguiente: la cabeza de gato debe estar libre de aceite o grasa y tener un diámetro en rango de 0.15 m a 0.25 m. la cabeza de gato debe ser operada a una velocidad de rotación mínima de 100 rev/min, o reportar la velocidad de rotación aproximada en el registro del sondeo. no más de 2 ¼ vueltas de la cuerda en la cabeza de gato pueden ser utilizadas. para cada golpe del martillo el operador debe utilizar una altura de caída de 0.76 m y la operación de jalar y soltar la cuerda debe llevarse a cabo con ritmo. ¿por qué? cada restricción resuelve una pérdida de energía específica. la cabeza sin grasa aumenta el rozamiento cuerda-tambor lo justo para sostener el martillo hasta que el operador lo suelta. más de 2¼ vueltas generan demasiado rozamiento y la caída no es libre: llega al suelo con menos energía. la velocidad mínima asegura que el martillo no se quede colgado entre golpes. todas estas condiciones buscan que la energía real entregada se acerque a la energía teórica de caída libre del martinete. 9.4 manejo de las muestras (sección 8.1.4) terminada la prueba: traer el muestreador a la superficie y abrirlo. registrar el porcentaje de recuperación o longitud de muestra recuperada. describir las muestras indicando composición, color, estratificación y condición. colocar una o más porciones representativas en contenedores sellados para prevenir la pérdida de humedad. etiquetar los contenedores con: nombre del proyecto, número de sondeo, profundidad de la muestra y número de golpes por cada incremento de 0.15 m. proteger las muestras contra cambios extremos de temperatura. si hay cambio de estrato dentro del muestreo, separar el material de cada uno en diferentes contenedores y reportar su localización en el barril del muestreador. parte 10 · el valor n: el corazón del spt todo el procedimiento existe para generar un número: el valor n. entenderlo a fondo es la clave. 10.1 cómo se calcula, con ejemplo imagina que en un sondeo obtuviste los siguientes registros de golpes en los tres tramos de 0.15 m: tramo profundidad golpes registrados (δn) ¿cuenta para n? 1° 0 – 0.15 m 4 no · se considera asentamiento del dispositivo 2° 0.15 – 0.30 m 7 sí 3° 0.30 – 0.45 m 9 sí entonces: n = δn₂ + δn₃ = 7 + 9 = 16 golpes / 0.30 m se reporta simplemente como n = 16 a la profundidad correspondiente. ¿por qué? observa el truco: aunque el muestreador recorrió 0.45 m en total, el valor n se refiere a los últimos 0.30 m. cuando leas un reporte geotécnico y veas “n = 16”, significa: “se necesitaron 16 golpes para hincar el muestreador 30 cm en el suelo real, después de descartar los primeros 15 cm perturbados”. 10.2 cómo se interpretan cualitativamente los valores de n estos son los rangos comúnmente aceptados en la literatura geotécnica, publicados por terzaghi y peck (1967) y reproducidos en libros de referencia como das (2019). no son parte del texto de la nmx-c-431, pero la propia norma reconoce que existen correlaciones publicadas que permiten interpretar el n. para suelos granulares (arenas) valor n compacidad relativa descripción 0 – 4 muy suelta el suelo cede fácilmente al empuje. 4 – 10 suelta baja capacidad de carga. 10 – 30 media condiciones normales, aceptable para cimentaciones ligeras. 30 – 50 densa muy aceptable; buen apoyo. > 50 muy densa máxima compacidad. para suelos cohesivos (arcillas) valor n consistencia resistencia a compresión simple qu (kpa) < 2 muy blanda < 25 2 – 4 blanda 25 – 50 4 – 8 media 50 – 100 8 – 15 dura 100 – 200 15 – 30 muy dura 200 – 400 > 30 fuerte > 400 cuidado con la sobreinterpretación estas tablas te dan una idea cualitativa del suelo, pero los valores absolutos deben tomarse con reservas. el spt tiene alta variabilidad: el mismo suelo puede dar valores n distintos con diferentes equipos. antes de usar n en un diseño, conviene aplicar las correcciones que veremos en la siguiente parte. parte 11 · muestreo con tubo de pared delgada (shelby) la sección 8.2 de la norma describe cómo obtener una muestra inalterada. el contraste con el spt es grande: aquí el suelo no debe sufrir. 11.1 secuencia de muestreo colocar el tubo muestreador de manera que su parte inferior se apoye en el fondo del barreno. avanzar el muestreador sin rotación, con un movimiento continuo y relativamente constante. determinar la longitud de avance por la resistencia y condiciones de la formación. la norma establece límites claros para esa longitud: tipo de suelo longitud de avance recomendada arenas de 5 a 10 diámetros del tubo. arcillas de 10 a 15 diámetros del tubo. ¿por qué? estos límites evitan dos problemas: si avanzas poco, obtienes una muestra muy corta; si avanzas demasiado, la muestra dentro del tubo empieza a comprimirse contra el material ya capturado y pierde su estructura original. la relación con el diámetro es lógica: tubos más grandes admiten más longitud porque el rozamiento interno es proporcionalmente menor. 11.2 cuando el suelo es muy duro cuando la formación sea demasiado dura para insertar a presión el tubo shelby, se puede utilizar el mismo tubo pero dentado, cuyo principio de inserción incluye presión y rotación. en caso necesario se emplea el barril denison, que también opera a presión y rotación, pero implica mayor alteración de la muestra. 11.3 restricción de longitud en ningún caso debe ser mayor la longitud de avance que la longitud del tubo muestreador menos una distancia para la cabeza del muestreador y un mínimo de 0.0762 m para cortes. esto deja espacio para que la cabeza no choque con la muestra y para las operaciones de corte posterior. 11.4 extracción y manejo retirar el muestreador con precaución para minimizar la alteración de la muestra. después de remover la cabeza del tubo, limpiar el azolve hasta encontrar el material sano. medir la recuperación de la muestra dentro del tubo. sellar el extremo superior. remover por lo menos 0.01 m del material del extremo inferior del tubo y sellarlo. el material removido de ambas partes sirve para la descripción e identificación manual-visual del suelo. preparar y colocar las etiquetas y marcas necesarias para identificar las muestras. parte 12 · la perforación del sondeo la sección 8.3 trata el aspecto en el que más errores ocurren. el método de perforación puede invalidar completamente los resultados. 12.1 cadencia y ubicación el sondeo debe avanzar en incrementos para permitir el muestreo intermitente o continuo. los intervalos de prueba y su ubicación son estipulados normalmente por el ingeniero de proyecto. típicamente, los intervalos seleccionados son 1.5 m en estratos homogéneos, con ubicación de la prueba y el muestreo en cada cambio de estrato. 12.2 métodos aceptables cualquier procedimiento de perforación que proporcione una perforación limpia y estable previa a la inserción del muestreador, y que asegure que la prueba de penetración es realizada esencialmente en suelo inalterado, es aceptable. los siguientes han probado ser aceptables: perforación abierta, método de perforación rotaria. método para perforación y muestreo continuo con broca helicoidal hueca (continuous flight hollow-stem auger method). método de lavado. método para perforación y muestreo continuo con broca helicoidal sólida (continuous flight solid auger method). 12.3 métodos y condiciones inaceptables algunos métodos producen sondeos inaceptables: el proceso de hincado a través de un tubo muestreador abierto y posteriormente realizar el muestreo cuando la profundidad deseada es alcanzada no debe ser permitida. el método para perforación y muestreo continuo con broca helicoidal sólida no debe ser utilizado para el avance del sondeo debajo del nivel freático o en estratos con artesianismo. previo al muestreo, el ademe no debe avanzar por debajo de la elevación del muestreo. el avance del sondeo con la descarga inferior de las brocas no es permisible. 12.4 fluido de perforación el nivel del fluido de la perforación debe mantenerse por encima del nivel freático del sitio durante todo el tiempo que dure la perforación, el retiro de las barras de perforación y el muestreo. ¿por qué? la razón es hidráulica. si el fluido dentro del sondeo está por debajo del nivel freático exterior, el agua subterránea fluye hacia dentro del sondeo empujando el suelo del fondo hacia arriba. eso genera un fenómeno llamado “sifonamiento” o “ebullición” que afloja y altera el suelo natural. por eso siempre se mantiene la columna de fluido alta: así la presión interior supera a la exterior y el suelo permanece firme. parte 13 · precisión y fuentes de error la sección 9 de la norma es inusualmente honesta: reconoce que la prueba no tiene una precisión formal establecida. esto debes entenderlo bien. 13.1 lo que la norma dice textualmente no se ha determinado una estimación válida de la precisión debido al costo para llevar a cabo pruebas interlaboratorio (campo). variaciones de los valores n del 100 % o más han sido observadas cuando se utilizan diferentes aparatos y perforadoras para la prueba de penetración estándar para sondeos adyacentes en la misma formación de suelo. opiniones actuales, basadas en la experiencia de campo, indican que cuando se utiliza el mismo aparato y perforadora los valores de n en el mismo suelo pueden ser reproducidos con un coeficiente de variación cercano al 10 %. el uso de equipo dañado puede contribuir en las diferencias de los valores n obtenidos. la variación de los valores n producidos por diferentes sistemas y operadores puede reducirse mediante la medición de la energía del martillo entregada en las barras de perforación y el muestreador, y ajustar n en base a una compensación de energías. dos frases clave “variaciones del 100 % o más” significa que un n de 20 en un equipo podría ser 40 en otro, con el mismo suelo. eso explica por qué siempre se reporta con qué equipo y qué operador se hizo la prueba. “compensación de energías” es la puerta de entrada a las fórmulas de corrección n₆₀ que veremos enseguida. la norma mexicana reconoce su existencia pero no desarrolla las fórmulas; por eso en esta guía las completamos con las expresiones publicadas internacionalmente. 13.2 fuentes principales de variabilidad entender por qué el n varía te ayuda a evitar errores o a interpretar con madurez un reporte. las principales causas, documentadas por seed et al. (1985) y skempton (1986), son: fuente de variabilidad efecto sobre n tipo de martillo y sistema de izaje puede cambiar la energía entregada entre 30 % y 90 % de la teórica. número de vueltas de la cuerda en la cabeza de gato más vueltas = más fricción = menos energía = n más alto artificialmente. longitud de las barras de perforación a menor longitud, menor eficiencia de transmisión, n aparente más alto. diámetro del sondeo sondeos de más de 4 in (≈ 0.10 m) tienden a dar n más bajos. uso o ausencia de liner dentro del muestreador modifica la fricción interna; ajusta n al alza o a la baja. velocidad de aplicación de los golpes afecta la generación de presión de poro en suelos finos. presencia de azolve no retirado incrementa los golpes iniciales; distorsiona el n. estado del equipo (desgaste, piezas dañadas) introduce errores sistemáticos. parte 14 · correcciones al valor n (n₆₀ y n₁₆₀) esta parte no está explícita en el texto de la nmx-c-431, pero la norma misma abre la puerta al mencionar la “compensación de energías” (sección 9). estas correcciones son el estándar internacional publicado y son esenciales si vas a usar el n en un cálculo de diseño. 14.1 por qué se necesita corregir un golpe del martinete de 63.5 kg cayendo 0.76 m entrega una energía teórica de 475 j. pero en la realidad, solo una fracción llega a las barras de perforación. esa fracción se llama eficiencia (er o ηh) y puede variar entre 30 % y 90 % según el equipo. para que los resultados sean comparables, la comunidad geotécnica acordó normalizar todo el mundo al 60 % de eficiencia. se le llama n₆₀. 14.2 la fórmula de n₆₀ (skempton, 1986) n₆₀ = n × (er/60) × cb × cs × cr donde: símbolo significado valores típicos n número de golpes medido en campo conforme a la nmx-c-431 dato del reporte de sondeo. er eficiencia real del martillo en % 30–90 % según el equipo. donut manual ≈ 45, safety manual ≈ 60, automático ≈ 80. cb factor de corrección por diámetro del sondeo 1.00 para 65–115 mm; 1.05 para 150 mm; 1.15 para 200 mm. cs factor de corrección por liner (tubo interior) 1.00 para muestreador estándar con liner; 1.10–1.30 si el liner está ausente. cr factor de corrección por longitud de barras 0.75 si  10 m. ¿por qué? cada corrección resuelve una física concreta: er ajusta por energía real vs teórica. un martillo automático moderno entrega más energía que uno manual con cabeza de gato; si no compensamos, un sondeo con equipo moderno “parece” que encuentra suelos más blandos simplemente porque necesita menos golpes. cb corrige porque en sondeos más grandes, el suelo del lado del muestreador tiene menos confinamiento lateral; el tubo entra más fácil y n baja artificialmente. cs ajusta por la fricción interna del muestreador. un liner ausente modifica la fricción entre muestra y tubo y altera los golpes. cr compensa la atenuación de la onda de choque en barras largas. en barras cortas, la onda se refleja y vuelve al yunque, provocando que la energía útil por golpe sea menor. 14.3 corrección adicional por presión de confinamiento: (n₁)₆₀ una arena a 2 m de profundidad y la misma arena a 20 m de profundidad darán valores de n distintos, aunque estén exactamente a la misma densidad. la razón es que la presión de confinamiento aumenta con la profundidad, y a mayor confinamiento el suelo resiste más la penetración. para hacer los valores comparables entre profundidades, se normaliza a una presión estándar de 100 kpa (≈ 1 atm) y se obtiene (n₁)₆₀: (n₁)₆₀ = n₆₀ × cn dos expresiones comunes para el factor cn existen varias propuestas; las dos más usadas en libros de texto son: cn = √(100/σ'v)    (liao y whitman, 1986) cn = 2 / (1 + 0.01 × σ'v)    (peck et al., 1974) donde σ'v es el esfuerzo vertical efectivo a la profundidad del ensayo, expresado en kpa. ejemplo numérico supón que en campo obtuviste n = 20 a una profundidad de 6 m en una arena, con esfuerzo efectivo σ'v = 100 kpa. el equipo usado es un martillo de seguridad manual con er = 60 %, sondeo de 100 mm, muestreador estándar con liner y barras de 6 m. entonces: er/60 = 60/60 = 1.00 cb = 1.00 cs = 1.00 cr = 0.85 n₆₀ = 20 × 1.00 × 1.00 × 1.00 × 0.85 = 17 y con liao y whitman: cn = √(100/100) = 1.00 (n₁)₆₀ = 17 × 1.00 = 17 si la profundidad fuera 20 m con σ'v = 300 kpa: cn = √(100/300) = 0.58 (n₁)₆₀ = 17 × 0.58 ≈ 10 la gran idea el n que tomas en campo no es un número puro: es un número en un contexto de equipo, profundidad y práctica. para compararlo con tablas internacionales o usarlo en una fórmula de diseño, primero debes llevarlo a la “referencia común” n₆₀ o (n₁)₆₀. un ingeniero que reporta n de campo sin aclarar el equipo y las correcciones está obligando al lector a adivinar. parte 15 · correlaciones con propiedades del suelo una vez corregido el n, se puede estimar propiedades mecánicas del suelo mediante correlaciones empíricas desarrolladas desde 1948 por terzaghi y peck, y ampliadas por meyerhof, peck-hanson-thornburn, y otros autores. importante las correlaciones son aproximaciones. funcionan como una primera estimación cuando no hay ensayos de laboratorio disponibles, o como verificación cruzada de resultados. nunca sustituyen ensayos directos de resistencia para un diseño crítico. 15.1 para arenas: densidad relativa (terzaghi y peck, 1967) la densidad relativa (dr) mide qué tan compacta está la arena, en una escala de 0 % (muy suelta) a 100 % (muy densa). (n₁)₆₀ densidad relativa dr (%) descripción cualitativa 0 – 3 0 – 15 muy suelta 3 – 8 15 – 35 suelta 8 – 25 35 – 65 media 25 – 42 65 – 85 densa 42 – 58 85 – 100 muy densa 15.2 para arenas: ángulo de fricción interna φ′ el ángulo de fricción interna representa la resistencia al corte del suelo granular. varias expresiones lo relacionan con el (n₁)₆₀: meyerhof (1956) φ′ = 28° + 0.15 × dr (%) combinado con la correlación n–dr, entrega valores directamente desde el (n₁)₆₀. wolff (1989), aproximación a peck-hanson-thornburn (1974) φ′ = 27.1° + 0.30 × (n₁)₆₀ − 0.00054 × (n₁)₆₀² hatanaka y uchida (1996) φ′ = √(20 × (n₁)₆₀) + 20° tabla orientativa resumen (n₁)₆₀ ángulo de fricción φ′ aproximado < 4 < 30° 4 – 10 30° – 32° 10 – 30 32° – 36° 30 – 50 36° – 40° > 50 > 40° 15.3 para arcillas: resistencia al corte no drenado su en arcillas, la correlación más usada relaciona n con la resistencia al corte no drenado su mediante la fórmula de terzaghi y peck: su ≈ 6 × n    (kpa, aproximado) stroud (1974) refinó la relación en función del índice de plasticidad (pi): su = f₁ × n₆₀      con f₁ ≈ 4.5 para pi alto, hasta 6 para pi bajo y la resistencia a compresión simple qu se estima como: qu ≈ 2 × su ≈ 12 × n    (kpa) regla de oro para arcillas a diferencia de las arenas, en arcillas el valor n no se corrige por presión de confinamiento. la corrección cn aplica solo a suelos granulares. para arcillas se usa n₆₀ directamente en las correlaciones. parte 16 · el informe de la prueba la sección 10 de la norma lista la información que debe quedar registrada en campo. omitir cualquiera de estos datos compromete la interpretación del resultado. 16.1 datos generales del sondeo nombre y localización del proyecto. nombres de la brigada de perforación. tipo y marca de la máquina de perforación. condiciones ambientales. fecha y hora de inicio y terminación del sondeo. número de sondeo y ubicación (estación y coordenadas). elevación de la superficie. método de avance y limpieza del sondeo. método para mantener abierto el sondeo. profundidad de la superficie del fluido de perforación y profundidad de perforación en el tiempo que se note pérdida del fluido, con hora y fecha de la anotación. localización y cambios de estratos y del nivel de aguas freáticas. tamaño del ademe, profundidad ademada del sondeo. equipo y método para bajar el muestreador. tipo del muestreador, longitud y diámetro interno. tamaño, tipo y longitud de las barras de muestreo. comentarios. 16.2 datos de cada muestra con tubo partido (spt) profundidad y número de muestra. descripción del suelo. cambio de estratos. longitud de penetración del muestreador y recuperación. número de golpes por cada incremento de 0.15 m. 16.3 datos de cada muestra con tubo shelby profundidad de la parte alta (superior) de la muestra y número de muestra. descripción del muestreador: tamaño, tipo de metal, tipo de protección anticorrosiva. método de inserción: a presión o con rotación. método de perforación, tamaño del barreno, ademe y fluido de perforación empleado. profundidad del nivel freático. descripción visual manual del suelo. longitud de avance del muestreador. recuperación: longitud de la muestra extraída. ¿por qué? el nivel freático aparece dos veces en el informe porque es una variable crítica. si no se registra o se registra mal, todas las correcciones posteriores (cn, por ejemplo) se calcularán sobre supuestos erróneos. lo mismo pasa con la recuperación: saber que solo se recuperó el 70 % de la muestra nominal te obliga a considerar que parte del suelo se perdió durante la extracción; eso podría explicar lecturas raras. parte 17 · autoevaluación con taxonomía solo la taxonomía solo de biggs y collis describe cinco niveles progresivos de comprensión. úsala para ubicar tu propio aprendizaje. responde cada nivel antes de avanzar al siguiente. nivel 1 · preestructural identificas los nombres básicos. ¿qué nombre lleva la norma en su título? ¿cuál es la prueba principal que describe? nivel 2 · uniestructural identificas piezas individuales. ¿cuál es el peso estandarizado del martinete? ¿cuál es la altura de caída? ¿cuántos tramos de 0.15 m se perforan por prueba? ¿cuál es la diferencia entre muestra alterada y muestra inalterada? nivel 3 · multiestructural relacionas varias piezas. nombra las cuatro condiciones de paro del hincado y explica qué significa cada una. enumera las cinco exigencias para el uso de la cabeza de gato según la norma. explica la diferencia entre tubo partido y shelby en tres dimensiones: forma de inserción, tipo de suelo, uso de la muestra. ¿qué contiene la tabla 1 de la norma? nombra al menos cuatro dimensiones. nivel 4 · relacional integras las piezas en un sistema. aquí empieza el aprendizaje profundo. explica por qué los primeros 0.15 m no cuentan para el valor n, y qué pasaría si los contáramos. ¿por qué la válvula esférica del muestreador tiene dos funciones opuestas (durante hincado y durante extracción)? un compañero reporta n = 30 sin mencionar equipo. ¿puedes usarlo directamente en una fórmula de diseño? argumenta con base en el concepto de n₆₀. en una exploración a 15 m de profundidad tienes n₆₀ = 24 en una arena con σ'v = 220 kpa. calcula (n₁)₆₀ con la fórmula de liao-whitman y clasifica la densidad relativa. nivel 5 · abstracto ampliado generalizas principios a situaciones nuevas. nivel de un ingeniero maduro. un cliente te pide reducir costos eliminando el registro del nivel freático en los sondeos. redacta por qué esa decisión invalida el valor técnico del estudio y qué correlaciones se vuelven imposibles de aplicar. diseña un plan de exploración para un edificio de oficinas de 8 pisos en un terreno arcilloso con presencia del nivel freático a 4 m. justifica cuántos sondeos, qué tipo, a qué profundidades y qué tipo de muestreador en cada tramo. en un sondeo a 10 m obtuviste n = 25 con equipo manual (er ≈ 45 %). otro sondeo adyacente obtuvo n = 15 con equipo automático (er ≈ 80 %). ¿son dos suelos distintos, o el mismo suelo medido con equipos diferentes? demuestra numéricamente. el laboratorio de ensayos te reporta que el tubo shelby llegó a procesarse 96 horas después del muestreo, sin recubrimiento protector. evalúa el impacto sobre los resultados de compresión simple y redacta una nota técnica al cliente. fuentes consultadas esta guía integra el texto literal de la norma mexicana y material publicado en fuentes técnicas reconocidas internacionalmente. documento normativo principal nmx-c-431-onncce-2002 · industria de la construcción – geotecnia – cimentaciones – toma de muestra alterada e inalterada – métodos de prueba. declaratoria de vigencia publicada en el diario oficial de la federación el 13 de febrero de 2003. normas astm citadas en la bibliografía de la nmx-c-431 astm d1586 · método para la prueba de penetración estándar y el muestreo de suelos con tubo partido. astm d1587 · práctica para el muestreo en suelo con tubos de pared delgada. astm d2487 · clasificación de suelos para propósitos de ingeniería. astm d2466 · descripción e identificación de suelos (procedimiento visual manual). astm d4220 · preservación y transportación de muestras de suelo. astm d4633 · medición de energía de la onda de cortante para sistemas de prueba de penetrómetro dinámico. literatura técnica para correcciones y correlaciones terzaghi, k. y peck, r. b. (1967). soil mechanics in engineering practice. 2ª ed., john wiley & sons. peck, r. b., hanson, w. e. y thornburn, t. h. (1974). foundation engineering. 2ª ed., wiley, new york. meyerhof, g. g. (1956). penetration tests and bearing capacity of cohesionless soils. asce journal of geotechnical engineering, vol. 82, pp. 866/1–866/19. seed, h. b., tokimatsu, k., harder, l. f., y chung, r. m. (1985). influence of spt procedures in soil liquefaction resistance evaluations. journal of geotechnical engineering, 111(12), 1425–1445. skempton, a. w. (1986). standard penetration test procedures and the effects in sands of overburden pressure, relative density, particle size, ageing and overconsolidation. géotechnique, 36(3), 425–447. liao, s. s. c. y whitman, r. v. (1986). overburden correction factors for spt in sand. journal of geotechnical engineering, 112(3), 373–377. stroud, m. a. (1974). the standard penetration test in insensitive clays and soft rocks. proc. european symposium on penetration testing, stockholm. hatanaka, m. y uchida, a. (1996). empirical correlation between penetration resistance and internal friction angle of sandy soils. soils and foundations, 36(4), 1–9. wolff, t. f. (1989). pile capacity prediction using parameter functions. asce geotechnical special publication no. 23, pp. 96–106. das, b. m. (2019). principles of geotechnical engineering. 9ª ed., cengage learning. recursos técnicos adicionales maryland state highway administration (2008). standard penetration test (spt) correction. research report md-02-sp007b48. geoengineer.org · artículo técnico standard penetration testing (spt). engineering libretexts · capítulo 1.5 the standard penetration test (spt), fundamentals of foundation engineering. cierre la nmx-c-431 parece sencilla porque describe una sola prueba, pero lo que hay detrás es toda la historia de la mecánica de suelos moderna. cada detalle del equipo responde a un principio físico; cada paso del procedimiento busca reducir una fuente de error; cada número en el registro alimenta ecuaciones que permiten diseñar cimentaciones seguras. cuando mires un reporte spt de aquí en adelante, ya no verás solo números. verás el trabajo coreografiado de un equipo en campo, la historia del suelo que están explorando, y las decisiones de diseño que dependen de que todo se haya hecho bien. página"}
