Repository: misapoe05-cell/sgc-estandares2026

File: www/assets/data/c435.json (part 3 of 3)
cabeceo, compresión. ¿por qué? ¿por qué medir la temperatura antes del muestreo completo? • es un ensayo rápido (1-2 min). si el concreto está muy caliente o muy frío, hay que decidir si se rechaza. • la temperatura puede cambiar el resultado del revenimiento (concreto caliente revanece menos por pérdida de humedad rápida). • es información necesaria para los ensayos posteriores: si el concreto entra a la cámara de curado a 35 °c, hay que esperar a que baje antes del moldeo de cilindros para no falsear los resultados. parte 2 · objetivo y campo de aplicación 2.1 texto literal (sección 1) texto literal \"esta norma mexicana establece el método de ensayo para determinar la temperatura del concreto fresco. y es aplicable para verificar el cumplimiento de un requisito específico de la temperatura del concreto hidráulico.\" 2.2 las dos finalidades del ensayo determinación: saber simplemente qué temperatura tiene el concreto. es un dato descriptivo. verificación: comparar la temperatura medida contra un requisito específico (rango aceptable, valor máximo o mínimo). es un dato decisivo. ¿por qué? ¿cuándo hay un \"requisito específico\"? • el proyecto puede especificar: \"la temperatura del concreto al colocarse no debe exceder 32 °c\". • para concretos masivos (presas, cimentaciones grandes), el calculista puede pedir temperatura máxima de 25 °c para limitar el calor de hidratación. • en climas fríos puede haber un mínimo (ej: \"no menos de 10 °c\"). • en la nmx-c-403 (concreto hidráulico para uso estructural) y otras normas relacionadas pueden encontrarse rangos típicos. 2.3 lo que la norma no cubre la nmx-c-435 cubre la medición de temperatura. no cubre: cómo controlar la temperatura del concreto (eso son normas específicas para clima cálido o frío). cómo interpretar los resultados (eso depende de los requisitos del proyecto). temperatura del concreto endurecido (otras normas para esto). cálculos de madurez del concreto (nmx-c-251 menciona el concepto, pero no esta norma). parte 3 · referencias y definiciones 3.1 referencias normativas (sección 2) la norma cita solamente dos referencias: norma tema cuándo se usa nmx-c-161-onncce industria de la construcción – concreto fresco – muestreo. cuando la temperatura se mide en una muestra independiente (no en el camión o cucharón directo). nmx-c-251-onncce industria de la construcción – concreto – terminología. para todas las definiciones técnicas (la nmx-c-435 no define términos por sí misma). 3.2 definiciones (sección 3) texto literal \"para la correcta aplicación de esta norma mexicana, emplear las definiciones descritas en la norma mexicana nmx-c-251-onncce (véase 2 referencias)\" la nmx-c-435 no incluye definiciones propias. usa las que ya están en nmx-c-251 (terminología). los términos relevantes para esta norma son: término definición operativa concreto fresco concreto recién mezclado, antes de iniciar el fraguado, manejable y moldeable. tamaño máximo nominal del agregado (tma) tamaño de la piedra más grande del concreto. muestra porción representativa del concreto, tomada según nmx-c-161. muestra compuesta muestra obtenida combinando varias porciones tomadas en distintos momentos de la descarga. parte 4 · equipo · recipiente y dispositivo (sección 4) 4.1 recipiente (sección 4.1) texto literal \"de material no absorbente y suficientemente grande para proveer por lo menos 75 mm de concreto en todas direcciones alrededor del sensor del dispositivo de medición de temperatura.\" 4.2 las dos características del recipiente 4.2.1 material no absorbente por qué importa: ¿por qué? un recipiente absorbente (madera no tratada, cartón) absorbería agua del concreto fresco. esto causaría dos problemas: • el concreto en contacto con la pared del recipiente perdería humedad → comportamiento térmico distinto. • la absorción de agua es un proceso endotérmico leve: extraería calor del concreto → la lectura sería artificialmente baja. materiales aceptables: metal, plástico rígido, hule, vidrio. cualquier material que no absorba agua. 4.2.2 cobertura de 75 mm en todas direcciones la regla geométrica: el sensor del termómetro debe tener al menos 75 mm de concreto rodeándolo en todas direcciones. ¿por qué? ¿por qué exactamente 75 mm? esta dimensión está calibrada por dos razones: • aislamiento térmico: 75 mm de concreto es suficiente para que el calor del exterior (sol, aire frío, mano del operador) no llegue al sensor en el tiempo de medición. la conductividad térmica del concreto es ~ 1.5 w/(m·k) y se necesita al menos 5-10 cm para aislamiento efectivo. • representatividad: 75 mm asegura que el sensor está midiendo concreto de la masa principal, no solo la superficie expuesta al aire. la regla dice \"en todas direcciones\". esto significa que si el sensor se coloca verticalmente: • 75 mm hacia abajo (profundidad de inmersión). • 75 mm en todas las direcciones laterales (radio del concreto alrededor). • 75 mm hacia arriba (concreto sobre el sensor — esto también es importante). 4.3 dispositivo de medición (sección 4.2) texto literal \"con una resolución de ± 1.0 k (± 1.0 °c) o menos, con un intervalo mínimo de 273 k a 323 k (0 °c a 50 °c), debe ser de inmersión parcial de al menos 75 mm. este dispositivo debe ser calibrado anualmente.\" este texto contiene cuatro especificaciones críticas. las desarrollamos en la siguiente parte. parte 5 · las 4 especificaciones críticas del termómetro 5.1 resumen de las 4 especificaciones especificación valor razón resolución ± 1.0 °c o mejor suficiente para la precisión requerida del ensayo (precisión sección 8: 0.3 °c operador). rango 0 °c a 50 °c como mínimo cubre todas las condiciones realistas del concreto fresco. inmersión parcial al menos 75 mm coincide con la regla del recipiente: el sensor debe estar 75 mm dentro del concreto. calibración anual asegurar que el instrumento sigue midiendo correctamente. 5.2 resolución · ± 1.0 °c ¿por qué? ¿por qué exactamente 1.0 °c de resolución? el coeficiente de repetibilidad del ensayo (sección 8) es de 0.3 °c para un solo operador. la resolución del instrumento debe ser mejor que la repetibilidad esperada del método. si tuvieras un termómetro con resolución de 5 °c (lecturas 20, 25, 30...), no podrías distinguir entre 22 °c y 23 °c, pero el método sí los distingue. resolución de 1.0 °c es suficiente para la mayoría de aplicaciones. termómetros más finos (0.1 °c) son recomendables pero no obligatorios. 5.3 rango · 0 °c a 50 °c como mínimo este rango cubre: concretos fríos: 5-10 °c en climas templados, raros bajo 0 °c en concreto fresco. concretos templados: 15-25 °c, lo más común. concretos cálidos: 25-35 °c, en climas tropicales o por hidratación inicial. concretos extremos: 35-50 °c, caso raro pero posible (clima caluroso + cemento caliente + transporte largo). si el rango fuera 10-40 °c, no podrías medir un concreto a 5 °c en invierno o a 45 °c en el desierto. por eso la norma especifica 0-50 °c como mínimo. 5.4 inmersión parcial de al menos 75 mm ¿por qué? ¿qué es \"inmersión parcial\"? los termómetros se calibran para uno de tres tipos de inmersión: • inmersión total: todo el termómetro está dentro de la sustancia. lectura calibrada cuando todo está al mismo nivel. • inmersión parcial: solo una parte específica del termómetro está dentro. la lectura es válida cuando esa parte alcanza la temperatura del medio. • inmersión completa: el termómetro entero (incluido el bulbo y la columna) está sumergido. para concreto, se usa inmersión parcial: el bulbo (sensor) está dentro del concreto, pero la columna (escala graduada) queda fuera para poder leer. la norma exige al menos 75 mm de inmersión: el sensor debe penetrar 75 mm en el concreto, lo que coincide con la regla de cobertura del recipiente. 5.5 calibración anual esta es una exigencia recurrente en todas las normas de medición: la calibración debe hacerse mínimo una vez al año. también debe hacerse después de daños al instrumento (caídas, golpes). también cuando hay duda sobre las lecturas (lecturas inconsistentes con otro instrumento). la calibración misma se describe en la sección 7.1 (parte 8 de esta guía). parte 6 · condiciones ambientales (sección 5) 6.1 texto literal texto literal \"el sitio donde se efectúen los ensayos no debe estar expuesto al sol ni a corrientes de aire y las condiciones ambientales del lugar deben ser estables.\" 6.2 las 3 condiciones ambientales prohibidas 6.2.1 exposición al sol ¿por qué? ¿por qué evitar el sol? • el sol calienta directamente el concreto en la superficie, generando un gradiente térmico. • el termómetro mide la temperatura del bulbo, que está cerca de la superficie. si la superficie está a 40 °c por el sol pero el centro a 25 °c, la lectura sería falsa. • el sol también calienta el termómetro directamente (especialmente la parte que sobresale del concreto). por eso, hacer el ensayo siempre bajo techo o en sombra estable. 6.2.2 corrientes de aire ¿por qué? ¿por qué evitar el viento? • el viento aumenta la evaporación de agua del concreto. la evaporación es endotérmica: enfría la superficie. • si hay aire frío circulando, también enfría directamente. • el termómetro en su parte expuesta también se enfría con el viento. hacer el ensayo en lugar protegido (carpa, tejaban, garaje, dentro de un edificio). 6.2.3 condiciones ambientales inestables \"estables\" significa que la temperatura ambiente del lugar no varía mucho durante el ensayo. por ejemplo, no hacer el ensayo en un sitio donde: acaban de abrir una puerta industrial → cambio brusco de temperatura. hay ventiladores que se prenden y apagan. la luz del sol cambia rápido (al amanecer o atardecer). las variaciones rápidas en el ambiente afectan el equilibrio térmico del termómetro y dan lecturas inestables. parte 7 · preparación de la muestra (sección 6) 7.1 texto literal texto literal *\"**control de temperatura la temperatura del concreto fresco puede ser medida en el equipo de transportación o de colocación, el sensor del dispositivo de medición de temperatura debe estar cubierto por concreto en todas direcciones a su alrededor por lo menos 75 mm. si el equipo de transportación o de colocación no es usado como recipiente para determinar la temperatura del concreto, se debe muestrear el concreto fresco de acuerdo con la nmx-c-161-onncce (véase 2 referencias). si el único propósito es determinar la temperatura, la muestra puede disminuirse en volumen y no necesariamente debe ser una muestra compuesta.**\"* 7.2 las dos opciones de medición 7.2.1 opción 1 · medir en el equipo de transporte/colocación la forma más rápida: introducir el termómetro directamente en: olla del camión revolvedor: introducir el termómetro por la boca de descarga, asegurando 75 mm de cobertura. cucharón o pala usada para colocación: introducir el termómetro en el cucharón con concreto. buggy o carretilla: introducir el termómetro en la masa de concreto del recipiente. la condición es la misma: 75 mm de concreto rodeando el sensor. 7.2.2 opción 2 · muestra independiente si no se puede medir en el equipo (por seguridad, espacio, o protocolo del laboratorio), se toma una muestra de concreto: tomar muestra según nmx-c-161 (con despunte si aplica). colocar la muestra en un recipiente no absorbente. asegurar 75 mm de cobertura en todas direcciones. introducir el termómetro y medir. 7.3 la excepción del volumen reducido texto literal \"si el único propósito es determinar la temperatura, la muestra puede disminuirse en volumen y no necesariamente debe ser una muestra compuesta.\" ¿por qué? ¿por qué la muestra puede ser pequeña si solo se mide temperatura? para los ensayos típicos (revenimiento, masa unitaria, contenido de aire, cilindros), la muestra requiere ~30-50 l de concreto y debe ser compuesta (varias porciones combinadas). pero para temperatura: • solo necesitas suficiente concreto para cubrir el sensor del termómetro (75 mm en todas direcciones). • un cubo de concreto de aproximadamente 200 × 200 × 200 mm (8 l) es más que suficiente. • la temperatura es relativamente uniforme en todo el camión (a diferencia de la trabajabilidad que puede variar entre el inicio y el final de la descarga). por eso, una muestra simple (no compuesta) y de volumen reducido es aceptable para temperatura. parte 8 · verificación · calibración con dos puntos (7.1) 8.1 texto literal completo (sección 7.1) texto literal · 7.1.1 \"cada dispositivo de medición usado para la determinación de la temperatura del concreto fresco, se debe verificar cuando exista duda de su medición. en caso de verificación esta se efectúa por comparación de lecturas del dispositivo de medición con dos temperaturas separadas entre si por lo menos 15 °c (288.15 k) dentro del rango esperado de uso, otro dispositivo de medición de temperatura usado como referencia.\" texto literal · 7.1.2 \"la verificación del dispositivo de medición de temperatura debe ser hecha en aceite u otros medios convenientes con densidad uniforme, como sigue: 7.1.2.1 mantener el baño a temperatura constante conocida con una tolerancia de ± 0.2 °c (± 0.2 k) durante el periodo del ensayo, haciendo circular el líquido para conservar la temperatura uniforme. 7.1.2.2 introducir tanto el dispositivo para medir la temperatura como el dispositivo de medición de referencia en el baño por un tiempo mínimo de 5 min antes de leer las temperaturas. 7.1.3 golpear ligeramente los dispositivos de medición (ejemplo: termómetros de líquido en vidrio), obténgase así la verificación del dispositivo.\" 8.2 el procedimiento paso a paso preparar un baño termostático: típicamente con aceite mineral (no se evapora rápido como el agua, mantiene temperatura uniforme). llevar el baño a la primera temperatura objetivo: ej: 15 °c (en el lado bajo del rango de uso). mantener la temperatura constante con tolerancia ± 0.2 °c: esto requiere un termostato preciso o un sistema con circulación constante. sumergir ambos termómetros en el baño: el termómetro a verificar (el del concreto) y el termómetro de referencia (calibrado profesionalmente). esperar al menos 5 minutos: para que ambos alcancen el equilibrio térmico con el baño. golpear ligeramente los termómetros: esto desplaza burbujas de aire o columnas de mercurio atascadas. leer ambos termómetros: comparar valores. la diferencia debe estar dentro de la resolución (± 1.0 °c). repetir en una segunda temperatura: separada al menos 15 °c de la primera (ej: 30 °c). verificar nuevamente. documentar la verificación: fecha, temperaturas usadas, lecturas, instrumento de referencia. 8.3 ¿por qué aceite y no agua? ¿por qué? la norma especifica \"aceite u otros medios convenientes con densidad uniforme\". ¿por qué no agua? • el agua se evapora rápidamente, especialmente a temperaturas altas (45-50 °c). la evaporación enfría la superficie y crea gradientes térmicos. • el aceite mineral tiene punto de ebullición alto (> 200 °c) y no se evapora a temperaturas de calibración. • el aceite tiene mayor capacidad calorífica volumétrica → mayor estabilidad térmica. • \"densidad uniforme\" significa que no debe haber estratificación: el líquido debe estar bien mezclado. otros líquidos aceptables: glicerina, etilenglicol, aceites de calibración específicos. 8.4 ¿por qué \"hacer circular\" el líquido? la circulación (con bomba o agitador) tiene dos propósitos: mantener la temperatura uniforme en todo el volumen del baño. evitar gradientes térmicos verticales (el calor sube, el frío baja por densidad). sin circulación, la parte superior del baño podría estar 1-2 °c más caliente que la inferior, falseando la calibración. 8.5 termómetro de referencia el termómetro de referencia debe: ser de mayor precisión que el verificado (al menos 0.1 °c). tener calibración trazable a un patrón nacional (cenam en méxico). estar dentro de su período de calibración válido. termómetros de referencia comunes: termómetros de mercurio nist/cenam: tradicional, muy preciso (0.01 °c en algunos). rtd de platino (pt100): electrónico, preciso, calibrado profesionalmente. termopares calibrados clase a: menos preciso pero económicos. parte 9 · por qué dos temperaturas separadas ≥ 15 °c 9.1 la regla de los dos puntos la norma exige verificar el termómetro en dos temperaturas diferentes, separadas por al menos 15 °c. ¿por qué no una sola? ¿por qué? esta exigencia viene de la metrología clásica de instrumentos de medición: un termómetro puede tener dos tipos de error: • error de offset (sesgo constante): el termómetro siempre lee 1 °c de más o de menos. esto es un error constante. • error de escala (sensibilidad incorrecta): el termómetro lee bien a 20 °c pero a 50 °c marca 5 °c de más. esto es un error proporcional. si verificas en un solo punto: • detectas el offset. • no detectas el error de escala. si verificas en dos puntos distantes: • detectas ambos errores. • puedes calcular factores de corrección si es necesario. 9.2 ejemplo numérico supongamos un termómetro mal calibrado: temperatura real (referencia) lectura del termómetro a verificar diferencia 10 °c 11 °c + 1 °c 25 °c 27 °c + 2 °c 40 °c 43 °c + 3 °c análisis: si solo verificaras a 10 °c: verías error de + 1 °c. lo aceptarías como dentro de tolerancia. si solo verificaras a 25 °c: verías error de + 2 °c. quizás lo cuestiones. si verificaras en ambos (10 y 25 °c separados por 15 °c): ves que el error crece con la temperatura. sospechas error de escala. mandas el termómetro a calibración profesional. la regla de los 15 °c asegura que detectes errores que dependen del rango. 9.3 ¿por qué exactamente 15 °c de separación? ¿por qué? la separación de 15 °c es un compromiso: • suficientemente amplia para detectar errores de escala (15 °c es un 30 % del rango 0-50 °c). • suficientemente práctica para realizar dos baños térmicos sin demasiado tiempo. • coincide con la práctica internacional (astm c1064 también exige separación similar). si la separación fuera mayor (ej: 30 °c), sería metrológicamente mejor pero requeriría más tiempo. si fuera menor (ej: 5 °c), no detectaría errores de escala. 9.4 la selección de los dos puntos la norma dice \"dentro del rango esperado de uso\". para concreto: rango típico: 5-40 °c. punto bajo recomendado: 10-15 °c. punto alto recomendado: 30-40 °c. separación: al menos 15 °c entre ambos. ejemplo recomendado: verificar a 15 °c y a 35 °c (separación = 20 °c, dentro del rango de uso). parte 10 · procedimiento · colocación y lectura (7.2 y 7.3) 10.1 colocación del dispositivo (sección 7.2) texto literal \"sumerja la porción sensible del dispositivo de medición de temperatura en el concreto fresco un mínimo de 75 mm. presione suavemente la superficie del concreto con la mano alrededor del dispositivo de medición de temperatura para que la temperatura ambiente no afecte la lectura.\" 10.2 las dos acciones de la colocación 10.2.1 inmersión mínima 75 mm la porción sensible (el bulbo o sensor) debe estar al menos 75 mm dentro del concreto. esto: asegura cobertura térmica adecuada. coincide con la regla de los 75 mm en todas direcciones del recipiente. aleja el sensor de la superficie expuesta al aire. 10.2.2 presionar la superficie alrededor ¿por qué? ¿por qué presionar el concreto alrededor del termómetro? cuando insertas el termómetro, queda un pequeño hueco entre el termómetro y el concreto: • ese hueco contiene aire. • el aire actúa como aislante térmico. • sin contacto directo concreto-termómetro, la lectura puede tardar mucho en estabilizarse. presionar suavemente con la mano cierra el hueco, asegura contacto directo, y acelera la estabilización térmica. también evita que el aire exterior (más frío o más caliente) entre por el hueco y afecte la lectura. 10.3 lectura de la temperatura (sección 7.3) texto literal \"deje el dispositivo de medición de temperatura en el concreto fresco por un mínimo de 2 min o hasta que la lectura se estabilice, lo cual normalmente sucede cuando no varía en más de 0.5 °c en un mínimo, luego lea y registre la temperatura. la medición de la temperatura del concreto fresco se debe llevar acabo dentro de los 5 min después de obtenida la muestra excepto cuando el concreto contenga agregado de tamaño máximo nominal mayor que 75 mm ya que puede requerir arriba de 20 min para que se estabilice la lectura.\" 10.4 las dos reglas de tiempo 10.4.1 tiempo de estabilización (al menos 2 minutos) dejar el termómetro en el concreto al menos 2 minutos o hasta que se estabilice. la estabilización se define como: variación ≤ 0.5 °c en al menos 1 minuto ¿por qué? ¿por qué exactamente 2 minutos como mínimo? es el tiempo aproximado que tardan los termómetros típicos para alcanzar el equilibrio térmico con un medio uniforme: • termómetros de mercurio: 2-3 minutos. • termómetros bimetálicos: 1-3 minutos. • termómetros electrónicos (termistor): 30-60 segundos. los 2 minutos son un mínimo seguro para todos los tipos de termómetros. si el termómetro estabiliza antes (caso de los electrónicos), se acepta esa lectura. la regla de 0.5 °c/min es el criterio práctico de estabilización: una vez que la lectura no cambia significativamente (menos de 0.5 °c en un minuto), se considera estabilizada. 10.4.2 tiempo de respuesta del concreto · 5 minutos después del muestreo, hay 5 minutos para terminar el ensayo de temperatura. ¿por qué? ¿por qué solo 5 minutos? • el concreto fresco es exotérmico desde el primer momento (la hidratación del cemento empieza al contacto con el agua). • en 5 minutos, la temperatura puede subir 1-2 °c por la hidratación inicial. • más allá de 5 minutos, la lectura ya no representa la temperatura original del concreto fresco. • también: la muestra está perdiendo o ganando temperatura con el ambiente. los 5 minutos son el tiempo total desde que se toma la muestra hasta que se registra la lectura. 10.5 la excepción para tma > 75 mm · 20 minutos si el concreto tiene agregado de tamaño máximo nominal mayor que 75 mm: tiempo permitido = hasta 20 minutos ¿por qué? ¿por qué la excepción para agregados grandes? cuando el concreto tiene piedras grandes (> 75 mm): • el termómetro puede quedar en contacto con una piedra grande, no con el mortero promedio. • la temperatura de las piedras puede ser distinta a la del mortero (especialmente si las piedras vienen del almacenamiento exterior). • toma más tiempo que el sistema piedra-mortero alcance equilibrio térmico interno. por eso, para concretos masivos con agregados grandes (presas, cimentaciones macizas), se permiten hasta 20 minutos para que la temperatura interna del concreto se estabilice y el termómetro la mida correctamente. en la práctica, la mayoría de concretos para edificación tienen tma ≤ 25-40 mm, por lo que la regla de 5 minutos es la que aplica. parte 11 · las dos ventanas de tiempo · 5 min y 20 min 11.1 resumen de las dos ventanas tma del concreto tiempo máximo después del muestreo razón ≤ 75 mm (concreto típico) 5 minutos después de 5 min, la hidratación cambia significativamente la temperatura. > 75 mm (concreto masivo) hasta 20 minutos necesita más tiempo para que el sistema piedras grandes + mortero alcance equilibrio térmico interno. 11.2 la cinética de la hidratación inicial para entender por qué los 5 minutos son el límite, hay que mirar cómo evoluciona la temperatura del concreto en los primeros minutos: tiempo desde mezcla cambio típico de temperatura comentario 0 min (mezcla inicial) temperatura inicial t₀ es la que queremos medir. 1-5 min + 0.1 a 0.3 °c calor de hidratación inicial. insignificante. 5-15 min + 0.3 a 0.8 °c empieza a notarse. período de inducción del cemento. 15-60 min + 0.5 a 1.5 °c período de inducción terminando. 1-3 h + 1.5 a 3.0 °c inicio de aceleración de la hidratación. 3-12 h + 5 a 15 °c (concreto masivo) pico de hidratación (no aplicable a concreto fresco). las cifras dependen del tipo de cemento, contenido de cemento, temperatura ambiente, tamaño de la muestra. pero el patrón general es claro: a los 5 minutos, el cambio aún es pequeño (≤ 0.3 °c), pero a los 15 minutos ya empieza a ser detectable. 11.3 por qué los concretos masivos necesitan 20 minutos ¿por qué? los concretos para presas, cimentaciones macizas, contrafuertes grandes pueden tener agregado de hasta 150 mm o más. cuando se mezcla: • las piedras grandes pueden estar a temperatura distinta al mortero (vienen del almacenamiento exterior, sol, sombra). • el mortero (cemento + arena + agua) tiene una temperatura distinta al inicio. • en 5 minutos, el sistema todavía no alcanza equilibrio térmico interno. si midieras a los 5 minutos: • una sola medición podría dar la temperatura de una piedra grande, no el promedio. • otra medición podría dar la temperatura del mortero, no del concreto en su conjunto. esperar hasta 20 minutos permite que la conducción térmica homogeneíce el concreto. la medición es entonces representativa. 11.4 ventana óptima de medición para concreto típico (tma ≤ 75 mm): tomar la muestra (o llegar al recipiente). insertar el termómetro inmediatamente. esperar 2 minutos (o hasta estabilización). leer y registrar. tiempo total: ~ 2-3 minutos. holgadamente dentro del límite de 5 min. para concreto masivo (tma > 75 mm): tomar la muestra (o llegar al recipiente). insertar el termómetro. esperar al menos 5 minutos (o hasta estabilización con criterio 0.5 °c/min). leer y registrar. tiempo total: ~ 5-15 minutos. dentro del límite de 20 min. parte 12 · precisión · cilindros, cubos, repetibilidad 12.1 texto literal (sección 8) texto literal \"precisión de un solo operador. la desviación estándar máxima para un operador al efectuar el ensayo para la medición de temperatura del ensayo es de 0.3 °c así mismo dos determinaciones obtenidas por un mismo operador no deben diferir en más de 0.8 °c. precisión de varios operadores. la desviación estándar máxima entre operadores al efectuar el ensayo para la medición de temperatura del ensayo es de 0.7 °c así mismo dos determinaciones obtenidas por dos o más operadores no deben diferir en más de 2.0 °c. en ambos casos las determinaciones de la temperatura deben realizarse durante los primeros 5 min después de haber tomado la muestra.\" 12.2 tabla resumen de los coeficientes caso desviación estándar (1s) diferencia máxima (d2s) mismo operador (repetibilidad) 0.3 °c 0.8 °c distintos operadores (reproducibilidad) 0.7 °c 2.0 °c 12.3 verificación matemática del 1s/d2s recordando la fórmula que vimos en otras normas: d2s = 1s × √2 × t ≈ 1s × 2.83 verifiquemos: mismo operador: 1s = 0.3 °c × 2.83 ≈ 0.85 °c ≈ 0.8 °c ✓ varios operadores: 1s = 0.7 °c × 2.83 ≈ 1.98 °c ≈ 2.0 °c ✓ ambos cuadran. los números no son arbitrarios: están construidos a partir de un análisis estadístico riguroso. 12.4 aplicación práctica de los coeficientes 12.4.1 caso · mismo operador tú haces dos mediciones en el mismo concreto: primera lectura: 22 °c. segunda lectura: 22.5 °c. diferencia: 0.5 °c. ✓ está dentro de d2s = 0.8 °c. normal. si en cambio: primera lectura: 22 °c. segunda lectura: 24 °c. diferencia: 2 °c. ✗ excede d2s = 0.8 °c. problema. posibles causas: el termómetro no estaba estabilizado, o cambiaste de zona del concreto, o la muestra perdió temperatura entre lecturas. 12.4.2 caso · distintos operadores tú obtienes 25 °c, tu compañero obtiene 26.5 °c en el mismo concreto: diferencia: 1.5 °c. ✓ está dentro de d2s = 2.0 °c. normal. si tú obtienes 25 °c y tu compañero 28 °c: diferencia: 3 °c. ✗ excede d2s = 2.0 °c. problema. posibles causas: instrumentos descalibrados, técnicas distintas, muestras tomadas en momentos distintos. 12.5 la regla del 5 minutos para precisión texto literal \"en ambos casos las determinaciones de la temperatura deben realizarse durante los primeros 5 min después de haber tomado la muestra.\" ¿por qué? esta regla refuerza por qué los coeficientes de precisión son válidos solo si el ensayo se hace dentro de los 5 minutos: • después de 5 minutos, la temperatura cambia por hidratación e intercambio con el ambiente. • si dos lecturas se hacen en momentos muy distantes (ej: 0 min y 10 min), la diferencia esperada es mayor. • los coeficientes 0.3/0.8 y 0.7/2.0 °c son válidos para el mismo momento o tiempo cercano. esto es coherente con el concepto general de la norma: medir rápido para que el número represente la temperatura original del concreto fresco. parte 13 · informe del ensayo · datos obligatorios 13.1 texto literal (sección 9) texto literal \"el informe de resultados debe contener como mínimo la siguiente información: - la temperatura medida del concreto fresco con aproximación de 1.0 °c. - fecha. - identificación de la muestra. - referencia del método.\" 13.2 los 4 datos obligatorios dato aproximación / detalle por qué importa temperatura medida 1.0 °c (entero o decimal) el resultado del ensayo. fecha día/mes/año trazabilidad temporal del ensayo. identificación de la muestra camión x, hora y, ubicación z trazabilidad espacial y de origen. referencia del método nmx-c-435-onncce-2010 documenta que se siguió la norma correcta. 13.3 la aproximación de 1.0 °c ¿por qué? ¿por qué reportar al grado entero? por la precisión del método (sección 8): repetibilidad 0.3 °c. reportar al décimo (ej: 22.7 °c) daría falsa sensación de precisión. pero la regla práctica es: • si el termómetro tiene resolución de 1 °c: reportar al grado (ej: 23 °c). • si el termómetro tiene resolución de 0.1 °c: reportar al décimo (ej: 22.7 °c), aunque la precisión real sea de 0.3 °c. la norma dice \"con aproximación de 1.0 °c\", lo que típicamente se interpreta como reportar al grado más cercano. 13.4 ejemplo de informe campo valor identificación de la muestra camión rev-1234 / remisión 5678 / planta cdmx-sur obra edificio torre central, av. insurgentes 100, cdmx fecha del ensayo 27 de abril de 2026 hora del ensayo 10:35 hr temperatura medida 23 °c temperatura ambiente 27 °c tamaño máximo del agregado 19 mm lugar de medición cucharón directo del camión tiempo desde muestreo a lectura 3 minutos referencia del método nmx-c-435-onncce-2010 operador ing. misael r. / firma: ________ observaciones ninguna parte 14 · concordancia con iso 1920-1 y diferencias 14.1 texto literal (sección 11) texto literal \"esta norma mexicana no es equivalente con la norma internacional iso 1920-1:2004 testing of concrete – part 1 – sampling of fresh concrete, 6.5 measuring the temperatura of the simple.\" la nmx-c-435 no es equivalente con la norma internacional. las diferencias son significativas. 14.2 diferencia 1 · procedimiento del ensayo la norma mexicana establece un método de ensayo completo: especifica equipo, recipiente, calibración, procedimiento, lectura, precisión, informe. la norma internacional iso 1920-1 solo menciona que la medición de temperatura se hará cuando sea necesario, sin describir el procedimiento detallado. ¿por qué? ¿por qué la nmx es más detallada? • la iso se enfoca en el muestreo del concreto fresco (de ahí el título \"sampling of fresh concrete\"). la medición de temperatura es secundaria. • la nmx-c-435 es una norma dedicada solo a la temperatura. por eso entra en más detalle. • la iso referencia otros estándares (como la en 12350-2) para el detalle del método. 14.3 diferencia 2 · información del informe la nmx-c-435 exige 4 datos en el informe: temperatura medida (1.0 °c). fecha. identificación de la muestra. referencia del método. la iso 1920-1 exige 11 datos: identificación clara de la muestra. tipo de muestra (compuesta o in situ). identificación de las obras. identificación del elemento(s) en las obras que la muestra representa. fecha y hora del muestreo. identificación del lote de la muestra. temperatura ambiente y condiciones climáticas. nombre y firma del responsable de la toma de muestras. temperatura de la muestra de hormigón antes de descargar el hormigón (en caso necesario). cualquier desviación del método estándar de muestreo. una declaración de la persona técnicamente responsable de que la muestra se obtuvo de conformidad con la presente norma internacional. ¿por qué? la iso es más exhaustiva en información requerida porque está orientada a: • trazabilidad legal completa (uso en disputas internacionales). • auditorías internacionales rigurosas. • proyectos con financiamiento extranjero. la nmx-c-435 es más práctica y orientada al uso cotidiano del laboratorio. 14.4 tabla comparativa aspecto nmx-c-435 iso 1920-1 tipo de norma método de ensayo dedicado a temperatura norma de muestreo que menciona temperatura como parte detalle del procedimiento completo (equipo, calibración, lectura) mínimo (\"medir cuando sea necesario\") datos del informe 4 datos mínimos 11 datos mínimos calibración del termómetro sí, anual con dos puntos sí, según métodos estándar tiempo máximo después del muestreo 5 min (o 20 min para tma > 75 mm) no explícito coeficientes de precisión sí (0.3/0.8 y 0.7/2.0) no explícitos 14.5 bibliografía · astm c1064 la bibliografía de la nmx-c-435 cita: astm c1064/c1064m-08: standard test method for temperature of freshly mixed hydraulic-cement concrete. la astm c1064 es la norma estadounidense equivalente y es muy similar a la nmx-c-435 en concepto y procedimiento. ambas son normas dedicadas al método de ensayo de temperatura. parte 15 · la química y física detrás · arrhenius y madurez 15.1 la hidratación es exotérmica cuando el cemento portland se mezcla con agua, las reacciones químicas liberan calor: c₃s + 5.3 h₂o → c₁.₇sh₄ + 1.3 ch    δh ≈ -517 j/g c₂s + 4.3 h₂o → c₁.₇sh₄ + 0.3 ch    δh ≈ -262 j/g c₃a + 6 h₂o → c₃ah₆    δh ≈ -1144 j/g donde: c₃s = silicato tricálcico (alita). c₂s = silicato bicálcico (belita). c₃a = aluminato tricálcico. ch = hidróxido de calcio (portlandita). csh = silicato de calcio hidratado (el producto de hidratación principal, da resistencia). una mezcla típica de cemento portland libera aproximadamente 250-500 kj/kg de cemento durante la hidratación completa. esto se traduce en aumento de temperatura. 15.2 la ecuación de arrhenius la velocidad de la hidratación depende de la temperatura según la ecuación de arrhenius: k = a × e^(-ea/rt) donde: k = velocidad de reacción. a = factor pre-exponencial. ea = energía de activación (≈ 33 000 j/mol para cemento portland). r = constante de los gases (8.314 j/(mol·k)). t = temperatura absoluta (k). aplicando la regla práctica del q10 (cuánto cambia la velocidad cada 10 °c): q10 ≈ e^(ea×10/(r×t²)) para t = 293 k (20 °c): q10 ≈ e^(33000×10/(8.314×293²)) ≈ 1.5 esto significa que cada 10 °c de aumento, la velocidad de hidratación se multiplica por aproximadamente 1.5 a 2.0. a 30 °c, el cemento hidrata casi el doble de rápido que a 20 °c. 15.3 implicación práctica · efecto en la resistencia ¿por qué? por qué importa esto en la práctica: • concreto colocado a 35 °c se hidrata muy rápido al inicio. • la estructura interna del c-s-h formada rápido es desordenada, con poros más grandes. • a 28 días, ese concreto puede tener 5-15 % menos resistencia que el mismo concreto colocado a 20 °c. • concreto colocado a 10 °c se hidrata lento. la resistencia a 7 días puede ser baja, pero a 28 días alcanza la diseñada. • concreto colocado a 5 °c: hidratación tan lenta que el concreto puede no alcanzar nunca la resistencia esperada. por esto la temperatura del concreto fresco es un predictor temprano de la resistencia final. 15.4 el concepto de madurez la madurez es un concepto que combina tiempo y temperatura para predecir la resistencia del concreto. la fórmula de saul-bergstrom: m = σ (t - t₀) × δt donde: m = madurez (°c·h o °c·días). t = temperatura del concreto. t₀ = temperatura datum (típicamente -10 °c). δt = intervalo de tiempo. ejemplo: concreto a 20 °c durante 28 días: m = (20 - (-10)) × 28 × 24 = 20 160 °c·h. concreto a 30 °c durante 14 días: m = (30 - (-10)) × 14 × 24 = 13 440 °c·h. concreto a 10 °c durante 56 días: m = (10 - (-10)) × 56 × 24 = 26 880 °c·h. la madurez es la base para ensayos no destructivos modernos: si conoces la temperatura del concreto durante todo el curado, puedes estimar la resistencia sin ensayar cilindros. 15.5 por qué este concepto es relevante para la nmx-c-435 la temperatura inicial del concreto (la que se mide con esta norma) es el punto de partida del cálculo de madurez: si el concreto sale a 25 °c: la madurez se acumula rápido al inicio. si el concreto sale a 10 °c: la madurez se acumula lento. por eso esta medición, aunque parezca menor, es la base de cálculos de durabilidad y resistencia que se hacen después. parte 16 · errores frecuentes y autoevaluación solo 16.1 errores frecuentes error consecuencia cómo evitarlo insertar el termómetro con menos de 75 mm de cobertura el sensor está cerca de la superficie expuesta. lectura afectada por temperatura ambiente. siempre asegurar 75 mm de concreto rodeando el sensor en todas direcciones. hacer el ensayo bajo el sol sol calienta el termómetro y la superficie del concreto. lectura artificialmente alta. hacer el ensayo bajo techo o en sombra estable. hacer el ensayo en zona ventilada viento aumenta evaporación, enfría la superficie. lectura artificialmente baja. hacer el ensayo en lugar protegido del viento. no presionar el concreto alrededor del termómetro hueco con aire actúa como aislante térmico, lectura tarda en estabilizar. presionar suavemente con la mano para asegurar contacto directo. leer antes de 2 minutos sin verificar estabilización lectura no estabilizada, valor falso. esperar 2 min mínimo o hasta que la lectura no varíe más de 0.5 °c/min. hacer el ensayo más de 5 min después del muestreo hidratación inicial cambia la temperatura. lectura no representa la original. iniciar el ensayo inmediatamente después del muestreo. usar termómetro descalibrado lecturas sistemáticas alta o baja. errores no detectados. calibrar anualmente con dos puntos separados ≥ 15 °c. calibrar con un solo punto no detecta errores de escala. siempre verificar con dos temperaturas separadas ≥ 15 °c. verificar en agua en vez de aceite agua se evapora, crea gradientes térmicos, calibración imprecisa. usar aceite mineral u otro líquido con densidad uniforme. no hacer circular el líquido del baño durante calibración estratificación térmica, partes del baño a temperaturas distintas. usar bomba o agitador durante toda la calibración. esperar menos de 5 min en el baño durante calibración termómetro no alcanza equilibrio térmico, lectura falsa. esperar al menos 5 min antes de leer, mejor 10 min para asegurar. no golpear ligeramente el termómetro burbujas de aire o columna de mercurio atascada da lectura falsa. golpear ligeramente antes de cada lectura. usar termómetro con resolución peor de 1.0 °c no tiene la precisión que el ensayo requiere. usar termómetro con resolución ± 1.0 °c o mejor. usar termómetro fuera del rango 0-50 °c lecturas fuera del rango calibrado pueden no ser confiables. verificar que el rango del termómetro cubra al menos 0-50 °c. no registrar la fecha o identificación de la muestra sin trazabilidad. no se puede vincular con otras propiedades. siempre registrar los 4 datos obligatorios del informe. reportar la temperatura con muchos decimales falsa precisión. la precisión real es 0.3 °c (operador único). reportar al grado entero (1.0 °c de aproximación). confundir tma con tamaño promedio aplicar regla de 20 min cuando no debería. tma es el tamaño del agregado más grande. para concretos típicos < 75 mm, usar regla de 5 min. tomar la lectura con el termómetro retirado del concreto termómetro inicia a perder/ganar calor del aire. lectura errónea. leer sin sacar el termómetro del concreto. 16.2 autoevaluación con taxonomía solo nivel 1 · preestructural ¿cuál es el nombre completo de la norma? ¿cuándo fue publicada la declaratoria de vigencia? ¿qué norma sustituye? ¿qué propiedad mide este ensayo? nivel 2 · uniestructural ¿cuál es la cobertura mínima de concreto alrededor del sensor? ¿cuál es la resolución mínima del termómetro? ¿cuál es el rango mínimo del termómetro? ¿cuál es la inmersión mínima parcial del termómetro? ¿cada cuánto se calibra el termómetro? ¿cuál es la separación mínima entre las dos temperaturas de calibración? ¿cuál es la tolerancia del baño termostático durante calibración? ¿cuál es el tiempo mínimo de inmersión en el baño durante calibración? ¿cuál es el tiempo mínimo de espera antes de leer la temperatura del concreto? ¿cuál es el criterio de estabilización (°c/min)? ¿cuál es el tiempo máximo después del muestreo para concreto típico? ¿cuál es el tiempo máximo después del muestreo para tma > 75 mm? ¿cuál es la aproximación de reporte del resultado? nivel 3 · multiestructural lista las 4 especificaciones críticas del termómetro. enumera las 3 condiciones ambientales prohibidas. describe los 4 datos obligatorios del informe. lista los pasos del procedimiento de calibración (sección 7.1). cita los coeficientes de precisión (1s y d2s para mismo y distintos operadores). nombra las 2 opciones de medición (en equipo de transporte vs muestra independiente). nivel 4 · relacional explica químicamente por qué la temperatura del concreto fresco afecta la resistencia a 28 días. cita la ecuación de arrhenius. justifica por qué la calibración requiere dos puntos separados al menos 15 °c, en vez de uno solo. verifica matemáticamente que d2s = 1s × √2 × t para los coeficientes de la sección 8. describe la diferencia entre la regla de 5 min para concreto típico y la de 20 min para tma > 75 mm. justifica con la cinética térmica. explica por qué se usa aceite (no agua) en el baño de calibración. justifica. ¿por qué la norma iso 1920-1 exige más datos en el informe (11) que la nmx-c-435 (4)? ¿cuándo se aplica cada una? nivel 5 · abstracto ampliado recibes un camión a las 14:00 horas en un día de 38 °c de temperatura ambiente, sol intenso. el camión declara concreto con f'c = 250 kg/cm². diseña el procedimiento completo de medición de temperatura: dónde harás el ensayo, qué instrumentos usarás, cómo te protegerás del sol, y qué decisión tomarás según el resultado. incluye las normas relacionadas. tu termómetro mide la temperatura sistemáticamente con + 1.5 °c de error (verificado en laboratorio). si reportaste durante 3 meses temperaturas de 30 cilindros, todos a 25 °c real, ¿cómo identificarías esto? ¿qué efecto tendría en los reportes y cómo lo corregirías? un proyecto de presa requiere concreto masivo con tma = 100 mm. tu equipo está acostumbrado a la regla de los 5 min. diseña un procedimiento adaptado para esta obra que cumpla la regla de los 20 min. incluye logística (cuántos termómetros, organización del personal, comunicación con planta). tu compañero mide 22 °c, tú mides 26 °c en el mismo concreto. aplicando la regla de precisión de la nmx-c-435, ¿es esto aceptable o sospechoso? identifica al menos 4 causas posibles de la discrepancia y cómo verificarías cada una. diseña un procedimiento mensual de aseguramiento de calidad para los termómetros del laboratorio: calendarización, materiales necesarios, formato de registro, criterio de rechazo. justifica con base en las secciones 7.1 y 8 de la norma. compara la nmx-c-435 con la nmx-c-156 (revenimiento) y la nmx-c-161 (muestreo) en términos de: tiempos máximos después del muestreo, importancia para aceptación/rechazo de camiones, y precisión de los métodos. identifica patrones comunes y diferencias. un nuevo laboratorista te pregunta: \"¿por qué la temperatura del concreto importa? lo importante es la resistencia a 28 días\". construye una explicación pedagógica usando la ecuación de arrhenius, el concepto de madurez, y al menos 3 ejemplos numéricos concretos. fuentes consultadas esta guía integra el texto literal de la norma mexicana, las normas internacionales relacionadas, y material técnico publicado por fuentes confiables del sector. documento normativo principal nmx-c-435-onncce-2010 · industria de la construcción – concreto hidráulico – determinación de la temperatura del concreto fresco. declaratoria de vigencia publicada en el diario oficial de la federación el 06 de enero de 2011. cancela a la nmx-c-435-onncce-2004. documentos normativos citados explícitamente en la nmx-c-435 nmx-c-161-onncce · industria de la construcción – concreto fresco – muestreo. (para el muestreo si la temperatura se mide en muestra independiente.) nmx-c-251-onncce · industria de la construcción – concreto – terminología. (para todas las definiciones.) documentos normativos en bibliografía astm c1064/c1064m-08 · standard test method for temperature of freshly mixed hydraulic-cement concrete. (norma estadounidense del mismo método.) norma internacional con la que no es equivalente iso 1920-1:2004 · testing of concrete – part 1 – sampling of fresh concrete, sección 6.5 measuring the temperature of the simple. (citada en la sección 11 - concordancia con normas internacionales.) normas internacionales actualizadas astm c1064/c1064m-23 · standard test method for temperature of freshly mixed hydraulic-cement concrete. (versión actual del estándar estadounidense.) iso 1920-1:2024 · testing of concrete – part 1 – sampling and analysis of fresh concrete. (versión más reciente.) en 12350-2:2019 · testing fresh concrete – part 2: slump test. (norma europea de revenimiento, donde se menciona temperatura.) normas relacionadas para ensayos sobre la misma muestra nmx-c-156-onncce · determinación del revenimiento en el concreto fresco. nmx-c-159-onncce · elaboración y curado de especímenes de concreto. nmx-c-148-onncce · gabinetes, cuartos húmedos y tanques de almacenamiento. nmx-c-403 · concreto hidráulico para uso estructural. literatura técnica de apoyo aci 305r-20 · guide to hot weather concreting. american concrete institute. capítulo sobre límites de temperatura del concreto en clima cálido. aci 306r-16 · guide to cold weather concreting. american concrete institute. concretos en clima frío. neville, a. m. · \"properties of concrete\", 5th edition (2011). capítulos sobre hidratación, calor de hidratación, efectos de temperatura. mehta, p. k. y monteiro, p. j. m. · \"concrete: microstructure, properties, and materials\", 4th edition (2014). termodinámica de la hidratación del cemento. taylor, h.f.w. · \"cement chemistry\", 2nd edition (1997). cinética de hidratación, ecuación de arrhenius para cemento. saul, a.g.a. (1951) · \"principles underlying the steam curing of concrete at atmospheric pressure\". magazine of concrete research. origen del concepto de madurez. astm c1074-19 · standard practice for estimating concrete strength by the maturity method. (para el método de madurez.) bergstrom, s.g. (1953) · \"curing temperature, age and strength of concrete\". magazine of concrete research. refinamiento de saul. portland cement association (pca) · \"design and control of concrete mixtures\", 16th edition. capítulos sobre temperatura del concreto y curado. imcyc (instituto mexicano del cemento y del concreto) · publicaciones técnicas sobre control de temperatura en clima cálido y frío. cenam (centro nacional de metrología) · manuales de calibración de termómetros para laboratorios. cierre esta es una norma corta pero conceptualmente densa. mide un solo número: la temperatura del concreto fresco. pero ese número es la puerta de entrada a toda la termodinámica del concreto: la velocidad de hidratación de arrhenius, el calor exotérmico del cemento, la madurez, la resistencia a 28 días, las fisuras térmicas en concretos masivos. sin este número, todo lo demás es ciego. las cuatro reglas críticas: 75 mm de cobertura, 5 minutos de tiempo, 0.5 °c/min de estabilización, calibración con dos puntos separados 15 °c. cada una está calibrada por la física del concreto y por la metrología de los termómetros. detrás de cada número hay una razón clara que ahora entiendes. cuando midas la próxima vez la temperatura de un camión que llega a obra, recuerda: ese número que reportarás es la firma térmica del concreto en el momento exacto de su nacimiento. esa firma va a determinar cómo se comportará durante el transporte, cómo se hidratará en el molde, qué resistencia desarrollará a 28 días, y si su comportamiento en la obra estará dentro de lo esperado. tu trabajo como laboratorista responsable es capturar esa firma con precisión. página"}
