Repository: misapoe05-cell/sgc-estandares2026

File: www/assets/data/c467_1.json (part 3 of 3)
caras con brocha y, antes de que seque, fijar una tarjeta de identificación en la cara que originalmente estaba en la parte superior y en el envase final. en el caso del plástico adherible, terminar de envolver todas las caras, fijar la etiqueta de identificación en la cara superior y en el envase final. 6.4 la mezcla parafina-brea: proporciones y preparación aunque la norma nmx-c-467 lo dice de pasada, la práctica extendida recogida en el manual m·mmp·1·01 de la sct especifica una proporción de cuatro partes de parafina por una parte de brea, fluidificadas por medio de calor y mantenidas a temperatura tal que permanezcan líquidas hasta ser empleadas. ¿por qué? ¿por qué parafina y brea, y no solo parafina? porque la parafina sola es rígida y quebradiza al secar; se agrieta fácil y deja pasar humedad. la brea, más flexible y pegajosa, aporta elasticidad y mejor adherencia a la manta de cielo. juntas forman una membrana impermeable pero flexible, que soporta vibraciones del transporte sin fracturarse. la proporción 4:1 (parafina:brea) es empírica: más brea haría la mezcla demasiado pegajosa y difícil de aplicar; más parafina la haría demasiado frágil. el equilibrio se afinó por décadas de práctica en laboratorios de mecánica de suelos. 6.5 variante: muestras obtenidas de una pared cuando la muestra se obtiene de una pared vertical (por ejemplo, dentro de un pozo a cielo abierto), la norma describe una variante: excavar una bóveda alrededor del sitio donde se extrae la muestra, facilitando el labrado de las caras superior y laterales del cubo. labrar un cubo de 200 mm a 400 mm por lado. efectuar posteriormente un corte horizontal en la parte inferior del cubo. inmediatamente cubrir la muestra, extraerla e identificarla como se indica en la sección 8.2 de la norma. ¿por qué? excavar una \"bóveda\" alrededor de la muestra significa dejar un hueco a su alrededor sin despegar todavía la base. así se puede trabajar con libertad alrededor del cubo (labrando sus caras laterales y cubriéndolas), sin que se desplome. solo al final, cuando cinco caras están protegidas, se hace el corte basal. parte 7 · muestras alteradas: representativas e integrales la sección 7.3 de la norma cubre el muestreo alterado. es más flexible que el inalterado, pero igual requiere técnica. 7.1 dónde se obtienen las muestras representativas e integrales se obtienen de: paredes de un corte. un pozo a cielo abierto. un frente natural (un talud o una ladera descubierta). el frente abierto de un banco de materiales. los taludes de un almacenamiento de materiales. capas de terracería construidas (terraplén, subyacente, subrasante ya colocadas). 7.2 trabajos previos (sección 7.3.1) antes de extraer cualquier muestra, hay que preparar la superficie: limpiar con brocha o cepillo de cerdas la superficie donde se extraerá la muestra, eliminando toda la materia orgánica, basura o cualquier otra sustancia que pueda contaminarla. 7.3 muestra representativa (sección 7.3.2.1) cuando quieres determinar la estratigrafía y propiedades del subsuelo observando directamente la pared de un corte o un pozo: limpiar la pared como se indica en 7.3.1. de cada estrato de suelo que se identifique plenamente en la pared, tomar una muestra con las herramientas del capítulo 4. envasar cada muestra obtenida en una bolsa de plástico limpia y resistente, o en cualquier otro recipiente impermeable. introducir una tarjeta de identificación en el envase. cerrar inmediatamente el envase para evitar cambios en el contenido de agua. ¿por qué? ¿por qué \"inmediatamente\"? el contenido de agua de un suelo arcilloso puede reducirse significativamente en cuestión de minutos si queda expuesto al sol y al aire. un cambio de 2–3 % en humedad puede modificar de manera apreciable la clasificación y los límites de consistencia del suelo en el laboratorio. 7.4 muestra integral desde una pared o talud cuando se necesita muestra integral (todos los estratos en su proporción real), el procedimiento es distinto y más laborioso: una vez limpia la pared o el talud como se indica en 7.3.1, realizar un canal vertical de sección transversal uniforme en la pared o el talud, en toda la altura del material que se considere aprovechable. cuidar de no incluir la capa de tierra vegetal que, en su caso, exista en la parte superior de la pared. el material extraído del canal se recoge en una lona ahulada. por cuarteo (siguiendo la nmx-c-468-onncce-2018), se obtiene una muestra del tamaño indicado en la tabla 1. envasar en una bolsa de lona o de material resistente que evite la pérdida de material. la idea clave del canal vertical el canal es la herramienta que hace posible la muestra integral. si tomas puñados aislados de cada estrato, no garantizas que las proporciones sean correctas. el canal —un corte vertical continuo que atraviesa todos los estratos— captura cada uno en la proporción exacta en que aparecen en el terreno. es como cortar una rebanada de un pastel de mil hojas: la rebanada vertical incluye todas las capas en la proporción real del pastel. 7.5 muestra integral con posteadora cuando no hay un pozo a cielo abierto disponible, o cuando se trabaja a profundidades entre 1 y 4 m, se puede usar la posteadora: con la posteadora, extraer todo el material del sondeo. recoger todo el material extraído en una lona ahulada. cuartear conforme a la nmx-c-468-onncce-2018 para obtener la muestra del tamaño indicado en la tabla 1. ¿por qué? la posteadora es una alternativa económica al pozo a cielo abierto cuando las profundidades no son muy grandes. sin embargo, tiene dos limitaciones importantes: solo obtiene muestras alteradas (no inalteradas) y no permite observar las paredes del sondeo, por lo que la identificación de estratos depende de la pericia del operador. se usa sobre todo para muestreo integral, donde la mezcla de estratos es aceptable. 7.6 muestra integral de capas de terracería construidas cuando el material que interesa ya está colocado en una capa de terracería existente (para control de calidad o diagnóstico): con las herramientas del capítulo 4, excavar una caja en todo el espesor de la capa. las dimensiones de la caja deben ser las necesarias para poder excavar el sondeo y para obtener la muestra del tamaño indicado en la tabla 1. reducir el material por cuarteo conforme a la nmx-c-468-onncce-2018. 7.7 envasado e identificación de la muestra integral cada muestra integral extraída de la pared, talud, capa de terracería, o con posteadora, se envasa en una bolsa de lona o de material resistente que evite la pérdida de material. en la bolsa se introduce una tarjeta de identificación y se cierra con un cordel. parte 8 · marcado, etiquetado y embalaje la sección 8 de la norma trata sobre cómo identificar, envasar y almacenar las muestras. aquí está el detalle que más se omite en la práctica, y el que más se cuestiona en auditorías. 8.1 identificación y registro (sección 8.2) la norma es categórica: cada muestra se identifica mediante dos etiquetas, una en el interior del envase y otra sujeta al exterior. dichas etiquetas deben ser: resistentes al manejo de la muestra. con dimensiones mínimas de 80 mm x 120 mm. escritas con tinta permanente y en forma legible. ¿por qué? ¿por qué dos etiquetas? porque en campo y durante el transporte las cosas se mojan, se rasgan y se desgastan. si la etiqueta exterior se pierde o se vuelve ilegible, la interior (protegida por la bolsa) sigue permitiendo identificar la muestra. si pierdes ambas, la muestra pierde todo su valor: llega al laboratorio sin trazabilidad. es, en la práctica, basura. el tamaño mínimo de 80 x 120 mm no es arbitrario: permite escribir con letra clara los ocho datos obligatorios sin apretujarlos. 8.2 datos obligatorios en las etiquetas # dato por qué importa 1 nombre y ubicación de la obra identifica el proyecto; diferentes obras pueden tener muestras similares. 2 procedencia de la muestra indica el banco, corte o pozo específico. 3 identificación de la muestra número o clave única que diferencia de otras del mismo sitio. 4 profundidad a la que se tomó la muestra ubica verticalmente el material en el perfil estratigráfico. 5 espesor del estrato correspondiente indica cuánto material de ese tipo hay disponible. 6 fecha y hora del muestreo permite relacionar con condiciones climáticas y trazabilidad temporal. 7 observaciones cuando se requiera cualquier circunstancia especial (presencia de agua, raíces, boleos, etc.). 8.3 libreta de campo: el registro paralelo además de las etiquetas, la norma pide registrar en una libreta de campo: el nombre de la obra. el número y ubicación del pozo a cielo abierto o sondeo del que se obtuvo la muestra. la elevación media del brocal (boca del pozo). la profundidad total excavada o perforada. la profundidad del nivel freático cuando exista. para la localización del sitio de muestreo, si es necesario, un croquis de localización. la profundidad o nivel al que se obtuvo la muestra, así como la unidad y espesor del suelo al que pertenece. el número, tipo de muestra y la fecha en que se tomó. la clasificación de campo del material. ¿por qué? la libreta de campo es el respaldo documental completo del muestreo. las etiquetas viven con la muestra; la libreta vive en la oficina del ingeniero responsable. si una etiqueta se pierde totalmente, la libreta permite reconstruir el origen de la muestra con ayuda del cuaderno de pesajes, ubicaciones gps y demás. es el \"backup\" del muestreo. 8.4 envase según el tipo de muestra 8.4.1 muestras inalteradas (sección 8.3.1) una vez extraídas y protegidas como se indicó en la parte 6, se empacan en cajones de madera. durante el empaque: que los cajones estén limpios. que las muestras no se contaminen con polvo o cualquier otra sustancia antes de ser protegidas. que las muestras se apoyen dentro de los cajones con la cara opuesta a la que contiene la etiqueta, manteniendo la misma posición que tenía la muestra en el sitio de donde se obtuvo. que el fondo de los cajones y los espacios libres entre sus paredes y las muestras se rellenen con aserrín, papel, paja o con otro material que amortigüe las vibraciones o golpes que pudieran ocurrir durante el transporte. que los cajones queden perfectamente cerrados y que la tapa quede identificada. ¿por qué? la muestra inalterada conserva su estructura original, y esa estructura es frágil. un golpe fuerte, una caída, una vibración larga pueden fracturar internamente el cubo. por eso: aserrín como amortiguador, posición idéntica a la de campo (la gravedad la moldeó así), y cajón cerrado. la cara de la etiqueta hacia afuera y la muestra hacia dentro evita que el contacto del cubo con las paredes del cajón fracture la capa protectora de parafina. 8.4.2 muestras representativas (sección 8.3.2) se envasan en recipientes de capacidad suficiente, que pueden ser bolsas de plástico resistentes u otros recipientes que eviten la evaporación del agua y la pérdida de material. durante el envase: que las bolsas o recipientes estén limpios y secos antes de colocar la muestra. que las muestras no se contaminen con polvo o cualquier otra sustancia. que las bolsas o recipientes queden cerrados, con el objeto de evitar pérdidas o alteración de su contenido. cuando se obtengan varias muestras representativas, envasar en bolsas de plástico y empacarlas en una bolsa de lona ahulada limpia que se cierra para evitar pérdidas o alteración. en el caso de usar frascos de vidrio, para evitar que se rompan, empacar en cajas de madera rellenando el fondo y los espacios libres con aserrín, papel, paja u otro material amortiguador. 8.4.3 muestras alteradas integrales (sección 8.3.3) se envasan en bolsas o costales de material resistente. durante el envase: que las bolsas estén limpias y secas. que las muestras no se contaminen con polvo u otras materias extrañas. que las bolsas queden perfectamente cerradas, con el objeto de evitar pérdidas o alteración de su contenido. parte 9 · transporte y almacenamiento la sección 8.4 trata un tema que parece obvio pero es crítico: cómo llevar las muestras del sitio al laboratorio sin arruinarlas. 9.1 transporte para transportar las muestras del sitio de su obtención al laboratorio: acomodar en el vehículo los cajones con su tapa hacia arriba. las bolsas o los recipientes se acomodan de tal modo que se evite su perforación o rotura, así como su desplazamiento dentro del vehículo. en el caso de muestras inalteradas también evitar golpes o vibraciones durante la carga, descarga y manejo. ¿por qué? la tapa del cajón va hacia arriba para que la cara superior original de la muestra siga hacia arriba. el cubo inalterado fue labrado conservando su orientación natural; si se voltea durante el transporte, la estructura del suelo se somete a esfuerzos en direcciones para las que no estaba \"acostumbrada\", y puede fracturarse. evitar el desplazamiento de las bolsas parece trivial, pero en caminos mexicanos los baches ponen a prueba el embalaje. una bolsa que se mueve libremente en el vehículo termina perforándose contra otras, perdiendo material y arruinando la trazabilidad del muestreo. 9.2 recepción y almacenamiento en el laboratorio una vez que las muestras se reciben en el laboratorio: registrar las muestras asignándoles un número de identificación. almacenar en una bodega techada, cerrada, limpia y seca, o en un cuarto húmedo cuando se trate de muestras inalteradas. colocar sobre una tarima a 15 cm del suelo como mínimo, que permita el paso del aire. acomodarlas ordenadamente de forma tal que no se confundan y no puedan sufrir caídas o alteraciones. en el caso de muestras inalteradas, colocarlas con la etiqueta hacia arriba, manteniendo la misma posición que tenían en el sitio de donde se obtuvieron. ¿por qué? ¿por qué un cuarto húmedo para muestras inalteradas? porque aunque la parafina-brea impide la pérdida de humedad, el almacenamiento prolongado en un ambiente muy seco podría deshidratar la muestra a través de microgrietas en la capa protectora. un cuarto con humedad relativa controlada (normalmente >90 %) minimiza ese riesgo. la tarima a 15 cm del suelo permite ventilación inferior (evita condensación y moho) y protege contra inundaciones accidentales de la bodega. 9.3 vigencia y concordancia la sección 9 establece que la norma entra en vigor a los sesenta días naturales siguientes a su declaratoria de vigencia publicada en el diario oficial de la federación. la sección 10 declara que la norma no es equivalente (neq) con ninguna norma internacional, por no existir esta última al momento de su elaboración. ¿por qué? este es un matiz importante: la nmx-c-467 es una norma esencialmente mexicana, desarrollada con base en la experiencia del instituto mexicano del transporte y de la secretaría de comunicaciones y transportes. no existe un equivalente astm o iso directo. esto significa que si operas en proyectos internacionales deberás verificar qué norma aplica: en eua, por ejemplo, se usan astm d1587 (pared delgada) y astm d420 (investigación de sitio) para propósitos parecidos. parte 10 · conexión con otras normas la nmx-c-467 no vive aislada. entender cómo se conecta con otras normas te permite ver el cuadro completo de un estudio geotécnico para terracerías. 10.1 el flujo completo de principio a fin, un estudio geotécnico completo sigue este flujo: paso actividad norma / manual aplicable 1 planeación: qué muestras se necesitan y cuántas. nmx-c-467 (tabla 1). 2 muestreo en campo (pozo a cielo abierto, canal, posteadora). nmx-c-467 (procedimiento). 3 transporte al laboratorio. nmx-c-467 (sección 8.4). 4 preparación: secado, disgregado, cuarteo. nmx-c-468-onncce-2018. 5 clasificación del material. manual m·mmp·1·02 de la sct (sucs). 6 ensayos índice (contenido de agua, granulometría, límites de consistencia). nmx-c-475, nmx-c-496, nmx-c-416, etc. 7 ensayos mecánicos (compactación proctor, cbr, resistencia). nmx-c-476, y otras. 8 comparación contra requisitos de calidad. n·cmt·1·01 (terraplén), n·cmt·1·02 (subyacente), n·cmt·1·03 (subrasante). 9 aceptación o rechazo del material. criterios del proyecto y de la sct. ¿por qué? ver el flujo completo te ayuda a entender por qué la nmx-c-467 es tan cuidadosa. si la muestra se toma mal, todos los pasos posteriores heredan el error. un laboratorio impecable ensayando una muestra mal tomada sigue entregando un resultado erróneo. es el principio de \"garbage in, garbage out\" de la informática aplicado a la mecánica de suelos: basura entra, basura sale. 10.2 un caso práctico imagina que vas a construir un tramo de carretera de 2 km. necesitas 45 000 m³ de material para terraplén. ¿cómo aplicarías la nmx-c-467? exploración de ruta: pozos a cielo abierto a lo largo del trazo. de cada estrato, una muestra representativa (4 kg). esto te da la estratigrafía y te dice si hay suelos problemáticos. selección de bancos: de dos bancos candidatos, una muestra integral de 50 kg por cada 150 m³ aprovechables, y dos muestras integrales de 20 kg de cada frente abierto. con eso los laboratorios ensayan el material \"como vendría\" al sitio. si hay un estrato fino blando en el trazo: una muestra cúbica inalterada para evaluar resistencia y compresibilidad (afecta diseño de la cimentación del terraplén). durante construcción (control de calidad): una muestra integral de 10 kg cada 300 m³ colocados. con 45 000 m³ serían 150 muestras durante la obra, en control continuo. parte 11 · errores frecuentes y cómo evitarlos estos son patrones que los laboratorios y evaluadores técnicos encuentran una y otra vez. conocerlos por adelantado te ahorra rechazos, repeticiones y problemas legales. error consecuencia cómo evitarlo tomar la muestra representativa del centro del estrato pero no limpiar la capa superior intemperizada. la muestra se contamina con material orgánico y suelos alterados por intemperie; los ensayos arrojan valores no representativos. siempre limpiar con brocha o cepillo antes de muestrear. eliminar tierra vegetal y materia orgánica. confundir integral con representativa al muestrear un banco. aceptar un banco con material malo porque solo ensayaste el estrato \"bueno\". usar canal vertical completo para integrales. seguir la tabla 1 al pie de la letra. no identificar correctamente la muestra. pérdida total de trazabilidad; la muestra llega al laboratorio y no se sabe de dónde viene. dos etiquetas mínimo (interior y exterior), ocho datos obligatorios, libreta de campo. dejar la muestra alterada al sol o al aire libre. pérdida de humedad natural; ensayos índice (límite líquido, plástico, contenido de agua) dan valores equivocados. envasar y sellar inmediatamente en bolsa de plástico o recipiente impermeable. labrar el cubo inalterado y tardar en protegerlo. desecación superficial del cubo; fracturas al manipular. tener la mezcla parafina-brea caliente y lista antes de terminar el labrado. no descubrir más de una cara a la vez. transportar cubos inalterados sin amortiguación. fractura interna no visible; resultados de laboratorio erróneos. cajón cerrado, aserrín o paja rellenando los huecos, cara original hacia arriba. masa de muestra insuficiente para los ensayos planificados. el laboratorio pide más material; obra detenida o repetición del muestreo. consultar la tabla 1 antes de ir a campo. siempre tomar un poco más que el mínimo para contingencias. usar bolsas no impermeables para muestras representativas. pérdida de humedad; la clasificación del suelo cambia. bolsas de plástico resistentes o recipientes impermeables. cerrar bien. incluir la tierra vegetal en la muestra integral de un banco. resultados desfavorables artificialmente (materia orgánica excesiva). siempre excluir tierra vegetal de la parte superior del canal. no pesar el material integral antes del cuarteo. no se puede verificar la representatividad del cuarteo. usar la báscula de 120 kg en campo o llevar todo al laboratorio para pesar. parte 12 · autoevaluación con taxonomía solo la taxonomía solo de biggs y collis define cinco niveles progresivos de comprensión. responde cada nivel antes de pasar al siguiente. si puedes llegar al nivel 5, has logrado el aprendizaje profundo que buscábamos. nivel 1 · preestructural identificas los nombres básicos. ¿cómo se llama la norma que estudiamos? ¿qué institución la publica? ¿en qué año entra en vigor la versión actual? nivel 2 · uniestructural identificas piezas individuales. ¿cuántos tipos de muestras define la norma? nómbralos. ¿cuál es el tamaño mínimo de una muestra representativa de 4 kg destinada a estudios de estratigrafía? ¿cuál es la capacidad mínima de la báscula? ¿qué documento normativo es la referencia indispensable para la nmx-c-467? nivel 3 · multiestructural relacionas varias piezas. enumera los ocho datos obligatorios de una etiqueta de muestra y explica brevemente por qué cada uno importa. explica las diferencias entre muestra representativa, integral e inalterada en tres dimensiones: estructura, humedad y estratos. describe los pasos para obtener una muestra inalterada con la mezcla de parafina y brea. describe los pasos para obtener una muestra integral con posteadora. nivel 4 · relacional integras las piezas en un sistema. aquí empieza el aprendizaje profundo. explica por qué el canal vertical es la herramienta indispensable para la muestra integral, y qué pasaría si tomaras el material por puñados separados de cada estrato. ¿por qué la subrasante se controla con muestras más frecuentes (cada 200 m³) que el terraplén (cada 300 m³)? justifica la proporción 4:1 de parafina:brea. ¿qué pasaría si fuera 1:1? ¿y 10:1? una muestra inalterada se etiquetó pero la etiqueta interior se perdió durante el labrado; solo quedó la exterior. ¿es aceptable? ¿por qué la norma exige dos? nivel 5 · abstracto ampliado generalizas principios a situaciones nuevas. nivel de un profesional maduro. diseña un plan de muestreo completo para la construcción de una autopista de 5 km que requiere 80 000 m³ de terraplén. justifica el número, tipo y tamaño de muestras en cada fase (exploración, selección de bancos, control de calidad). un contratista te reporta 12 muestras integrales de 50 kg tomadas del mismo banco. ¿cumple con la tabla 1 para un estudio de selección? ¿qué información adicional necesitarías para contestar? durante una auditoría descubres que el laboratorio recibió 45 muestras representativas en bolsas sin sellar y que estuvieron tres días a la intemperie antes del envío. redacta una nota técnica explicando el impacto en los resultados y qué debe hacerse. estás explorando un banco con tres estratos: 0.5 m de tierra vegetal, 1.5 m de arena limpia, 1.0 m de arcilla. explica paso a paso cómo tomarías una muestra integral válida, qué errores debes evitar, y cuál sería la masa aproximada esperada del canal antes del cuarteo si el canal tiene 0.2 m × 0.2 m. fuentes consultadas esta guía integra el texto literal de la norma mexicana y material publicado en fuentes confiables del sector. documento normativo principal nmx-c-467-onncce-2019 · industria de la construcción – geotecnia – materiales para terracerías – métodos de muestreo. declaratoria de vigencia publicada en el diario oficial de la federación el 12 de septiembre de 2019. cancela a la nmx-c-467-onncce-2013. documentos normativos relacionados nmx-c-468-onncce-2018 · industria de la construcción – geotecnia – materiales térreos – método de preparación de muestras. nmx-c-416-onncce · muestreo de estructuras terrosas y pétreas y determinación del tamaño de la muestra. nmx-c-430-onncce · industria de la construcción – geotecnia – cimentaciones – cálculo de las presiones verticales en el subsuelo. nmx-c-431-onncce · industria de la construcción – geotecnia – cimentaciones – toma de muestra alterada e inalterada. normas y manuales sct / imt manual m·mmp·1·01/03 · métodos de muestreo y prueba de materiales – suelos y materiales para terracerías – muestreo de materiales para terracerías. instituto mexicano del transporte. manual m·mmp·1·02 · clasificación de fragmentos de roca y suelos. instituto mexicano del transporte. manual m·mmp·1·03/03 · secado, disgregado y cuarteo de muestras. norma n·cmt·1·01 sct · calidad de materiales para terraplén. norma n·cmt·1·02/21 sct · calidad de materiales para capa subyacente. norma n·cmt·1·03/21 sct · calidad de materiales para capa subrasante. norma n·ctr·car·1·01·009/16 sct · construcción de terracerías. norma n·pry·car·1·02·003/19 sct · proyecto de terracerías – ejecución de sondeos y pozos a cielo abierto. referencias adicionales comisión federal de electricidad (cfe) · especificación cfe c0000-45 · estudios geotécnicos para ingeniería de detalle. nmx-z-013-scfi-2015 · guía para la estructuración y redacción de normas. nom-008-scfi-2002 · sistema general de unidades de medida. cierre la nmx-c-467 es una norma corta pero poderosa. en siete páginas resume décadas de práctica de laboratoristas e ingenieros geotécnicos mexicanos. cada detalle —las dos etiquetas, el canal vertical, la proporción 4:1 de parafina y brea, los 15 cm de tarima, el transporte con amortiguación— responde a un error histórico que alguien cometió y pagó con un ensayo perdido, una cimentación dañada o un tramo de carretera prematuramente fallado. cuando mires un plan de muestreo de aquí en adelante, ya no lo verás como una burocracia. verás la memoria colectiva de la profesión convertida en procedimiento. página"}
