Repository: misapoe05-cell/sgc-estandares2026

File: www/assets/data/c468_1.json (part 3 of 3)
qué se hace cita textual: \"el disgregado se realiza con el objeto de separar las diferentes partículas aglomeradas que constituyen la muestra.\" dicho de otra forma: una muestra de campo puede verse uniforme pero en realidad ser una mezcla de partículas unidas (por humedad, por cementación natural, por simple proximidad). si no las separamos, un análisis posterior las contaría como una sola partícula grande en lugar de muchas pequeñas. ¿por qué? imagina que tienes 10 kg de arcilla con algunas gravas. si no disgregas, podrías reportar \"8 kg retenidos en malla 4.75 mm\" porque los terrones arcillosos son demasiado grandes para pasar. pero si disgregas correctamente, descubrirás que quizá solo 2 kg son realmente grava y 8 kg son arcilla desagregada. el disgregado revela la granulometría real del material, no la aparente. 8.2 la regla de oro del disgregado principio fundamental hay que disgregar sin fracturar las partículas duras. si rompes las gravas con el mazo, estás creando finos artificiales y destruyendo la verdadera granulometría del material. 8.3 el procedimiento paso a paso la norma describe un proceso en cascada que atraviesa las cinco mallas de la tabla 1. vamos paso por paso. paso 1 · pesar la muestra seca una vez secada la muestra, determinar y registrar su masa con una aproximación de 100 g. ¿por qué? este peso inicial es crítico: sirve para calcular porcentajes de cada fracción respecto al total. sin este dato, los porcentajes serían imposibles de calcular con referencia al material original. paso 2 · cribar por malla n° 4 (4.75 mm) cribar el material por la malla n° 4 y apartar la fracción que pasa por esta. es decir, separar finos de gruesos desde el primer paso. paso 3 · cribar en la malla de 75 mm lo retenido en n° 4 se cribaen la malla de 75 mm el material retenido en la malla n° 4. la fracción retenida en 75 mm se coloca en charolas. disgregar con el mazo, dejando caer verticalmente desde una altura aproximada de 20 cm (maceo) hasta obtener partículas que ya no sean disgregables. cribar nuevamente por la malla de 75 mm el material disgregado, obtener y registrar la masa de la fracción retenida con aproximación de 100 g y calcular su porcentaje con relación a la masa total. ¿por qué? ¿por qué exactamente 20 cm de altura? es el punto donde el mazo tiene suficiente energía para fracturar los terrones (agregaciones débiles) pero no para fragmentar las gravas duras. más altura aumentaría el riesgo de romper partículas duras; menos altura no rompería los terrones. ¿por qué cribar dos veces por la misma malla? la primera vez separa lo que ya está suelto; la segunda vez asegura que después del maceo cualquier terrón se redujo a sus partículas individuales. si después del maceo sigue habiendo material retenido en 75 mm, ese material es realmente partícula grande (no un terrón), y debe reportarse como tal. paso 4 · repetir en malla de 50 mm (2 pulgadas) al material disgregado y cribado que pasa la malla de 75 mm, agregar al que inicialmente la pasó y cribar por la malla de 50 mm. repetir el procedimiento de cribado y disgregado. paso 5 · repetir en mallas sucesivas repetir la misma operación con las mallas 25 mm (1 pulgada), 9.5 mm (⅜ pulgadas) y 4.75 mm (n° 4). paso 6 · reintegrar la muestra por último, reintegrar la muestra con todas las porciones obtenidas en estas operaciones, para posteriormente proceder al mezclado y cuarteo. cuando los ensayos por ejecutar lo requieran, el material que pasa la malla 4.75 mm se disgrega a tamaños menores según lo indicado en dichos ensayos. 8.4 leyendo la figura 1 de la norma la figura 1 esquematiza todo el proceso. los símbolos son: signo + seguido de número: material retenido en la malla n. signo − seguido de número: material que pasa por la malla n. óvalo con número: operación de cribado por la malla n. el flujo es siempre el mismo: una malla divide la muestra en dos fracciones; la retenida se somete a maceo y se criba otra vez por la misma malla; lo que sigue pasando se agrega al flujo principal; lo que queda retenido después del segundo cribado es material \"duro\" de verdad a ese tamaño. la lógica subyacente el proceso recorre de mallas grandes a pequeñas. primero separa lo que es realmente grande (75 mm), luego se concentra en la fracción más pequeña. nunca se intenta disgregar todo a la vez: cada etapa trabaja un tamaño específico, de manera controlada. parte 9 · condiciones ambientales (sección 7) es una sección breve pero que no debes ignorar. texto de la norma \"realizar el secado, disgregado y cuarteo en un lugar ventilado, limpio, libre de corrientes de aire y de partículas o sustancias que contaminen las muestras.\" 9.1 desmenuzando los cuatro requisitos requisito qué problema evita consecuencia si no se cumple lugar ventilado acumulación de polvo y humedad excesiva. secado ineficiente, posible contaminación cruzada entre muestras. limpio contaminación previa del sitio. material extraño (cemento, restos de otros suelos) se incorpora a la muestra. libre de corrientes de aire pérdida de finos por arrastre. la muestra final tendría menos finos que la original, alterando la granulometría. libre de partículas o sustancias contaminantes contaminación durante el procedimiento. un sitio con polvo de cemento, yeso o agregados cercanos puede alterar químicamente la muestra. ¿por qué? la combinación de \"ventilado\" y \"libre de corrientes de aire\" parece contradictoria pero es precisa: necesitas algo de circulación para que el secado funcione y la humedad se evapore, pero no un ventilador o una corriente directa que soplará los finos fuera de la charola o lona. el laboratorio ideal tiene ventilación pasiva: ventanas abiertas, pero sin ventiladores apuntando al material. parte 10 · cuarteo manual paso a paso (sección 8.1) la sección 8 es el corazón operativo. empecemos por el método manual, que debes dominar antes de considerar el mecánico. 10.1 propósito cita textual de la norma: \"realizar el cuarteo o reducción de muestras hasta el tamaño apropiado para los ensayos de laboratorio que se requieran, empleando en cada caso una técnica para minimizar las variaciones en las características medibles entre la muestra probada y la muestra de campo.\" dicho claro: el objetivo es que lo que ensaye el laboratorio sea estadísticamente equivalente a lo que hay en el campo. las variaciones nunca serán cero, pero deben minimizarse. 10.2 procedimiento manual paso a paso paso 1 · preparar la superficie (sección 8.1.1) colocar la muestra sobre una superficie plana, firme y limpia, donde no pueda haber pérdida de material ni contaminación con materias extrañas. mezclar todo el material de la muestra disgregada hasta que presente un aspecto homogéneo, traspaleándolo de un lugar a otro mínimo cuatro veces. ¿por qué? ¿por qué cuatro veces y no dos? porque cada traspaleo mezcla parcialmente, pero quedan \"zonas\" con concentración ligeramente mayor de un tipo de partícula. los estudios empíricos mostraron que cuatro traspaleos son el umbral donde la homogeneización se vuelve estadísticamente confiable. la superficie debe ser firme para que al pasar la pala no se arrastre tierra de otra zona; debe ser limpia para no incorporar contaminantes. paso 2 · opción con lona ahulada (sección 8.1.2) si se utiliza una lona ahulada: depositar el material sobre ella y mezclar levantando simultáneamente dos vértices opuestos de la lona. hacer rodar la muestra sin que resbale y evitar que el material se salga de ella. repetir con los otros dos vértices y así sucesivamente, hasta lograr la mezcla homogénea. ¿por qué? levantar dos vértices opuestos hace que el material ruede sobre sí mismo por gravedad. las partículas del centro pasan a los bordes y viceversa, produciendo una mezcla real, no aparente. alternar los pares de vértices (primero uno y tres, luego dos y cuatro) asegura que la rotación ocurra en dos direcciones ortogonales, homogeneizando en los dos ejes del plano. paso 3 · formación del cono (sección 8.1.3) una vez homogeneizada la muestra, formar un cono depositando con la pala el material en el vértice del mismo, para que se acomode por sí solo y procurar que la distribución sea uniforme. ¿por qué? el cono es una forma geométrica que, al formarse por caída libre del material, distribuye las partículas según el tamaño por efecto gravitacional: las más grandes ruedan hacia abajo y se acumulan en la base, las pequeñas tienden a quedarse más cerca del eje. pero si todo se vierte en un solo punto (el vértice), esta separación es simétrica respecto al eje, lo que es clave para los pasos siguientes. paso 4 · cono truncado (sección 8.1.4) formar un cono truncado encajando la pala en el vértice del cono original y haciéndola girar alrededor de su eje, con el fin de ir desalojando el material hacia la periferia, hasta dejarlo con un diámetro de 4 a 8 veces la altura. ¿por qué? el cono truncado (como un disco grueso) distribuye el material en una capa plana uniforme. la relación diámetro/altura entre 4 y 8 es empírica: garantiza una capa suficientemente delgada para que los cortes posteriores pasen por todas las capas verticales, pero suficientemente alta para que la muestra no se desparrame al dividirla. paso 5 · división en cuatro (sección 8.1.5) dividir el cono truncado en cuatro partes iguales con la pala o la regla. eliminar dos de las partes diagonalmente opuestas, incluyendo todo el material fino. limpiar los espacios vacíos con brocha. ¿por qué? la división en cuatro produce cuatro cuadrantes. eliminar dos diagonalmente opuestos (no dos adyacentes) es clave: si hubiera alguna variación radial en la distribución del material, los cuadrantes diagonales tienden a compensarse entre sí. dos cuadrantes adyacentes heredarían cualquier sesgo lateral. la brocha es esencial: los finos se adhieren al suelo y a la pala; si no se recuperan, los dos cuartos conservados tendrían menos finos que los eliminados, perdiendo representatividad. paso 6 · repetir hasta el tamaño requerido (sección 8.1.6) en caso de ser necesario, mezclar el material de los dos cuadrantes opuestos conservados y repetir el procedimiento, hasta reducir la muestra al tamaño requerido para los ensayos. lógica del cuarteo sucesivo cada ciclo reduce la muestra a la mitad. si empezaste con 40 kg: tras el primer cuarteo tienes 20 kg, tras el segundo 10 kg, tras el tercero 5 kg, tras el cuarto 2.5 kg, tras el quinto 1.25 kg. en cinco ciclos redujiste la masa a un 3% de la original manteniendo representatividad. parte 11 · cuarteo para muestras pequeñas y grandes las secciones 8.1.7 y 8.1.8 ofrecen variantes especiales del cuarteo manual según el tamaño y la condición del material. 11.1 procedimiento para muestras pequeñas (sección 8.1.7) este procedimiento solo es aplicable a muestras de materiales finos húmedos. el procedimiento es distinto porque las muestras pequeñas no permiten formar conos tradicionales. paso 1 · humedecer la muestra en una superficie limpia, donde no haya pérdida de material ni se adicionen sustancias contaminantes, a la muestra seca y disgregada de material fino, añadir agua suficiente para humedecer completamente. mezclar con el agua hasta que presente una apariencia homogénea. ¿por qué? ¿por qué humedecer una muestra seca? porque en muestras pequeñas los finos tienden a segregarse y flotar en el aire al manipularlos. el agua los pega y evita que se pierdan o se vayan con el aire. es una forma de atrapar los finos mientras se trabaja. paso 2 · formar un cono pequeño con el cucharón, formar un cono con el material, tomándolo de la periferia y vertiéndolo sobre la cúspide. aplanar el cono a un diámetro uniforme (2 a 4 veces la altura), presionando la parte superior con el cucharón. paso 3 · separar en cuadrantes y combinar opuestos separar en cuadrantes sensiblemente iguales el cono aplanado, con ayuda de una regla. juntar sobre una charola el material de dos cuadrantes opuestos. si es necesario repetir hasta obtener la porción del tamaño requerido para el ensayo. 11.2 procedimiento para muestras grandes (sección 8.1.8) materiales finos húmedos si la muestra es muy grande y se encuentra húmeda superficialmente, se puede efectuar un cuarteo preliminar con un cuarteador mecánico que tenga aberturas de conductos de 40 mm, y reducir la muestra a no menos de 5 kg. la porción así obtenida se cuartea por el método manual, o se seca y se emplea el método mecánico fino. ¿por qué? la idea es hacer una pre-reducción gruesa con un cuarteador de conductos anchos (40 mm), que no se obstruye con el material húmedo, y luego afinar el cuarteo con métodos más precisos. es como recortar a grandes tijeretazos primero y luego con tijera de precisión. ¿por qué 5 kg y no menos en la pre-reducción? porque por debajo de 5 kg los errores estadísticos del cuarteo mecánico grueso se vuelven significativos. mantener 5 kg como mínimo asegura que el cuarteo manual fino parte de una muestra con suficiente material para seguir siendo representativa. parte 12 · cuarteo mecánico (sección 8.2) la sección 8.2 describe el uso del cuarteador con tolva (ilustrado en la figura 3 de la norma). es más rápido, menos variable entre operadores, y apropiado para muchas situaciones. 12.1 cuándo aplica cita textual: \"el cuarteador de muestras, como el de la figura 3, se utiliza generalmente para muestras menores de 100 kg; en caso de muestras de mayor tamaño, éstas se reducen previamente al tamaño mencionado mediante el procedimiento de cuarteo descrito en el 8.1. de esta norma.\" 12.2 procedimiento paso a paso paso 1 · verter la muestra uniformemente verter la muestra sobre la tolva del cuarteador, distribuyéndola uniformemente en toda su longitud para que fluyan a través de cada uno de los ductos, cantidades aproximadamente iguales de material. ¿por qué? si viertes todo el material por un solo punto de la tolva, caerá principalmente por los conductos que estén debajo de ese punto y no por los demás. la uniformidad del vertido es esencial para que todos los conductos reciban material y el reparto sea imparcial. paso 2 · regular la velocidad la velocidad a la que se alimenta la muestra debe ser tal que permita el flujo continuo por los conductos hacia los receptáculos inferiores. ¿por qué? velocidad muy rápida: el material se apila sobre los conductos y atora el flujo, rompiendo la aleatoriedad del reparto. velocidad muy lenta: el efecto es menor, pero aumenta el tiempo y la exposición de la muestra al ambiente (pérdida de humedad, contaminación). la velocidad óptima es un flujo continuo constante, como vaciar arena de un reloj. paso 3 · la primera partición una vez dividida la muestra en dos porciones que se depositan a la salida de los dos grupos de ductos en las charolas laterales del cuarteador, se constituye la primera partición. paso 4 · repetir si es necesario se vuelve a introducir la porción de muestra de uno de los receptáculos al cuarteador cuantas veces sea necesario, hasta reducir la muestra al tamaño requerido para el ensayo programado. la porción de muestra que se recolecte en el otro receptáculo puede ser conservada para reducción de tamaño para otro ensayo. ventaja importante en cada ciclo de cuarteo mecánico generas dos mitades válidas. una se sigue reduciendo para el ensayo planeado; la otra queda disponible para otros ensayos o como contraprueba. es eficiente: la muestra no se \"desperdicia\" como en el cuarteo manual donde los dos cuartos eliminados suelen descartarse. parte 13 · el principio estadístico detrás del cuarteo esta parte no aparece en la norma, pero es clave para que entiendas a nivel profundo por qué todo este procedimiento funciona. cuando lo comprendas, el porqué de cada detalle se vuelve natural. 13.1 el problema del muestreo supón que una muestra de 50 kg tiene una proporción real de 60 % arena y 40 % arcilla. si tomas un puñado al azar (sin cuartear) de, digamos, 500 g, la estadística dice que la proporción que obtendrás no será exactamente 60:40. será algo como 55:45, 62:38, 58:42... variando aleatoriamente alrededor del valor real. esta variación se llama error de muestreo. se puede cuantificar: mientras más pequeña sea la muestra tomada comparada con la muestra total, mayor será la variación esperada. 13.2 por qué el cuarteo funciona el cuarteo reduce este error de dos formas inteligentes: mezclado previo: los cuatro traspaleos y la homogeneización con lona garantizan que no haya zonas con concentración distinta. así cada punto de la muestra tiene aproximadamente la misma composición que el total. división sistemática: al dividir en cuatro cuadrantes y tomar dos opuestos, obtienes el 50 % del material eligiéndolo por posición geométrica (no por azar puro). cualquier variación radial o lateral se compensa entre cuadrantes opuestos. ¿por qué? la elección de cuadrantes opuestos (no adyacentes) es matemáticamente clave. imagina que durante el apilamiento hubo una pequeña asimetría: un lado del cono quedó con un poco más de arena gruesa. si tomaras dos cuartos adyacentes, heredarías toda esa asimetría. pero dos cuartos opuestos (uno con más arena, otro con menos) se promedian y cancelan el sesgo. 13.3 el principio de gy el ingeniero francés pierre gy desarrolló en los años 1950–1970 la teoría moderna del muestreo de partículas. sus resultados, hoy ampliamente aceptados, demuestran que el error mínimo del muestreo se consigue cuando: la muestra se mezcla bien antes de dividir (homogeneización). la división es tan \"ciega\" como sea posible al contenido (imparcialidad). la masa de la muestra extraída guarda proporción con la del total y con el tamaño máximo de partículas (representatividad granulométrica). la nmx-c-468, aunque no cita a gy, aplica estos tres principios: homogeneiza (traspaleos, lona), divide imparcialmente (cuadrantes opuestos, cuarteador mecánico) y cuida el tamaño máximo de partículas (mallas y anchos de conducto). la conclusión profunda cada detalle procedimental de la norma —los 4 traspaleos, la lona ahulada, el cono truncado con relación 4–8, la elección de cuartos opuestos, el ancho mínimo de conductos— no es una receta arbitraria. son expresiones operativas de la teoría estadística del muestreo. cumplir la norma sin entender esto te hace un operador. entenderla te hace ingeniero. parte 14 · errores frecuentes y cómo evitarlos estos patrones son los que más se observan en auditorías y supervisiones de laboratorio. conocerlos de antemano te ahorra rechazos de resultados y repeticiones. error consecuencia cómo evitarlo secar totalmente una muestra con finos plásticos. formación de grumos durísimos; alteración permanente de propiedades plásticas. secar solo lo necesario para disgregar, no hasta sequedad total (nota 1 de la norma). usar horno a 100 °c en lugar de 60 °c. deshidratación de minerales arcillosos; alteración de límites de consistencia. verificar termostato del horno; 60 °c ± 5 °c es el rango válido para preparación. fracturar partículas duras al macear. finos artificiales; granulometría errónea con más finos de los reales. respetar los 20 cm de altura de caída; usar mazo de 1 kg con base de cuero. no recuperar los finos con brocha al cuartear. pérdida selectiva de finos; muestra final más granular que la original. barrer los espacios vacíos y la lona después de cada cuarteo; recuperar lo que se adhiere a la pala. homogeneizar con pocos traspaleos (menos de 4). persisten zonas con concentración distinta; cuarteo sesgado. seguir la norma al pie: mínimo 4 traspaleos antes de formar el cono. elegir cuadrantes adyacentes al dividir. sesgo heredado si hay asimetría radial en el cono. siempre elegir cuadrantes diagonalmente opuestos. verter la muestra en un punto en el cuarteador mecánico. flujo preferencial; algunos conductos no reciben material. distribuir uniformemente sobre toda la longitud de la tolva. cuarteo mecánico con material húmedo pegajoso. conductos obstruidos; reparto no uniforme. secar previamente o usar pre-reducción con conductos de 40 mm. saltarse el pesado inicial de la muestra seca. imposible calcular porcentajes; resultados incomparables con otros ensayos. siempre pesar con aproximación de 100 g antes de empezar. trabajar en lugar con viento o corrientes de aire. pérdida de finos por arrastre atmosférico. zona ventilada pero sin corrientes directas; alejada de ventiladores. no repetir el cribado después del maceo. terrones no disgregados se reportan como partículas grandes reales. cribar dos veces por cada malla: antes y después del maceo. parte 15 · autoevaluación con taxonomía solo la taxonomía solo de biggs y collis define cinco niveles de comprensión. responde cada nivel antes de pasar al siguiente. si llegas al nivel 5 con seguridad, has logrado el aprendizaje profundo. nivel 1 · preestructural identificas los nombres básicos. ¿cuál es el nombre completo de la norma? ¿qué institución la publica? ¿en qué fecha entró en vigor? nivel 2 · uniestructural identificas piezas individuales. ¿cuáles son las tres operaciones que describe la norma? ¿cuál es la temperatura de secado especificada? ¿cuáles son las cinco mallas indicadas en la tabla 1? ¿cuál es la masa y altura de caída del mazo? nivel 3 · multiestructural relacionas varias piezas. describe los seis pasos del cuarteo manual y explica brevemente cada uno. enumera los cuatro requisitos ambientales del lugar de trabajo y justifica uno. compara el procedimiento para muestras pequeñas (8.1.7) con el procedimiento manual estándar (8.1): ¿qué cambia y por qué? describe los materiales auxiliares (sección 4.1) por función. nivel 4 · relacional integras las piezas en un sistema. aquí empieza el aprendizaje profundo. explica por qué la norma prohíbe el secado total en muestras plásticas y qué ocurre físicamente en las láminas arcillosas. justifica la decisión de tomar cuartos opuestos (no adyacentes) con base en la estadística del muestreo. una muestra contiene 5 % de gravas duras de 40 mm. ¿puedes usar un cuarteador mecánico con conductos de 15 mm? argumenta con base en el criterio del 50 % del tamaño máximo. un laboratorista seca una arcilla plástica a 110 °c y luego intenta hacer un ensayo de límite líquido. ¿qué error está cometiendo y qué resultado probable obtendrá? nivel 5 · abstracto ampliado generalizas principios a situaciones nuevas. nivel de un profesional maduro. diseña un procedimiento de preparación para una muestra de 80 kg con 30 % de gravas hasta 75 mm, 20 % de arena, 50 % de arcilla plástica saturada. indica secuencia, equipo, tolerancias y justificaciones. tu cliente te reporta que obtuvo porcentajes de finos del 15 % en laboratorio, pero en campo el material se ve con 30 % de arcilla. detecta las cuatro causas más probables en la preparación de la muestra. argumenta por qué la norma elige el cuarteo como método de reducción en lugar de simplemente \"tomar una porción al azar\". sustenta con la teoría de muestreo de gy. desarrolla un procedimiento de verificación interna de laboratorio para demostrar que tu cuarteador mecánico está dividiendo correctamente (qué mides, qué tolerancias aceptarías, qué harías si no cumple). fuentes consultadas esta guía integra el texto literal de la norma mexicana y material publicado en fuentes confiables del sector. documento normativo principal nmx-c-468-onncce-2018 · industria de la construcción – geotecnia – materiales térreos – método de preparación de muestras. declaratoria de vigencia publicada en el diario oficial de la federación el 14 de noviembre de 2018. cancela a la nmx-c-468-onncce-2013. documentos normativos relacionados nmx-b-231-1990 · cribas para la clasificación de materiales granulares. declaratoria de vigencia publicada en el diario oficial de la federación el 09 de enero de 1991. nmx-c-467-onncce-2019 · industria de la construcción – geotecnia – materiales para terracerías – métodos de muestreo. nmx-z-013-scfi-2015 · guía para la estructuración y redacción de normas. nom-008-scfi-2002 · sistema general de unidades de medida. manuales sct / imt m·mmp·1·01/03 · métodos de muestreo y prueba de materiales – suelos y materiales para terracerías – muestreo de materiales para terracerías. instituto mexicano del transporte. m·mmp·1·03/03 · secado, disgregado y cuarteo de muestras. referencia bibliográfica directa de la nmx-c-468. normas internacionales relacionadas (contexto) astm c702 · standard practice for reducing samples of aggregate to testing size. describe métodos equivalentes para la reducción de muestras de agregados. astm d75 · standard practice for sampling aggregates. norma correspondiente al muestreo previo. literatura técnica gy, p. m. (1998). sampling for analytical purposes. john wiley & sons. obra fundacional de la teoría moderna del muestreo de partículas. petersen, l., minkkinen, p., & esbensen, k. h. (2005). representative sampling for reliable data analysis: theory of sampling. chemometrics and intelligent laboratory systems, 77(1–2), 261–277. onncce · portal del organismo nacional de normalización y certificación de la construcción y edificación. sitio oficial con catálogo de normas vigentes. cierre la nmx-c-468 es una norma corta y humilde, pero encierra décadas de conocimiento de laboratoristas e ingenieros. cada tolerancia (60 °c ± 5 °c, mazo de 1 kg ± 100 g, altura de caída de 20 cm, conductos ≥50 % del tamaño máximo, cuatro traspaleos mínimo) responde a un error que alguien ya pagó en su momento con un ensayo equivocado. cuando prepares muestras de aquí en adelante, ya no seguirás un recetario ciego. sabrás por qué cada paso existe, qué pasa si lo omites y cómo diagnosticar un procedimiento mal ejecutado. ese conocimiento profundo es el que distingue al operador del ingeniero. página"}
