Repository: misapoe05-cell/sgc-estandares2026

File: www/assets/data/c475_1.json (part 3 of 3)
inmediatamente se determina la masa del conjunto y registrar como m_1, en g, de acuerdo con la balanza indicada en el 4.1.\" claves operativas: \"inmediatamente\": no esperes ni dejes la muestra destapada mientras preparas la balanza. entre el momento de destapar la muestra de su envase original y tapar el recipiente de ensayo debe transcurrir lo menos posible. tapar antes de pesar: la tapa evita pérdida de humedad por evaporación durante la pesada. registrar como m_1: masa total del conjunto (recipiente + tapa + muestra húmeda). 9.3 paso 3 · secado en horno (sección 7.3) cita textual: \"quitar la tapa del recipiente, introducirlo con la muestra en el horno manteniendo a una temperatura de 110 °c ± 5 °c, hasta masa constante; el tiempo requerido para obtener una masa constante dependerá del tipo y tamaño del material, capacidad del horno y otros factores, el material se considera seco cuando la diferencia entre dos mediciones sucesivas es igual o menor que 0.1 % de la masa de material.\" luego la norma añade un caso especial: en caso de materiales que contengan materia orgánica o mineral como el yeso que tienen agua en su composición, la temperatura de secado no será mayor de 60 °c. los puntos críticos del paso 3 1. quitar la tapa antes de meter al horno: obvio, el vapor debe poder salir. con tapa, el agua simplemente circula dentro. 2. 110 °c ± 5 °c: temperatura estándar. si tu horno falla y sube a 125 °c, el ensayo está inválido. 3. hasta masa constante: no un tiempo fijo. el tiempo depende del tipo y cantidad de material. una muestra pequeña y arenosa puede secarse en 2 horas; una muestra grande de arcilla puede necesitar 24 horas. 4. criterio de masa constante: diferencia entre pesadas sucesivas ≤ 0.1 % de la masa. se pesa, se vuelve a meter al horno, se pesa de nuevo; si la diferencia es mínima, está seco. 9.4 paso 4 · enfriamiento y pesada final (sección 7.4) cita textual: \"una vez secada la muestra, sacar del horno y colocar en el desecador, dejándola enfriar hasta la temperatura ambiente; obtener la masa en su recipiente original previamente tapado y registrar como m_2, en g.\" secuencia exacta: sacar el recipiente (sin tapa) del horno. colocar en el desecador. dejar enfriar hasta temperatura ambiente. tapar el recipiente. pesar el conjunto (recipiente + tapa + muestra seca) y registrar como m_2. ¿por qué? ¿por qué enfriar antes de pesar? por dos razones físicas. primero: los materiales calientes crean corrientes de convección alrededor de la balanza que generan lecturas fluctuantes. segundo: el aire caliente es menos denso y da un empuje hidrostático diferente sobre el plato de la balanza, alterando la lectura por 0.1–0.3 %. ¿por qué tapar antes de pesar? porque el material seco absorbe humedad del ambiente rápidamente. entre el desecador y la balanza pueden pasar 30 segundos y ya habría ganado masa. tapar en el desecador sella el material a su estado perfectamente seco. parte 10 · ¿por qué 110 °c ± 5 °c? fundamento físico esta parte no está explícita en la norma pero es clave para el aprendizaje profundo. entender por qué 110 °c te ayuda a saber cuándo y por qué no usar 110 °c. 10.1 el problema del agua en el suelo el agua en un suelo se encuentra en cuatro formas, de más fácil a más difícil de eliminar: tipo de agua cómo está se elimina a... agua libre (gravitacional) ocupa los poros grandes; drena por gravedad. temperatura ambiente, eventualmente. con calor suave sale en horas. agua capilar atrapada por tensión superficial en poros finos. ~100 °c (punto de ebullición del agua). agua adsorbida pegada a la superficie de las partículas arcillosas por fuerzas eléctricas. 110–120 °c. agua de hidratación (estructural) ligada químicamente a la red cristalina de algunos minerales (p. ej. el yeso). más de 150 °c (y al salir, destruye el mineral). 10.2 la elección de 110 °c la temperatura de 110 °c es un compromiso histórico basado en décadas de investigación: efecto ¿por qué 110 °c es adecuado? suficientemente alta elimina el agua libre, capilar y adsorbida (las tres formas de agua \"real\" en el suelo). por encima del punto de ebullición permite que el agua se evapore con rapidez en lugar de lentamente. menor de 150 °c no arranca el agua estructural de la mayoría de los minerales, evitando falsificar el contenido de agua. estándar mundial es la temperatura adoptada por astm d2216, iso 17892-1, aashto t265 y otras. permite comparar resultados internacionalmente. ¿por qué? si secaras a 80 °c, quedaría agua adsorbida sin eliminar y reportarías un contenido de agua menor al real. si secaras a 150 °c, comenzarías a arrancar agua estructural de ciertos minerales (yeso, arcillas expansivas) y reportarías un contenido de agua mayor al real. 110 °c ± 5 °c es el punto de equilibrio óptimo para la mayoría de los suelos. la tolerancia de ±5 °c absorbe las imprecisiones de termostatos comerciales. parte 11 · casos especiales: yeso y materia orgánica la norma incluye una excepción clave al final de la sección 7.3: cuando el material contiene yeso o materia orgánica, la temperatura de secado no será mayor de 60 °c. 11.1 el problema con el yeso el yeso (sulfato de calcio dihidratado, caso₄·2h₂o) es un mineral común en algunos suelos, especialmente en regiones áridas y semiáridas como el norte de méxico. su estructura cristalina contiene 2 moléculas de agua químicamente ligadas por cada molécula de sulfato de calcio. reacción química al calentar cuando el yeso se calienta por encima de 100 °c, pierde parte de esta agua estructural: caso₄·2h₂o  →  caso₄·½h₂o + 1½ h₂o (dihidrato → hemihidrato + agua) y si la temperatura sube aún más (cerca de 180 °c) pierde toda su agua estructural. ¿por qué? este cambio es un problema grave. el agua que se libera del yeso no es agua \"natural\" del suelo: es agua químicamente combinada en la estructura del mineral. si la contamos como agua del suelo, reportaremos un contenido de agua mucho mayor al real. ejemplo numérico: un suelo con 30 % de yeso puede liberar hasta 6–8 % de agua adicional por descomposición del yeso. si el contenido real de agua del suelo es 15 %, reportaríamos 22 %. el error es devastador. peor aún: al eliminar el agua estructural se forma calcium sulfate hemihydrate (el \"yeso calcinado\"), un material que al volver a humedecer endurece como concreto. el suelo queda alterado permanentemente. esto lo documenta explícitamente astm d2216. 11.2 el problema con la materia orgánica la materia orgánica (restos de plantas, raíces, humus) está presente en suelos vegetales, turbas y depósitos de pantano. se compone de carbohidratos, lignina, proteínas y otros compuestos orgánicos. qué le pasa a 110 °c los compuestos orgánicos se descomponen térmicamente: algunos volatizan (pierden masa como gas). otros se oxidan y queman parcialmente. otros forman compuestos nuevos que pueden ganar o perder masa. ¿por qué? si la materia orgánica pierde masa por descomposición (no por evaporación de agua), erróneamente la contamos como agua. el contenido de agua reportado es mayor al real. en turbas y suelos altamente orgánicos, el error puede ser enorme (hasta 50–100 % adicional). 11.3 la solución: 60 °c la norma exige no superar 60 °c cuando hay yeso o materia orgánica. a 60 °c: el yeso no se deshidrata apreciablemente. la materia orgánica no se descompone significativamente. el agua libre, capilar y adsorbida todavía se elimina (aunque más lento). consecuencia práctica si secas a 60 °c, debes reportar claramente en el informe que usaste 60 °c y la razón (presencia de yeso o materia orgánica). el contenido de agua obtenido a 60 °c no es directamente comparable con el contenido a 110 °c: son mediciones diferentes. por eso astm d2216 advierte: \"el contenido de agua resultante puede ser diferente del contenido de agua estándar determinado a la temperatura estándar de secado de 110 °c ± 5 °c\". 11.4 cómo saber si hay yeso o materia orgánica estas dos pistas te ayudan a identificar cuándo usar 60 °c: indicio posible presencia suelo de color blanco o gris claro con cristales brillantes. yeso. suelo en zonas áridas o desérticas del norte de méxico. posible yeso. suelo de color negro u oscuro con olor a tierra fértil. materia orgánica. presencia de raíces, fibras vegetales, restos de plantas. materia orgánica. suelo de pantanos, turberas o zonas anegadas. alta materia orgánica (turba). suelo vegetal (horizonte a de un perfil). siempre hay materia orgánica; evaluar cantidad. parte 12 · la fórmula del contenido de agua (sección 8) llegamos al corazón matemático del ensayo. desglosemos la fórmula símbolo por símbolo. 12.1 la fórmula de la norma ω = [(m₁ − m₂) ÷ (m₂ − m_r)] × 100 = (m_a ÷ m_s) × 100 12.2 significado de cada símbolo símbolo significado qué es físicamente ω contenido de agua, con aproximación en %. el resultado que queremos. m₁ masa de la muestra húmeda más la masa del recipiente con tapa, en g. lo que pesaste en el paso 2. m₂ masa de la muestra seca más la masa del recipiente con tapa, en g. lo que pesaste en el paso 4. m_r masa del recipiente con tapa, en g. lo que pesaste en el paso 1. m_a masa del agua, en g. se calcula: m_a = m₁ − m₂. m_s masa de los sólidos, en g. se calcula: m_s = m₂ − m_r. 12.3 deducción paso a paso vamos a derivar la fórmula para que veas que sale directamente de la definición de contenido de agua. paso 1 · la definición ω = (masa de agua ÷ masa de sólidos) × 100 es decir: ω = (m_a ÷ m_s) × 100 paso 2 · ¿cómo obtenemos m_a? la masa de agua es la diferencia entre la masa húmeda total (m₁) y la masa seca total (m₂): m_a = m₁ − m₂ físicamente: todo lo que pesas antes del horno es (sólidos + agua + recipiente). todo lo que pesas después del horno es (sólidos + recipiente). la diferencia es solo el agua que se evaporó. paso 3 · ¿cómo obtenemos m_s? la masa seca total (m₂) incluye el recipiente. hay que restar el recipiente: m_s = m₂ − m_r paso 4 · sustituyendo todo ω = [(m₁ − m₂) ÷ (m₂ − m_r)] × 100 así deduces la fórmula desde la definición. no es una fórmula que tengas que memorizar: la puedes reconstruir en cualquier momento si recuerdas la definición. 12.4 ejemplo numérico completo datos del ensayo supón que haces el ensayo con una muestra de arcilla limosa: • m_r (recipiente limpio + tapa) = 85.20 g • m₁ (recipiente + tapa + muestra húmeda) = 185.40 g • m₂ (recipiente + tapa + muestra seca tras horno 110 °c) = 168.80 g calculamos la masa de agua m_a = m₁ − m₂ = 185.40 − 168.80 = 16.60 g calculamos la masa de sólidos m_s = m₂ − m_r = 168.80 − 85.20 = 83.60 g calculamos el contenido de agua ω = (16.60 ÷ 83.60) × 100 = 19.86 % reporte según el método: método a (precisión 1 %): se reporta como ω = 20 %. método b (precisión 0.1 %): se reporta como ω = 19.9 %. chequeo mental 19.86 % significa que por cada 100 g de sólidos (suelo seco), había aproximadamente 20 g de agua. es un valor típico de una arcilla natural en condiciones medias de humedad. si hubieras obtenido ω = 5 %, se trataría de suelo muy seco (probablemente cerca del límite de retracción). si hubieras obtenido ω = 80 %, se trataría de una arcilla orgánica blanda o una turba. parte 13 · precisión: repetibilidad y reproducibilidad (sección 9) la sección 9 muestra la tabla 2 con los valores de precisión del método. entenderlos es importante para interpretar resultados. 13.1 la tabla 2 parámetro repetibilidad: desviación estándar (%) repetibilidad: rango (%) reproducibilidad: desviación estándar (%) reproducibilidad: rango (%) contenido de agua 0.3 0.6 0.8 1.3 13.2 ¿qué es la repetibilidad? la repetibilidad mide la variación que se obtiene cuando el mismo técnico repite el ensayo múltiples veces con el mismo equipo y sobre la misma muestra. la tabla 2 nos dice que: desviación estándar = 0.3 %: típicamente los resultados de un mismo técnico se dispersan alrededor del valor real con esa variación. rango = 0.6 %: la diferencia máxima aceptable entre dos ensayos del mismo técnico es 0.6 %. ejemplo práctico si haces dos ensayos sobre la misma muestra y obtienes ω = 15.2 % y ω = 15.6 %, la diferencia es 0.4 %, que es menor a 0.6 %. los resultados son consistentes. si obtienes ω = 15.2 % y ω = 16.5 %, la diferencia es 1.3 %, mayor a 0.6 %. algo anduvo mal: quizá el horno no alcanzó temperatura, quizá no llegaste a masa constante. repite. 13.3 ¿qué es la reproducibilidad? la reproducibilidad mide la variación que se obtiene cuando distintos técnicos en distintos laboratorios repiten el ensayo sobre porciones similares del mismo material. la tabla 2 nos dice que: desviación estándar = 0.8 %: al cambiar de laboratorio, la variabilidad aumenta. rango = 1.3 %: diferencias mayores indican problemas en alguno de los laboratorios. ¿por qué? la reproducibilidad es siempre peor que la repetibilidad. la razón es que cuando cambian personas, equipos, rutinas e interpretaciones operativas, aparecen nuevas fuentes de variación: calibración de balanzas, precisión del termostato, tiempo de desecador, criterio para decidir que la masa es constante, etc. todas esas variables, controladas internamente en un laboratorio, se multiplican cuando comparas entre laboratorios. en la práctica: si tu laboratorio reporta ω = 20 % y otro reporta ω = 21 %, la diferencia de 1 % está dentro del rango esperado y no indica un error. si la diferencia es mayor a 1.3 %, alguien la regó. parte 14 · informe del ensayo (sección 10) la sección 10 lista el contenido mínimo del informe. un informe incompleto no es un informe: es una nota suelta. 14.1 datos obligatorios descripción e identificación de la muestra ensayada. fecha de muestreo o recepción de la muestra. método de muestreo (norma o procedimiento utilizado). fecha del ensayo. método utilizado (a o b). contenido de agua, en %, con la precisión indicada en la tabla 1 de acuerdo con el método elegido. nombre y firma del responsable. 14.2 datos que deben anotarse si aplican las notas a pie de la tabla 1 aclaran que también deben quedar anotadas ciertas circunstancias especiales: si se usó muestra menor a la especificada en la tabla 1. si se descartó alguna partícula por exceder el tamaño esperado. si la muestra consistía enteramente en roca intacta (masa mínima 500 g). 14.3 datos adicionales recomendables aunque no los exige la norma literalmente, en la práctica un buen informe incluye: temperatura real del horno: si se usaron 60 °c por yeso o materia orgánica, debe decirse explícitamente. tiempo de secado: horas totales en el horno hasta masa constante. valores brutos: m_r, m₁ y m₂, para que un auditor pueda recalcular. observaciones visuales: color, olor, presencia de fibras, raíces, cristales, etc. ¿por qué? un informe con solo \"ω = 18 %\" es inútil si el lector no sabe cómo se llegó a ese número. un informe completo permite que otro técnico recalcule, auditor verifique, y un supervisor detecte errores. la transparencia es parte de la calidad. parte 15 · errores frecuentes y cómo evitarlos estos son los patrones que los auditores detectan una y otra vez en laboratorios. conocerlos te ahorra repeticiones y rechazos. error consecuencia cómo evitarlo dejar la muestra destapada mientras se prepara el pesaje de m₁. pérdida de humedad por evaporación; ω menor al real. tener el recipiente, tapa y balanza listos antes de destapar la muestra original. minimizar el tiempo destapada. usar balanza con resolución mayor a 0.1 % de la masa. error de lectura mayor que la precisión buscada. verificar que la resolución de la balanza sea compatible con la masa según la tabla 1. usar 110 °c con suelos que contienen yeso. agua estructural del yeso se cuenta como agua natural; ω artificialmente alto (puede errar en 5–10 %). identificar visualmente el yeso (cristales blancos, zonas áridas). usar 60 °c si se sospecha. usar 110 °c con suelos orgánicos o turbas. descomposición térmica de la materia orgánica se cuenta como agua evaporada. identificar visualmente la materia orgánica (color oscuro, olor, fibras). usar 60 °c. sacar la muestra del horno directamente a la balanza (sin desecador). corrientes de convección y rehidratación dan lecturas inestables. siempre pasar por el desecador y dejar enfriar. pesar la muestra seca sin tapar el recipiente. rehidratación parcial durante la pesada; ω subestimado. tapar siempre antes de pesar, tanto m₁ como m₂. definir masa constante a ojo en vez de pesar dos veces. muestra mal seca; ω subestimado. pesar, devolver al horno por 1–2 h más, pesar de nuevo. diferencia ≤ 0.1 % = seca. usar masa muy pequeña para material con gravas grandes. pocas partículas grandes se cuentan; no son representativas. seguir la tabla 1 rigurosamente según el tamaño máximo. cambiar de recipiente entre pesadas. una tara diferente invalida todos los cálculos. usar el mismo recipiente y su tapa desde el principio hasta el final. contaminar la muestra con polvo del ambiente. masa sólida artificial; ω calculado incorrecto. trabajar en lugar limpio; no abrir la muestra en zonas polvorientas. aceptar horno con temperatura no uniforme. zonas con temperatura menor pueden no secar completamente. verificar calibración del horno al menos anualmente; colocar muestras lejos de las puertas. no identificar el método (a o b) en el informe. lector no sabe con qué precisión se reportó. declarar siempre: \"método a\" o \"método b\" en el informe. parte 16 · autoevaluación con taxonomía solo la taxonomía solo de biggs y collis define cinco niveles progresivos de comprensión. responde cada nivel antes de pasar al siguiente. si llegas al nivel 5 con seguridad, dominas la norma a profundidad. nivel 1 · preestructural identificas los nombres básicos. ¿cómo se llama la norma completa? ¿qué mide esta norma? ¿qué aparato principal se usa? ¿cuál es el símbolo del contenido de agua en la fórmula? nivel 2 · uniestructural identificas piezas individuales. ¿cuál es la temperatura estándar del horno? ¿qué significan m_r, m_1 y m_2 en la fórmula? ¿cuál es la resolución mínima que debe tener la balanza? ¿cuánta masa mínima se necesita para una muestra con agregado de 19 mm por el método a? ¿cuál es el criterio para decidir que la muestra está seca (masa constante)? nivel 3 · multiestructural relacionas varias piezas. enumera los cuatro pasos del procedimiento y describe brevemente cada uno. diferencia entre método a y método b en tres aspectos (precisión, masa, uso). explica cada columna de la tabla 1 y cómo elegir una fila para una muestra dada. nombra los datos obligatorios que debe contener el informe del ensayo. nivel 4 · relacional integras las piezas en un sistema. aquí empieza el aprendizaje profundo. deriva la fórmula del contenido de agua a partir de la definición (ω = m_a / m_s × 100), paso por paso. explica por qué el denominador es m_s (sólidos) y no m₁ (masa total húmeda). ¿qué sucedería si usaras la masa total? justifica por qué el secado a 110 °c produce resultados erróneos con suelos que contienen yeso, y qué reacción química ocurre. un ensayo dio ω = 15.4 % y una repetición ω = 16.2 %. ¿son aceptables con la tabla 2? argumenta con el rango de repetibilidad. nivel 5 · abstracto ampliado generalizas principios a situaciones nuevas. nivel de un profesional maduro. un técnico te muestra muestras de tres suelos: una blanca de zona árida con cristales brillantes, una negra con olor a tierra, y una parda común. diseña un protocolo diferenciado para determinar el contenido de agua de cada una, justificando temperaturas y precisiones. en una obra, el laboratorio a reporta ω = 18 % y el laboratorio b reporta ω = 22 % para el mismo estrato. ¿es una diferencia aceptable? ¿qué variables investigarías para explicarla? tu jefe te pide \"una humedad rápida\" de una muestra de 10 g. estás trabajando con arena limosa con tamaño máximo de 4.75 mm. evalúa si es técnicamente válido y qué precisión podrías declarar conforme a la norma. desarrolla un programa de control interno de calidad para verificar que tu horno y balanza cumplen la norma: qué mides, cada cuánto, con qué patrones, qué tolerancias. fuentes consultadas esta guía integra el texto literal de la norma mexicana y material publicado en fuentes confiables del sector. documento normativo principal nmx-c-475-onncce-2020 · industria de la construcción – geotecnia – materiales térreos – determinación del contenido de agua mediante horno – método de ensayo. declaratoria de vigencia publicada en el diario oficial de la federación el 06 de enero de 2022. cancela a la nmx-c-475-onncce-2013. documentos normativos relacionados nmx-c-430-onncce-2002 · industria de la construcción – geotecnia – cimentaciones – sondeos de pozo a cielo abierto. nmx-c-431-onncce-2002 · industria de la construcción – geotecnia – cimentaciones – toma de muestra alterada e inalterada – métodos de prueba. nmx-c-467-onncce-2019 · industria de la construcción – geotecnia – materiales para terracerías – métodos de muestreo. nmx-c-468-onncce-2018 · industria de la construcción – geotecnia – materiales térreos – método de preparación de muestras. nmx-z-013-scfi-2015 · guía para la estructuración y redacción de normas. nom-008-scfi-2002 · sistema general de unidades de medida. normas internacionales relacionadas (referencia, no equivalencia) astm d2216-19 · standard test methods for laboratory determination of water (moisture) content of soil and rock by mass. astm international, west conshohocken, pa, 2019. iso 17892-1:2014 · geotechnical investigation and testing – laboratory testing of soil – part 1: determination of water content. aashto t 265 · standard method of test for laboratory determination of moisture content of soils. manuales sct / imt m·mmp·1·04/03 · métodos de muestreo y prueba de materiales, parte 1. suelos y materiales para terracerías, título 04. contenido de agua. normativa para la infraestructura del transporte – secretaría de comunicaciones y transportes, 2003. literatura técnica das, b. m. (2019). principles of geotechnical engineering. 9ª ed., cengage learning. craig, r. f. (2004). soil mechanics. 7ª ed., spon press. bowles, j. e. (1996). foundation analysis and design. 5ª ed., mcgraw-hill. gy, p. m. (1998). sampling for analytical purposes. john wiley & sons. referencia para la justificación estadística de las masas mínimas según tamaño máximo de partícula. cierre la nmx-c-475 describe un ensayo aparentemente simple: pesar, secar, pesar de nuevo. pero detrás de cada número hay una capa de entendimiento: por qué 110 °c, por qué el denominador son los sólidos, por qué se baja a 60 °c con yeso, por qué la balanza debe tener resolución del 0.1 % de la masa. el contenido de agua es el ensayo más ejecutado del laboratorio y el más subestimado. dominarlo es dominar el alfabeto de la mecánica de suelos. a partir de aquí, cada otra norma tiene sentido. página"}
