Repository: misapoe05-cell/sgc-estandares2026

File: www/assets/data/c476_1.json (part 3 of 3)
contexto era tenso: en 1928, la presa de st. francis había colapsado matando a más de 400 personas; la falla se atribuyó, entre otras causas, a compactación inadecuada del material del cuerpo de la presa. la industria entera necesitaba una manera sistemática de decirle a un contratista: \"el material debe alcanzar tal densidad a tal humedad\". antes de proctor, las especificaciones eran vagas (\"compáctese adecuadamente\", \"compáctese hasta que se vea firme\"). 2.2 la publicación histórica en septiembre de 1933, proctor publicó en engineering news-record una serie de artículos donde describió un experimento simple pero revolucionario: tomó un suelo y lo dividió en varias porciones. a cada porción le añadió una cantidad distinta de agua. compactó cada porción dentro de un molde con energía controlada. midió la masa y el volumen de cada espécimen compactado. graficó humedad contra densidad seca. descubrió que la gráfica tenía forma de campana invertida: había un punto óptimo de humedad donde la densidad alcanzaba un máximo. a más o menos humedad, la densidad bajaba. ¿por qué? esta fue la primera vez que alguien demostró experimentalmente que la densidad de un suelo compactado depende de su humedad y de la energía aplicada, de manera cuantitativa y reproducible. a partir de aquí, los proyectos podían especificar densidades numéricas comparables. 2.3 de estándar a modificado el método original (hoy conocido como proctor estándar) se normalizó en 1938 bajo la aashto t 99 y más tarde como astm d698. pero en los años 50 llegó un problema nuevo: los aviones de combate y las grúas de carga pesada requerían pistas capaces de soportar cargas mucho mayores que las que había en 1933. los rodillos modernos compactaban a energías muy superiores. se desarrolló entonces el proctor modificado (normalizado como astm d1557 y aashto t 180), con aproximadamente 4.5 veces más energía. hoy ambos métodos coexisten y se eligen según la exigencia del proyecto. característica proctor estándar (1933) proctor modificado (años 50) energía aproximada 600 kn·m/m³ 2 700 kn·m/m³ masa del pisón 2.5 kg (5.5 lb) 4.54 kg (10 lb) altura de caída 30.5 cm (12 in) 45.7 cm (18 in) número de capas 3 5 golpes por capa 25 (molde pequeño) o 56 (molde grande) 25 (molde pequeño) o 56 (molde grande) uso típico cimentaciones, terraplenes ligeros, rellenos no críticos. carreteras, aeropuertos, presas, base y sub-base de pavimentos. parte 3 · objetivo y campo de aplicación la sección 1 de la nmx-c-476 es breve pero precisa. 3.1 texto de la norma texto literal \"esta norma mexicana establece los procedimientos de ensayo de compactación dinámica estándar y modificada, para determinar, mediante la curva de compactación, la masa volumétrica seca máxima y el contenido de agua óptimo de los materiales térreos.\" 3.2 desmenuzando el objetivo fíjate en las palabras clave: \"compactación dinámica\": la compactación se aplica por golpes (impactos), no por presión estática ni por vibración. el pisón cae en caída libre y golpea el material. \"estándar y modificada\": los dos tipos de ensayo conviven en una sola norma, lo que es práctico para el laboratorio. \"curva de compactación\": el resultado es gráfico. no es un único número: es una curva que relaciona humedad con densidad. \"masa volumétrica seca máxima y contenido de agua óptimo\": son los dos valores que se leen sobre la curva. \"materiales térreos\": suelos y mezclas de suelo. no aplica a concreto ni asfalto. 3.3 referencias normativas la nmx-c-476 remite a seis documentos normativos: referencia qué aporta al ensayo nmx-b-231-1990 · cribas para clasificación de materiales granulares. define las mallas 19 mm y 4.75 mm que se usan para cribar el material. nmx-c-164-onncce-2014 · agregados – densidad relativa y absorción del agregado grueso. se usa en la corrección por agregado grueso del apéndice a. nmx-c-467-onncce-2019 · materiales para terracerías – métodos de muestreo. describe cómo muestrear el material en campo. nmx-c-468-onncce-2018 · materiales térreos – preparación de muestras. describe el secado, disgregado y cuarteo previos. nmx-c-475-onncce-2013 · contenido de agua mediante horno. para determinar el contenido de agua en cada punto de la curva. nmx-c-503-onncce-2019 · contenido de agua por secado rápido. método alternativo más rápido para la humedad. parte 4 · los dos conceptos clave la sección 3 de la norma define solo dos términos, pero son los dos conceptos fundamentales que debes comprender a la perfección. todo el ensayo gira alrededor de ellos. 4.1 contenido de agua óptimo (sección 3.1) texto literal \"corresponde a la cantidad de agua con la que se obtiene la masa volumétrica seca máxima.\" en símbolos: ω opt es el valor de ω que maximiza γd cuando se aplica una energía fija de compactación. 4.2 masa volumétrica seca máxima (sección 3.2) texto literal \"es la mayor relación de la masa entre volumen que se obtiene en un material con el contenido de agua óptimo al reducir al mínimo los vacíos entre sus partículas sólidas al aplicar mecánicamente una energía específica de compactación.\" traducción conceptual: γd máx es el \"techo\" al que puede llegar γd cuando compactas con una energía dada, siempre y cuando tengas la humedad óptima. 4.3 la relación gráfica entre ambos la relación entre ω y γd para un suelo dado, con energía fija, es una curva parabólica en el plano (ω, γd). el punto más alto de la curva tiene coordenadas (ω opt, γd máx). ¿por qué? ¿por qué un máximo y no una línea recta creciente? porque son dos efectos opuestos compitiendo: el agua como lubricante (mejora la compactación cuando hay poca) y el agua como ocupante de espacio (empeora la compactación cuando hay mucha). el punto óptimo es donde el efecto lubricante se maximiza antes de que el efecto de ocupación de espacio comience a dominar. el máximo no es un accidente; es consecuencia de la física del problema. esto explica por qué la curva siempre tiene forma parabólica, para todos los suelos y todas las energías. 4.4 distinción crítica: γm vs γd es importante no confundir dos masas volumétricas distintas: concepto definición fórmula qué representa masa volumétrica húmeda (γm) masa total (sólidos + agua) dividida entre el volumen del espécimen. γm = (mi − mt) / v lo que mides directamente pesando el molde con suelo. masa volumétrica seca (γd) masa de sólidos solos dividida entre el volumen del espécimen. γd = γm / (100 + ω) × 100 lo que reportas. compara con γd máx. ¿por qué? siempre reportamos γd (seca) y no γm (húmeda) por una razón lógica: γm depende de la humedad del momento (si llueve y la muestra se moja, γm cambia). en cambio γd es una propiedad intrínseca del suelo compactado: depende de cuán densas están las partículas sólidas, sin importar cuánta agua haya en los poros. esto es análogo a reportar el peso de un atleta \"vestido con ropa de baño\" en vez de \"vestido con abrigo y mochila\": el dato \"desnudo\" (sin el accesorio variable) es el que realmente habla del cuerpo. parte 5 · materiales y aparatos las secciones 4 y 5 listan los elementos del ensayo. 5.1 reactivos y/o materiales (sección 4) elemento especificación función regla o enrasador metálica, con arista cortante, de 200 mm a 300 mm de largo. rasar la superficie del espécimen compactado al nivel de la boca del molde, para medir con precisión el volumen del espécimen. probetas de vidrio o plástico: una de 100 cm³ graduada cada 1 cm³; otra de 1 000 cm³ graduada cada 10 cm³. medir con precisión los incrementos de agua que se agregan entre los puntos sucesivos de la curva. juego de mallas de alambre de bronce o acero inoxidable, aberturas de 19 mm (¾\") y 4.75 mm (n° 4). cribar el material y separar la fracción según la variante del ensayo. charolas de lámina con dimensiones adecuadas. contener la muestra durante preparación y homogeneización. cucharón capacidad mínima de 0.5 l. transferir material al molde y mezclar con agua. aceite para lubricar las paredes de los moldes. facilitar la extracción del espécimen compactado sin alterarlo. ¿por qué? ¿por qué el aceite? porque si las paredes del molde están secas, el material compactado se adhiere a ellas y se rompe al extraerlo, alterando la masa medida. una lámina delgada de aceite evita esta adherencia sin aumentar la masa significativamente. ¿por qué la arista cortante del enrasador? porque al rasar el espécimen debes cortar limpiamente el material excedente a nivel de la boca del molde. un enrasador romo arrastra y desprende material, dejando huecos o protuberancias que alteran el volumen efectivo. 5.2 aparatos (sección 5) 5.2.1 moldes (sección 5.1) metálicos, de forma cilíndrica, con dos diámetros normalizados: molde pequeño: 101.6 mm ± 0.4 mm de diámetro interior (4 pulgadas). volumen 944 ± 12 cm³. molde grande: 152.4 mm ± 0.7 mm de diámetro interior (6 pulgadas). volumen 2 123 ± 29 cm³. ambos con altura interior de 116.4 mm ± 0.5 mm, provistos de una placa de base metálica donde se asegura el cilindro, y una extensión o collarín removible con diámetro interior igual al del cilindro. 5.2.2 pisones (sección 5.2 y tabla 1) metálicos, con cara inferior de apisonado circular de 50.8 mm ± 0.25 mm de diámetro, acoplados a una guía metálica tubular. tabla 1 de la norma: característica estándar modificado masa del pisón (kg) 2.5 ± 0.01 4.54 ± 0.01 diámetro del pisón (mm) 50.8 ± 0.25 50.8 ± 0.25 altura de caída del pisón (cm) 30.5 ± 0.1 45.7 ± 0.1 ¿por qué? fíjate que el diámetro del pisón (50.8 mm ≈ 2 pulgadas) es el mismo en ambas variantes. lo que cambia es la masa y la altura de caída, que son las variables que definen la energía de impacto: • estándar: energía de un golpe = m × g × h = 2.5 × 9.81 × 0.305 ≈ 7.48 j • modificado: energía de un golpe = 4.54 × 9.81 × 0.457 ≈ 20.35 j la energía por golpe en el modificado es aproximadamente 2.7 veces mayor que en el estándar. además el modificado usa 5 capas en lugar de 3, lo que multiplica el número total de golpes. el resultado neto es que el modificado aplica aproximadamente 4.5 veces más energía total por unidad de volumen. 5.2.3 balanza (sección 5.3) con división mínima de 5 g o menor, y alcance de medición suficiente para el ensayo. 5.2.4 base (sección 5.4) de concreto o de otro material de rigidez similar, con dimensiones mínimas de 40 cm por lado (cúbica o prismática) o 40 cm de diámetro (cilíndrica). ¿por qué? ¿por qué una base de concreto tan grande? porque si la base absorbe energía (rebotando o deformándose), parte de los golpes del pisón se pierden en la base en lugar de compactar el material. una base masiva y rígida hace que toda la energía del golpe se quede en el suelo del molde. parte 6 · los moldes y pisones: dimensiones de la figura 1 la figura 1 de la norma muestra los detalles geométricos de los moldes y el pisón. vale la pena desglosar los valores. 6.1 molde pequeño (variantes a y c) parámetro valor observación diámetro interior 101.6 mm ± 0.4 mm 4 pulgadas. altura interior 116.4 mm ± 0.5 mm mide desde la placa de base hasta la boca del cilindro. volumen efectivo 944 ± 12 cm³ calculado: π × (101.6/2)² × 116.4 ≈ 944 cm³. altura de la extensión (collarín) 60.3 mm permite sobresalir del material durante la compactación. 6.2 molde grande (variantes b y d) parámetro valor observación diámetro interior 152.4 mm ± 0.7 mm 6 pulgadas. altura interior 116.4 mm ± 0.5 mm idéntica al molde pequeño. volumen efectivo 2 123 ± 29 cm³ aproximadamente 2.25 veces más grande que el pequeño. altura de la extensión 60.3 mm igual función que en el pequeño. 6.3 pisón y guía la guía es un tubo vertical con cuatro perforaciones repartidas en 90° para permitir escape del aire al caer el pisón. el pisón se libera en caída libre dentro de la guía, que garantiza verticalidad. ¿por qué? las cuatro perforaciones repartidas a 90° cumplen una función aerodinámica: sin ellas, el aire dentro de la guía actuaría como un amortiguador que frenaría el pisón en caída, reduciendo la energía real del golpe. las perforaciones permiten que el aire escape lateralmente y el pisón caiga sin resistencia apreciable. ¿por qué cuatro y no una o dos? para que el escape del aire sea simétrico y no empuje lateralmente al pisón. si solo hubiera una perforación, el aire saldría por un lado y desviaría sutilmente la trayectoria. parte 7 · preparación de la muestra (sección 6) la preparación sigue la nmx-c-467 (muestreo) y la nmx-c-468 (secado, disgregado, cuarteo). la nmx-c-476 agrega pasos específicos para este ensayo. 7.1 obtención de la porción representativa (sección 6.1) por cuarteo según la nmx-c-468, se separa una porción representativa de: mínimo 4 kg para las variantes a y c (molde pequeño). mínimo 7.5 kg para las variantes b y d (molde grande). ¿por qué? ¿por qué más material para el molde grande? porque no solo necesitas llenar el molde más grande (2 123 cm³ vs 944 cm³), sino también repetir el ensayo con al menos 4 contenidos de agua diferentes. cada punto de la curva requiere suficiente material para llenar completamente el molde. 7.2 cribado (sección 6.2) en función de la variante: variantes a y b: se criba por la malla 4.75 mm (n° 4). solo pasa material fino. variantes c y d: se criba por la malla 19 mm (¾ pulgada). pasa material hasta tamaño de grava fina. en ambos casos el cribado es manual. se coloca en charola la fracción que pasa y se desecha el retenido. 7.3 homogeneización (sección 6.3) se homogeneiza el material que constituye la porción del ensayo. esto garantiza que los subsiguientes especímenes (4 o más) tengan composiciones comparables. parte 8 · selección de variante y tabla 2 la norma ofrece cuatro variantes combinando molde y tamaño de malla. elegir la correcta es la primera decisión del ensayo. 8.1 las cuatro variantes variante molde material que debe pasar por... aplicación a 101.6 mm (pequeño) malla 4.75 mm (n° 4) suelos finos (arenas, limos, arcillas) en molde pequeño. b 152.4 mm (grande) malla 4.75 mm (n° 4) suelos finos donde se prefiere molde grande por reproducibilidad. c 101.6 mm (pequeño) malla 19 mm (¾ pulgada) suelos con algo de grava fina, molde pequeño. d 152.4 mm (grande) malla 19 mm (¾ pulgada) suelos con grava, molde grande para contener material más grueso. 8.2 la tabla 2 completa parámetro estándar a y c estándar b y d modificada a y c modificada b y d diámetro del molde (mm) 101.6 ± 0.4 152.4 ± 0.7 101.6 ± 0.4 152.4 ± 0.7 altura del molde (mm) 116.4 ± 0.5 116.4 ± 0.5 116.4 ± 0.5 116.4 ± 0.5 volumen del molde (cm³) 944 ± 12 2 123 ± 29 944 ± 12 2 123 ± 29 número de capas 3 3 5 5 número de golpes por capa 25 56 25 56 tamaño mínimo de la muestra (kg) 4.0 7.5 4.0 7.5 8.3 cómo decidir la sección 7 de la norma da criterios: si el proyecto especifica variante: usar la indicada. si no hay especificación: el cliente proporciona el dato, o en su defecto se usa el criterio del apéndice b. regla práctica (del apéndice b): si el material contiene partículas retenidas en la malla 4.75 mm (n° 4) o se degrada fácilmente, o presenta problemas de reproducibilidad, conviene usar molde grande. ¿por qué? ¿por qué usar molde grande para materiales degradables? porque el molde grande permite usar partículas hasta 19 mm (en vez de 4.75 mm). si un material contiene gravas, al forzarlo a pasar por la 4.75 mm descartarías hasta el 30 % del material y el ensayo dejaría de representar al material real. el molde grande admite un tamaño máximo mayor. ¿por qué 56 golpes en molde grande y 25 en pequeño? para mantener la energía por unidad de volumen aproximadamente constante. el molde grande tiene ~2.25 veces más volumen; si aplicáramos solo 25 golpes, la energía específica sería 2.25 veces menor y la densidad alcanzable sería distinta. con 56 golpes se compensa. 8.4 ¿estándar o modificada? esta decisión depende del tipo de proyecto: tipo de obra variante recomendada razón terraplenes de carretera, base hidráulica, pavimentos modificada las cargas de tránsito son altas; se necesita máxima densidad. subrasante de carretera modificada capa crítica en contacto con el pavimento. aeropuertos, pistas de aterrizaje modificada cargas extremas; densidad máxima es esencial. presas de tierra (cuerpo) modificada o estándar según zona depende de la zona impermeable vs filtros. rellenos para edificación, cimentaciones ligeras estándar cargas menores; suficiente con energía estándar. rellenos no estructurales (jardines, parques) estándar cargas mínimas. parte 9 · procedimiento paso a paso (sección 9) el procedimiento completo de la sección 9 se divide en 9 subincisos. vamos uno por uno. 9.1 paso 1 · identificar la variante y elegir el molde (sección 9.1) el primer paso es identificar cuál de las cuatro variantes aplica y preparar el molde correspondiente, lubricando sus paredes con aceite. 9.2 paso 2 · agregar la cantidad inicial de agua (sección 9.2) a la porción preparada se le agrega la cantidad de agua necesaria para que, al ser repartida uniformemente, se tenga una humedad inferior en 4 % a 6 % a la óptima estimada. para suelos cohesivos que pasan la malla 4.75 mm (n° 4), se considera que cumplen esta condición cuando, al comprimir una porción de muestra en la palma de la mano, no deje partículas adheridas en ésta, ni la humedezca, y que a la vez, el material comprimido pueda tomarse con dos dedos sin que se desmorone. ¿por qué? ¿por qué empezar 4–6 % por debajo de la óptima estimada? porque el ensayo necesita al menos 4 puntos para definir la curva, distribuidos alrededor del óptimo: dos por debajo y dos por encima. empezar seco garantiza que tengas suficientes puntos crecientes antes de alcanzar el máximo. ¿por qué el criterio táctil (dos dedos, sin desmoronar)? porque estima visualmente si estás cerca del óptimo sin necesidad de mediciones. es un criterio de laboratorista experimentado. 9.3 paso 3 · homogeneizar agua y disgregar grumos (sección 9.3) en el caso de que se hayan formado grumos durante la incorporación del agua, deberán disgregarse y homogeneizarse. un material con grumos no dará curva representativa porque las zonas húmedas no distribuidas uniformemente producen densidades falsas. 9.4 paso 4 · compactar por capas (sección 9.4) este es el corazón del ensayo. el procedimiento: colocar con el cucharón una fracción de material en el molde (con collarín), seleccionada de acuerdo con la variante. el molde se apoya sobre la base rígida descrita en 5.4. aplicar 25 golpes por capa (variantes a y c) o 56 golpes por capa (variantes b y d). usar pisón de 2.5 kg para estándar o 4.54 kg para modificado. los golpes deben repartirse uniformemente en la superficie de la capa (ver parte 10). terminada la capa, escarificar la superficie (rayar con un útil) y colocar la siguiente capa. aplicar el tiempo límite: 1 minuto máximo para completar los golpes de cada capa. 9.5 paso 5 · verificar sobresalencia (sección 9.5) terminada la compactación de todas las capas (3 para estándar, 5 para modificada), retirar la extensión del molde y verificar que el material no sobresalga del cilindro en un espesor mayor a 1.5 cm. de lo contrario, el ensayo debe repetirse con una nueva porción de masa ligeramente menor que la inicial. en caso de que no exceda dicho espesor, enrasar cuidadosamente el espécimen con la regla o enrasador. ¿por qué? ¿por qué el límite de 1.5 cm de sobresalencia? porque si hay demasiado material sobresaliente, significa que al enrasar estarías cortando una gran cantidad, y podrías estar eliminando partículas grandes de forma no representativa. con poca sobresalencia, el corte es superficial y no altera la composición del espécimen. 9.6 paso 6 · pesar el molde con material (sección 9.6) determinar la masa del cilindro con el material del ensayo y registrar como mi, en gramos. se anota en la hoja de registro. 9.7 paso 7 · extraer y determinar la humedad (sección 9.7) sacar el espécimen del cilindro, cortar longitudinalmente y de su parte central obtener una porción representativa para determinar su contenido de agua (ω), de acuerdo con la nmx-c-475-onncce-2013 o nmx-c-503-onncce-2019. registrar los datos correspondientes. ¿por qué? ¿por qué se toma la porción de la parte central? porque las partes superior e inferior del espécimen pueden haber perdido humedad durante la compactación (por evaporación o por contacto con la base). el centro conserva la humedad del momento exacto de compactación, lo que es lo que nos interesa para graficar. 9.8 paso 8 · preparar siguiente punto (sección 9.8) se incorporan las fracciones del espécimen al material que sobró al enrasarlo; en su caso, se disgregan los grumos, se agrega aproximadamente 2 % de agua con respecto a la masa inicial de la porción de ensayo y se repiten los pasos 9.2 al 9.6. 9.9 paso 9 · repetir hasta completar la curva (sección 9.9) con la misma porción de ensayo se repite lo anterior hasta que el último espécimen presente una disminución apreciable en masa con respecto al anterior. requisitos: al menos 4 especímenes compactados. en la segunda determinación la masa del cilindro con el espécimen húmedo debe ser mayor que en la primera. en la penúltima debe ser mayor que en la última. cada rama de la curva (ascendente y descendente) debe definirse con mínimo dos puntos. en materiales degradables, preparar porciones separadas para cada determinación (no reutilizar material). la lógica detrás de los 4 puntos la curva de compactación es una parábola. una parábola queda matemáticamente definida por al menos 3 puntos, pero para ajustarla con confianza se requieren al menos 4 puntos, con 2 antes del máximo y 2 después del máximo. solo así puedes identificar con seguridad dónde está el pico. si solo tienes puntos en la rama ascendente, no sabes dónde está el óptimo. si solo tienes puntos en la rama descendente, tampoco. necesitas evidencia gráfica de ambas ramas. parte 10 · los patrones de golpeo (figuras 2 y 3) una parte sutil pero crítica: los golpes no se aplican aleatoriamente sobre la superficie de la capa. deben seguir un patrón geométrico definido en las figuras 2 y 3 de la norma. 10.1 patrón para molde pequeño de 101.6 mm (figura 2) los 25 golpes se distribuyen en dos patrones sucesivos: figura 2a: 4 golpes periféricos alrededor del centro. figura 2b: golpes sucesivos desplazándose en espiral hasta completar los 25. 10.2 patrón para molde grande de 152.4 mm (figura 3) los 56 golpes se distribuyen: figura 3a: 9 golpes iniciales en disposición geométrica específica (un golpe central + 8 en anillo). figura 3b: los restantes 47 golpes (hasta llegar a 56) en patrón de mayor cobertura, con numeración progresiva que cubre toda la superficie. ¿por qué? ¿por qué un patrón específico y no golpes al azar? porque la compactación dinámica depende de que toda la superficie de la capa reciba energía similar. si golpearas varias veces el mismo punto y nunca otras zonas, tendrías zonas muy compactadas y zonas no compactadas en la misma capa, y la densidad medida no representaría al material. los patrones están diseñados para que los círculos de influencia de cada golpe (el área compactada por un golpe) se traslapen uniformemente con los de los golpes vecinos. esto requiere secuencias geométricamente calibradas. el número 56 para molde grande fue calibrado experimentalmente en los años 1930–1940 para producir una compactación equivalente al molde pequeño con 25 golpes: misma energía específica por volumen. parte 11 · cálculos: las dos fórmulas principales llegamos al corazón matemático de la norma. dos fórmulas que hay que dominar. 11.1 fórmula 1 · masa volumétrica húmeda (sección 10.1) γm = [(mi − mt) / v] × 1 000 significado de cada símbolo símbolo qué es unidades γm masa volumétrica del material húmedo. kg/m³ mi masa del molde con el material húmedo compactado. g mt masa del molde vacío. g v volumen del molde. cm³ deducción lógica la masa volumétrica es masa dividida entre volumen. la masa del material húmedo solo (sin molde) es la diferencia mi − mt. esa masa está en gramos y el volumen en cm³, así que el cociente (mi − mt) / v sale en g/cm³. para convertirlo a kg/m³ multiplicamos por 1 000. 1 g/cm³ = 1 000 kg/m³ 11.2 fórmula 2 · masa volumétrica seca (sección 10.2) γd = [γm / (100 + ω)] × 100 significado de cada símbolo símbolo qué es unidades γd masa volumétrica seca. kg/m³ γm masa volumétrica del material húmedo (calculada en 11.1). kg/m³ ω contenido de agua (determinado por nmx-c-475). % deducción lógica el material húmedo tiene masa total m = ms + mw, donde ms es masa de sólidos y mw es masa de agua. si definimos ω como mw/ms × 100, entonces mw = (ω/100) × ms, y por tanto: m = ms × (1 + ω/100) = ms × (100 + ω)/100 dividiendo ambos lados por el volumen v: γm = m/v = (ms/v) × (100 + ω)/100 = γd × (100 + ω)/100 despejando γd: γd = γm × 100/(100 + ω) = [γm / (100 + ω)] × 100 ¿por qué? esta fórmula te permite \"desagregar\" lo que realmente pesaste. tu balanza no distingue entre sólidos y agua, pero gracias al ensayo de humedad (nmx-c-475) sabes qué porcentaje era agua. la fórmula resta matemáticamente esa contribución y te deja solo la densidad de sólidos. nótese que si ω = 0, entonces γd = γm (suelo totalmente seco, masa húmeda = masa seca). si ω > 0, entonces γd < γm siempre (siempre que haya agua, la masa total es mayor que la de sólidos para el mismo volumen). 11.3 ejemplo numérico usando los datos de la figura 4 de la norma la figura 4 de la norma muestra un ensayo real con 5 especímenes en molde grande d (152.4 mm), variante modificada. usemos los datos del espécimen 1: dato valor masa del molde + suelo húmedo (mi) 6 449 g masa del molde (mt) 2 750 g volumen del molde (v) 2 133 cm³ contenido de agua (ω) 18.9 % paso 1 · calcular γm γm = [(6 449 − 2 750) / 2 133] × 1 000 γm = (3 699 / 2 133) × 1 000 ≈ 1 734 kg/m³ paso 2 · calcular γd γd = [1 734 / (100 + 18.9)] × 100 γd = 1 734 × (100 / 118.9) ≈ 1 458 kg/m³ estos valores coinciden con los reportados en la hoja de registro de la figura 4. repitiendo este cálculo para los 5 especímenes y graficando γd vs ω, se obtiene la curva de compactación. parte 12 · la curva de compactación (figura 4 de la norma) después de compactar al menos 4 especímenes y calcular γd y ω para cada uno, se grafican los puntos y se traza una curva. 12.1 cómo se construye en el eje horizontal: contenido de agua ω, en porcentaje. en el eje vertical: masa volumétrica seca γd, en kg/m³. se colocan los puntos (ω₁, γd₁), (ω₂, γd₂), ..., (ωn, γdn). se traza una curva suave que una los puntos. la forma es siempre parabólica (colina invertida). 12.2 cómo se lee el resultado (sección 10.4) el punto más alto de la curva corresponde a: su coordenada vertical: γd máx. su coordenada horizontal: ω opt. el ejemplo de la figura 4 muestra: resultado valor γd máx 1 512 kg/m³ ω opt 22.7 % 12.3 requisitos para una curva válida (sección 9.9) mínimo 4 puntos. dos puntos en la rama ascendente (antes del máximo). dos puntos en la rama descendente (después del máximo). la segunda masa húmeda debe ser mayor que la primera. la penúltima masa húmeda debe ser mayor que la última. ¿por qué? las dos últimas condiciones son criterios operativos para asegurarse de que realmente cubriste el máximo. si la segunda medición es menor que la primera, significa que la primera ya estaba cerca del óptimo y que ya estás en la rama descendente. si la penúltima es menor que la última, tu curva aún está en la rama ascendente y no alcanzaste el óptimo. 12.4 la hoja de registro (figura 4 completa) la figura 4 de la norma muestra el formato oficial de hoja de registro. contiene: datos administrativos: obra, localización, tramo, subtramo, origen, sondeo, muestra, descripción, fecha, ensayo, operador, calculó. variante y datos del ensayo: método (estándar/modificado), molde (r/d), masa de pisón, variante, número de capas, golpes por capa. tabla de especímenes (1 a 5): número de cápsula, masa cápsula + suelo húmedo, masa cápsula + suelo seco, masa de agua, masa cápsula, masa suelo seco, contenido de agua. datos para masa volumétrica: masa molde + suelo húmedo, masa molde, masa suelo húmedo, volumen del molde, γm, γd. gráfica de γd vs ω. observaciones finales: γd máx, ω opt. parte 13 · la curva de saturación teórica (sección 10.5) una parte conceptualmente avanzada. esta curva no es opcional: la sección 10.6 dice que debe trazarse siempre sobre la misma gráfica de la curva de compactación. 13.1 qué es la saturación teórica un suelo está totalmente saturado cuando los poros entre partículas están llenos de agua, sin aire. es el estado \"máximo humedad\" físicamente posible para un suelo a cierta densidad seca. 13.2 la fórmula de la sección 10.5 ωsat = [(γ₀/γd) − (1/ss)] × 100 significado de cada símbolo símbolo qué es unidades / valor ωsat contenido de agua para el cual el material estaría saturado. % γd masa volumétrica seca del material compactado. kg/m³ ss densidad relativa de sólidos (determinada por su tamaño). adimensional (típicamente 2.4 a 2.8). γ₀ masa volumétrica del agua destilada a 4 °c. 1 000 kg/m³ (valor práctico). cómo interpretarla fijando un valor de γd, la fórmula calcula qué contenido de agua tendría que tener el suelo para estar 100 % saturado. si llenas toda la curva de compactación con puntos (γd, ωsat), obtienes la curva de saturación teórica. 13.3 la regla de oro principio físico la curva de compactación nunca debe cruzar la curva de saturación teórica. si lo hiciera, el suelo tendría más agua que el volumen de sus poros, lo cual es físicamente imposible. en la práctica: la rama descendente de la curva de compactación se acerca asintóticamente a la curva de saturación, pero no la cruza. ¿por qué? si al graficar tu curva de compactación aparece cruzando la curva de saturación teórica, tienes un error. posibles causas: • la densidad relativa de sólidos ss que usaste es incorrecta (asumiste 2.65 pero el material es 2.4). • medición errónea del volumen del molde. • pérdida de material al enrasar. • error en la determinación del contenido de agua. la curva de saturación es un \"chequeo independiente\": si tu gráfica no la respeta, busca el error antes de reportar. 13.4 curvas de 90 % y 95 % de saturación en la práctica conviene también trazar curvas para grados de saturación del 90 % y 95 %. a diferencia de la curva de 100 %, estas sí pueden ser cortadas por la curva de compactación. de hecho, la rama húmeda de la curva de compactación (a la derecha del óptimo) suele estar cerca del 85–90 % de saturación. ¿por qué? la cercanía de la rama húmeda a la saturación tiene un significado físico: al exceder la humedad óptima, los poros comienzan a llenarse con agua que ya no puede ser expulsada por compactación. el suelo se vuelve \"casi saturado\" y la compactación adicional solo redistribuye el agua sin aumentar densidad. 13.5 densidad relativa de sólidos: valores típicos tipo de material ss típico arenas silíceas típicas 2.65 arenas calcáreas 2.70–2.80 arcillas caoliníticas 2.60–2.65 arcillas montmorilloníticas 2.60–2.75 suelos con materia orgánica 2.40–2.60 rocas triturada básicas (basalto, etc.) 2.90–3.10 parte 14 · apéndice a: correcciones por agregado grueso el apéndice a es normativo (obligatorio). se aplica cuando el material contiene más de 5 % retenido en la malla 19 mm (¾ pulgada) y la γd máx obtenida se va a usar para control de compactación en campo. 14.1 el problema cuando cribas por la malla 19 mm para realizar el ensayo (variantes c y d), estás descartando cualquier partícula mayor. pero en el campo el material llevará esas partículas grandes. la γd máx que mediste en el laboratorio no aplica directamente al material de campo. ¿por qué? las partículas grandes (> 19 mm) actúan como \"huesos\" dentro de la masa de suelo: son densas, ocupan volumen y reducen los vacíos pero no pueden ser compactadas ellas mismas (son ya partículas individuales). el efecto neto es que el material con agregado grueso tiene una densidad global distinta a la del material fino solo. 14.2 fórmula de corrección de γd máx (sección a.2) γ'd máx = 100 / [(x / γd máx) + (y / (r × sap × γ₀))] símbolos símbolo significado unidades γ'd máx masa volumétrica seca máxima corregida del material original. kg/m³ x porcentaje del material que pasa la malla 19 mm. % de la masa original y porcentaje del material retenido en la malla 19 mm. % de la masa original γd máx masa volumétrica seca máxima de la fracción que pasa la malla 19 mm (la que mediste en el ensayo). kg/m³ sap densidad relativa aparente de la fase sólida de la fracción retenida en malla 19 mm, determinada por la nmx-c-164. adimensional γ₀ masa volumétrica del agua (1 000 kg/m³). kg/m³ r coeficiente función de y, de acuerdo con la tabla a.1. adimensional tabla a.1 · coeficiente r y (%) r 20 o menos 1.00 21 – 25 0.99 26 – 30 0.98 31 – 35 0.97 36 – 40 0.96 41 – 45 0.95 46 – 54 0.94 14.3 fórmula de corrección del contenido de agua óptimo (sección a.3) cuando hay más de 5 % retenido en malla 19 mm: ω' = [(ω × x) + (α × y)] / 100 símbolos símbolo significado ω' contenido de agua óptimo corregido, en %. ω contenido de agua óptimo del ensayo (fracción fina), en %. x masa del material que pasa la malla 19 mm (% respecto a la muestra original). α absorción del material retenido en la malla 19 mm, en % (determinada por nmx-c-164-onncce-2014). y masa del material retenido en la malla 19 mm (% respecto a la muestra). ¿por qué? la corrección del contenido de agua tiene sentido físico claro: la fracción fina (que pasa por 19 mm) aporta su humedad óptima ω, pero la fracción gruesa aporta su absorción α (la cantidad de agua que \"absorbe\" dentro de los poros de la roca, sin contribuir a la lubricación). el resultado ω' es un promedio ponderado entre ambas fracciones, según sus proporciones en el material original. parte 15 · apéndice b: energía de compactación el apéndice b es informativo (guía). ofrece la fórmula para calcular la energía específica de compactación. 15.1 la fórmula de la energía (sección b.2) e = (n × n × m × h) / v símbolos símbolo qué representa unidades e energía de compactación. kg·m/m³ n número de capas (3 estándar, 5 modificado). adimensional n número de golpes por capa (25 o 56 según el molde). adimensional m masa del pisón (2.5 o 4.54 kg). kg h altura de caída del pisón (0.305 o 0.457 m). m v volumen del molde. m³ 15.2 cálculo para las cuatro variantes variante fórmula energía resultante estándar a (molde 101.6) (3 × 25 × 2.5 × 0.305) / 0.000944 60 650 kg·m/m³ ≈ 595 kn·m/m³ estándar b (molde 152.4) (3 × 56 × 2.5 × 0.305) / 0.002123 60 375 kg·m/m³ ≈ 592 kn·m/m³ modificada a (molde 101.6) (5 × 25 × 4.54 × 0.457) / 0.000944 274 791 kg·m/m³ ≈ 2 695 kn·m/m³ modificada b (molde 152.4) (5 × 56 × 4.54 × 0.457) / 0.002123 273 550 kg·m/m³ ≈ 2 683 kn·m/m³ ¿por qué? observa que la energía es aproximadamente la misma para el molde pequeño y el grande dentro de cada variante (~595 kn·m/m³ estándar, ~2 690 kn·m/m³ modificada). esto es intencional: al aumentar el número de golpes de 25 a 56 en el molde grande, se compensa el mayor volumen (2 123/944 ≈ 2.25). la energía específica (por m³) permanece constante. la razón entre modificada y estándar es aproximadamente 4.5: el modificado aplica 4.5 veces más energía. esto se refleja en densidades secas máximas típicamente 5–10 % mayores para el mismo suelo. 15.3 método gráfico para determinar γd máx y ω opt (sección b.4) el apéndice b incluye un método gráfico alternativo al \"punto más alto\" para identificar el óptimo con mayor precisión, especialmente útil cuando la curva es aplanada y el pico no es obvio. el método utiliza tres puntos (a, b, c) de la curva y una serie de construcciones geométricas basadas en trazar paralelas, verticales, horizontales y líneas a–b y a–c, hasta definir un \"eje de parábola\" donde el máximo es más preciso. la norma describe 9 pasos geométricos (b.4.1 a b.4.9). este método es útil cuando: la curva es muy plana y el pico es ambiguo. hay dispersión en los puntos experimentales. se requiere una determinación \"analítica\" y no solo visual. parte 16 · precisión (sección 11) y un caso práctico completo la sección 11 entrega las tablas 3 y 4 con los parámetros de precisión del ensayo. 16.1 tabla 3 · ensayo de compactación estándar resultado repetibilidad desviación estándar repetibilidad coef. de variación (%) reproducibilidad desviación estándar reproducibilidad coef. de variación (%) masa volumétrica seca máxima (kg/m³) 10.4 0.8 29.8 1.6 contenido de agua (%) 0.5 2.9 0.8 5.3 16.2 tabla 4 · ensayo de compactación modificada resultado repetibilidad desviación estándar repetibilidad rango entre dos resultados reproducibilidad desviación estándar reproducibilidad rango entre dos resultados (%) masa volumétrica seca máxima (kg/m³) 10.0 29.0 26.0 71.0 contenido de agua (%) 0.4 1.0 0.7 2.1 16.3 cómo interpretar supón que hiciste un ensayo modificado y obtuviste γd máx = 1 512 kg/m³. otro laboratorio independiente ensayó una muestra del mismo material y obtuvo 1 485 kg/m³. ¿es compatible? la diferencia es 1 512 − 1 485 = 27 kg/m³. la reproducibilidad del ensayo modificado permite un rango de hasta 71 kg/m³ entre dos resultados. por tanto, los dos valores son compatibles (la diferencia es menor que el límite). ¿por qué? este tipo de tolerancias son críticas en supervisión de obra. si no las conoces, podrías rechazar resultados válidos por diferencias que son estadísticamente inherentes al ensayo. recuerda siempre: dos resultados en los mismos límites = aceptables, aunque sean distintos. 16.4 caso práctico completo: ensayo de la figura 4 recopilando los datos de los 5 especímenes de la figura 4 de la norma: espécimen ω (%) γm (kg/m³) γd (kg/m³) 1 18.9 1 734 1 458 2 21.0 1 814 1 499 3 22.9 1 857 1 511 4 24.9 1 871 1 498 5 27.0 1 872 1 474 al graficar γd (eje y) vs ω (eje x) y trazar la curva suave que une los puntos, el máximo se ubica entre los especímenes 3 y 4, cerca del punto 3. la norma reporta para este ensayo: γd máx = 1 512 kg/m³. ω opt = 22.7 %. análisis del ejemplo observa el comportamiento: • entre ω = 18.9 % y ω = 22.9 %: γd aumenta de 1 458 a 1 511 (rama ascendente, el agua lubrica). • entre ω = 22.9 % y ω = 27.0 %: γd baja de 1 511 a 1 474 (rama descendente, el agua ocupa espacio). • el máximo (1 512) está muy cerca de γd del punto 3 (1 511), lo cual confirma que ω = 22.9 % es casi óptimo. este es el típico ensayo bien ejecutado: al menos 4 puntos, dos ramas bien definidas, máximo claro. parte 17 · informe, errores frecuentes y autoevaluación solo 17.1 informe del ensayo (sección 12) la norma requiere reportar como mínimo: masa volumétrica seca máxima en kg/m³ con aproximación a la unidad. humedad óptima en % al décimo. variante de ensayo (a, b, c o d y estándar/modificada). tamaño máximo de agregado. gráfica de la curva de compactación. descripción e identificación de la muestra ensayada. fecha de ensayo. 17.2 errores frecuentes y cómo evitarlos error consecuencia cómo evitarlo empezar el primer punto cerca del óptimo en lugar de 4–6 % seco. no se define la rama ascendente; curva incompleta. seguir el criterio táctil o estimar ω opt por experiencia y restar 4–6 %. no respetar el límite de 1 minuto por capa. el material se seca durante la compactación; γm falsa. trabajar con ritmo; si se pasa el tiempo, rehacer la capa. no escarificar entre capas. superficies lisas entre capas no se adhieren; el espécimen se parte al extraer. rayar la superficie de cada capa antes de la siguiente. material con > 1.5 cm sobresaliente tras compactación. el enrasado descarta demasiado material; volumen efectivo incorrecto. usar menos material inicial; la porción debe llenar apenas la última capa. reutilizar material en suelos degradables (arcillas plásticas). las partículas se quiebran con los golpes sucesivos; la curva se altera. para materiales degradables, preparar porción nueva para cada punto. tomar la muestra de humedad de la periferia del espécimen. humedad más baja que la real (evaporación superficial). siempre tomar la porción de humedad de la parte central del espécimen. usar base flexible en lugar de concreto rígido. parte de la energía del golpe se absorbe en la base; γd máx subestimada. verificar que la base cumpla la sección 5.4 (concreto o rigidez similar). no trazar la curva de saturación teórica. no se detecta si la curva de compactación cruza el 100 % (error físico). siempre calcular y graficar la curva de saturación con el ss real del material. asumir ss = 2.65 cuando el material es no-silíceo. curva de saturación incorrecta; diagnóstico falso. determinar ss con ensayo específico cuando el suelo es dudoso. no aplicar corrección por agregado grueso (apéndice a). γd máx no corresponde al material real en campo. si más del 5 % está retenido en malla 19 mm, aplicar a.2 y a.3. menos de 4 puntos en la curva. ajuste estadísticamente inválido; ω opt y γd máx inciertos. siempre 4 o más puntos, con 2 en cada rama. 17.3 autoevaluación con taxonomía solo nivel 1 · preestructural ¿cómo se llama la norma completa? ¿qué se determina con este ensayo? ¿quién desarrolló la prueba original y en qué año? nivel 2 · uniestructural ¿cuál es la masa del pisón estándar y la del modificado? ¿cuál es la altura de caída en cada variante? ¿cuántas capas y golpes tiene el ensayo modificado en molde grande? ¿qué letra identifica la variante del molde pequeño con malla 19 mm? nivel 3 · multiestructural enumera y describe las cuatro variantes de la tabla 2. describe los pasos del procedimiento en la sección 9. explica los criterios de validez de la curva en la sección 9.9. nombra los datos obligatorios del informe. nivel 4 · relacional deduce la fórmula γd = [γm / (100 + ω)] × 100 partiendo de la definición de contenido de agua. explica por qué la curva de compactación tiene forma de colina invertida. justifica por qué la energía específica es la misma entre molde pequeño y grande dentro de la misma variante. una curva de compactación cruza la curva de saturación teórica. ¿qué tipo de error pudo haberse cometido? nivel 5 · abstracto ampliado diseña un plan completo de control de calidad para compactación en un terraplén de 10 km con material arcillo-arenoso. justifica la variante, frecuencia de ensayos y tolerancias. un material tiene 15 % retenido en malla 19 mm y una sap de 2.72. en laboratorio obtuviste γd máx = 1 800 kg/m³ y ω opt = 14 %. aplica las correcciones del apéndice a y reporta γ'd máx y ω' corregidos (asumir absorción α = 1.5 %). el cliente exige 98 % de compactación. en campo midieron γd = 1 470 kg/m³ para un material cuyo laboratorio reportó γd máx = 1 512 kg/m³. calcula el grado de compactación y evalúa si cumple. comparando los resultados del ensayo estándar (γd máx₁, ω opt₁) y modificado (γd máx₂, ω opt₂) sobre el mismo suelo, ¿qué relación esperas entre ellos? justifica con argumentos físicos. fuentes consultadas esta guía integra el texto literal de la norma mexicana y material publicado en fuentes confiables del sector. documento normativo principal nmx-c-476-onncce-2019 · industria de la construcción – geotecnia – materiales térreos – compactación dinámica estándar y modificada – métodos de ensayo. declaratoria de vigencia publicada en el diario oficial de la federación el 20 de abril de 2020. cancela a la nmx-c-476-onncce-2013 y al proy-nmx-c-476-onncce-2017. documentos normativos relacionados nmx-b-231-1990 · cribas para la clasificación de materiales granulares. nmx-c-164-onncce-2014 · agregados – determinación de la densidad relativa y absorción de agua del agregado grueso. nmx-c-467-onncce-2019 · materiales para terracerías – métodos de muestreo. nmx-c-468-onncce-2018 · materiales térreos – método de preparación de muestras. nmx-c-475-onncce-2013 · determinación del contenido de agua mediante horno. nmx-c-503-onncce-2019 · determinación del contenido de agua de suelos mediante secado rápido. normas internacionales relacionadas (contexto) astm d698-12(2021) · standard test methods for laboratory compaction characteristics of soil using standard effort (12 400 ft-lbf/ft³, 600 kn·m/m³). astm international, west conshohocken, pa. astm d1557-12(2021) · standard test methods for laboratory compaction characteristics of soil using modified effort (56 000 ft-lbf/ft³, 2 700 kn·m/m³). astm international. aashto t 99-19 · standard method of test for moisture-density relations of soils using a 2.5-kg rammer and a 305-mm drop. aashto t 180-19 · standard method of test for moisture-density relations of soils using a 4.54-kg rammer and a 457-mm drop. manuales sct / imt m·mmp·1·09/06 · métodos de muestreo y prueba de materiales – suelos y materiales para terracerías – compactación proctor. instituto mexicano del transporte. literatura técnica proctor, r. r. (1933). \"fundamental principles of soil compaction\", engineering news-record, vol. 111, nos. 9, 10, 12 y 13, septiembre de 1933. publicación fundacional del método. das, b. m. (2019). principles of geotechnical engineering. 9ª ed., cengage learning. capítulo 6: soil compaction. craig, r. f. (2004). soil mechanics. 7ª ed., spon press. holtz, r. d., kovacs, w. d., y sheahan, t. c. (2011). an introduction to geotechnical engineering. 2ª ed., pearson. budhu, m. (2020). soil mechanics and foundations. 4ª ed., wiley. o'flaherty, c. a. (2002). highways: the location, design, construction and maintenance of pavements. 4ª ed., butterworth-heinemann. recursos técnicos adicionales gilson company · \"proctor compaction test: a basic guide\". artículo técnico con guía práctica de ejecución. federal highway administration (fhwa) · geotechnical engineering circular no. 7 y nhi course 132035, soils and foundations. u.s. bureau of reclamation · earth manual, part 2, procedure usbr 5500 (performing laboratory compaction of soils). cierre la nmx-c-476 es una de las normas más completas del catálogo mexicano. en apenas 16 páginas condensa 90 años de investigación iniciada por ralph proctor en 1933, refinada por décadas de práctica en carreteras, presas, aeropuertos y cimentaciones. cada detalle —el peso del pisón, la altura de caída, el número de golpes, el patrón de distribución, las fórmulas de cálculo, la curva de saturación, las correcciones por agregado grueso— responde a un principio físico específico y a lecciones aprendidas con sangre (como en el caso de la presa de st. francis). cuando ejecutes o revises un ensayo proctor de aquí en adelante, no verás solo una receta. verás el diálogo entre un suelo particular y la energía mecánica aplicada, mediado por agua en cantidad variable. ese diálogo es lo que define si una terracería durará 100 años o fallará en el primer invierno. página"}
