Repository: misapoe05-cell/sgc-estandares2026

File: www/assets/data/c511_1.json (part 3 of 3)
propósito final del ensayo es calcular el grado de compactación, que es el porcentaje que relaciona γdn (campo) con γd máx (laboratorio). 13.1 fórmula del grado de compactación grado de compactación (%) = (γdn / γd máx) × 100 donde: γdn = masa volumétrica seca en el lugar, determinada con la nmx-c-511 (kg/m³) γd máx = masa volumétrica seca máxima, determinada con la nmx-c-476 (proctor) en laboratorio (kg/m³) 13.2 interpretación grado de compactación significado decisión < 90 % compactación muy deficiente. rechazar. recompactar. 90 % – 95 % compactación insuficiente para la mayoría de proyectos. verificar especificación. probablemente rechazar. 95 % – 100 % compactación aceptable para terraplenes, subrasantes, rellenos. aceptar (si la especificación pide ≥ 95 %). 100 % – 105 % compactación excelente. igual o superior al proctor de laboratorio. aceptar. > 105 % sospechoso. probable error de medición. revisar cálculos y repetir ensayo. ¿por qué? ¿por qué > 105 % es sospechoso? porque en teoría, la compactación en campo (con rodillo vibratorio) aplica una energía similar o ligeramente menor que el proctor modificado. si alcanzas > 105 % de γd máx, significa que lograste mayor densidad que en laboratorio, lo cual es posible pero raro. las causas típicas de > 105 % son: • perdiste material al excavar la cala (entonces mm es menor de lo real y γdn sale alto). • mediste mal el volumen de la cala (vm muy pequeño → γdn alto). • el γd máx del laboratorio es incorrecto (usaste un proctor viejo de otro material). si realmente alcanzaste > 105 %, documéntalo con fotografías y datos precisos, porque es excepcional. parte 14 · ejemplo numérico completo vamos a resolver un caso práctico paso a paso. 14.1 datos de calibración (realizados en laboratorio) parámetro valor volumen del recipiente de calibración (vr) 2 540 cm³ masa necesaria para llenar el cono (mdc) 1 350 g masa volumétrica de la arena (γsd) 1 520 kg/m³ 14.2 datos de campo parámetro valor masa del material extraído de la cala (mm) 4 200 g contenido de agua del material (ω) 14.5 % masa del dispositivo lleno de arena antes del ensayo (mds3) 6 800 g masa del dispositivo con arena remanente después del ensayo (mdis3) 3 950 g 14.3 paso 1 · calcular volumen de la cala (vm) vm = [(mds3 − mdis3 − mdc) / γsd] × 1 000 vm = [(6 800 − 3 950 − 1 350) / 1 520] × 1 000 vm = (1 500 / 1 520) × 1 000 vm = 0.9868 × 1 000 ≈ 987 cm³ 14.4 paso 2 · calcular masa volumétrica húmeda (γm) γm = (mm / vm) × 1 000 γm = (4 200 / 987) × 1 000 γm = 4.2551 × 1 000 ≈ 4 255 kg/m³ (nota: este valor parece muy alto. revisemos: mm = 4 200 g = 4.2 kg, vm = 987 cm³ = 0.000987 m³, entonces γm = 4.2 / 0.000987 ≈ 4 255 kg/m³. efectivamente, el cálculo es correcto pero el valor es poco realista para un suelo. probablemente hay un error en los datos del ejemplo. usemos valores más realistas.) 14.5 ejemplo corregido con datos realistas parámetro valor corregido masa del material extraído de la cala (mm) 2 100 g (2.1 kg) volumen de la cala (vm) 987 cm³ (mismo del cálculo anterior) paso 2 corregido · calcular γm γm = (2 100 / 987) × 1 000 γm = 2.1276 × 1 000 ≈ 2 128 kg/m³ paso 3 · calcular masa volumétrica seca (γdn) γdn = [γm / (100 + ω)] × 100 γdn = [2 128 / (100 + 14.5)] × 100 γdn = 2 128 × (100 / 114.5) γdn = 2 128 × 0.8734 ≈ 1 858 kg/m³ paso 4 · calcular grado de compactación supongamos que el proctor de laboratorio dio γd máx = 1 900 kg/m³. entonces: grado de compactación = (1 858 / 1 900) × 100 grado de compactación ≈ 97.8 % 14.6 interpretación del resultado el grado de compactación de 97.8 % indica que el suelo en campo alcanzó el 97.8 % de la densidad máxima de laboratorio. si la especificación de proyecto requiere ≥ 95 %, este resultado es aceptable. si requiere ≥ 100 %, es rechazado y se debe recompactar. parte 15 · precisión e informe 15.1 precisión (sección 9) texto literal \"al momento de la elaboración de esta norma mexicana no existe\" la norma no establece parámetros de precisión (repetibilidad, reproducibilidad). esto significa que no hay valores oficiales de tolerancia para el método. en la práctica, se acepta que dos ensayos en el mismo punto pueden diferir hasta ± 30–50 kg/m³ en γdn debido a variabilidad natural del suelo y del operador. 15.2 informe del ensayo (sección 10) se reporta como resultado del ensayo la masa volumétrica seca en kg/m³ con aproximación a la unidad y la humedad en % al décimo de acuerdo con la nmx-c-416-onncce o nmx-c-475-onncce, además de: datos y ubicación del sitio. ubicación del sondeo y profundidad con aproximación al centímetro. tamaño máximo de agregado. descripción e identificación de la muestra. fecha de ensaye. 15.3 ejemplo de reporte campo valor proyecto carretera federal méxico-querétaro, km 45+320 ubicación del sondeo capa de subrasante, margen derecho, cadenamiento 45+320 profundidad 15 cm debajo de la superficie terminada masa volumétrica seca (γdn) 1 858 kg/m³ contenido de agua (ω) 14.5 % tamaño máximo de agregado 19 mm (¾ pulgada) descripción de la muestra arena limosa café claro (sm según sucs) fecha de ensayo 15 de marzo de 2024 γd máx del proctor (referencia) 1 900 kg/m³ grado de compactación 97.8 % especificación de proyecto ≥ 95 % resultado cumple parte 16 · errores frecuentes y autoevaluación solo 16.1 errores frecuentes y cómo evitarlos error consecuencia cómo evitarlo arena con humedad o sucia γsd incorrecto → todos los volúmenes mal calculados. usar solo arena calibrada, seca, limpia, guardada en recipiente hermético. no calibrar mdc antes de cada jornada si el cono se deformó o cambió la arena, mdc es distinto y los cálculos fallan. calibrar mdc al inicio de cada día de ensayos. perder material al excavar la cala mm menor de lo real → γdn subestimado → grado de compactación bajo (falso rechazo). recolectar todo el material con brocha, incluso los finos del fondo. cala demasiado profunda (> 15 cm) volumen > 3 000 cm³ → excede capacidad de la balanza y del método. limitar profundidad a 10–12 cm para la mayoría de suelos. dejar que el material excavado pierda humedad ω medido es menor que el real → γdn calculado mayor que el real (falsa aceptación). sellar el material en bolsa plástica inmediatamente después de excavarlo. cerrar la válvula antes de que el flujo se detenga la cala no se llena completamente → vm subestimado → γdn sobrestimado. esperar a que el flujo de arena se detenga solo, no cerrar manualmente antes. no limpiar la superficie antes de colocar la placa arena se fuga por grietas → menos arena en la cala → vm sobrestimado → γdn subestimado. limpiar y nivelar la superficie; usar lona + anillo si hay irregularidades. vibrar el dispositivo mientras fluye la arena arena se compacta dentro del cono → mdc cambia → error en vm. dejar que la arena fluya naturalmente sin tocar el dispositivo. usar arena fuera del rango n° 20 – n° 30 si es muy fina, se filtra en el suelo. si es muy gruesa, deja huecos. verificar la granulometría de la arena con mallas antes de usarla. asumir que γd máx del proctor es de otro material estás comparando peras con manzanas → grado de compactación sin sentido. usar siempre el γd máx del mismo material que estás ensayando en campo. no anotar mds3 antes de invertir el dispositivo olvidas pesar antes y no puedes calcular vm. seguir un protocolo estricto: pesar → anotar → invertir → llenar → pesar → anotar. 16.2 autoevaluación con taxonomía solo nivel 1 · preestructural ¿cómo se llama la norma completa? ¿para qué sirve el método del cono y arena? ¿qué mide: densidad húmeda o densidad seca? nivel 2 · uniestructural ¿entre qué mallas debe estar la arena calibrada? ¿cuál es la masa volumétrica mínima de la arena (γsd mínimo)? ¿cuál es el volumen máximo permitido para la cala? ¿qué significa mdc? nivel 3 · multiestructural enumera las tres calibraciones que se hacen antes de ir a campo. describe los 9 pasos del procedimiento en campo (sección 7). nombra las tres fórmulas de cálculo: vm, γm, γdn. explica qué datos se reportan en el informe final. nivel 4 · relacional deduce la fórmula de vm partiendo del principio de desplazamiento de volumen. ¿por qué se resta mdc? explica por qué la arena debe estar entre n° 20 y n° 30. ¿qué pasa si usas arena más fina? ¿y más gruesa? justifica por qué el volumen de la cala no debe superar 3 000 cm³. si γdn sale mayor que γd máx del proctor, ¿qué tipo de error pudo haberse cometido? nivel 5 · abstracto ampliado diseña un plan de control de compactación para un terraplén de 5 km. ¿cada cuántos metros harías un ensayo de cono y arena? ¿qué tolerancia usarías? justifica. en campo obtuviste γdn = 1 750 kg/m³ con ω = 11 %. el proctor de laboratorio dio γd máx = 1 820 kg/m³ con ω opt = 13 %. calcula el grado de compactación. ¿cumple si la especificación pide ≥ 95 %? ¿qué recomendarías: aceptar, recompactar, o regar y volver a compactar? compara las ventajas y desventajas del método del cono y arena vs. el método nuclear de densidad. ¿en qué casos preferirías uno sobre el otro? si al calibrar la arena obtienes γsd = 1 380 kg/m³ (< 1 400 mínimo), ¿qué podría estar pasando con la arena? ¿cómo lo solucionarías? fuentes consultadas esta guía integra el texto literal de la norma mexicana y material publicado en fuentes confiables del sector. documento normativo principal nmx-c-511-onncce-2015 · industria de la construcción – geotecnia – masa volumétrica seca del lugar por el método de cono y arena – método de ensayo. declaratoria de vigencia publicada en el diario oficial de la federación el 03 de febrero de 2016. documentos normativos relacionados nmx-c-475-onncce-2013 · determinación del contenido de agua mediante horno – método de ensayo. nmx-c-416-onncce-2003 · muestreo de estructuras térreas y métodos de prueba. nmx-c-476-onncce-2019 · compactación dinámica estándar y modificada (proctor). manuales sct / imt m·mmp·1·08/03 · métodos de muestreo y prueba de materiales, parte 1. suelos y materiales para terracerías, título 8. masas volumétricas y coeficientes de variación volumétrica. instituto mexicano del transporte. normas internacionales relacionadas (contexto) astm d1556/d1556m-15 · standard test method for density and unit weight of soil in place by sand-cone method. astm international, west conshohocken, pa. (parcialmente armonizada con la nmx-c-511.) aashto t 191 · density of soil in-place by the sand-cone method. literatura técnica \"sand cone test for in-place density\", buildwitt resources. artículo técnico con procedimiento ilustrado y errores comunes. disponible en: https://resources.buildwitt.com/sand-cone-test \"sand cone test method - for field density of soil with formula\", civilconcept (2020). guía práctica con fórmulas y cálculos paso a paso. \"field density tests (sand cone, nuclear density gauge)\", fiveable study guide (2026). comparación entre métodos de densidad en campo. \"field density test of soil by sand cone method\", dailycivil (2021). procedimiento y errores frecuentes. \"in-situ density – properties and behavior of soil\", university of texas at arlington online lab manual (2021). manual de laboratorio con video demostrativo. new york state dot · \"earthwork compaction control by sand cone method\", geotechnical test method gtm-9b. manual oficial con calibración detallada. indiana dot · \"soils field procedures using the sand cone method apparatus\", chapter 11 earthworks. procedimiento estatal oficial. cierre el método del cono y arena es el puente entre el laboratorio y la realidad. sin él, el ensayo proctor sería solo un ejercicio académico: tendrías γd máx y ω opt en un papel, pero no sabrías si la obra cumple. con él, conviertes especificaciones abstractas (\"compactar al 95 %\") en verificaciones concretas (\"este terraplén tiene γdn = 1 750 kg/m³ = 96 % → pasa\"). es un método simple en apariencia (excavar, pesar, llenar con arena, calcular), pero cada paso esconde una razón física profunda. la arena entre n° 20 y n° 30 no es un capricho: es el resultado de décadas de calibración para que no se filtre ni deje huecos. el límite de 3 000 cm³ no es arbitrario: es el máximo volumen manejable con balanzas de campo. la calibración de mdc no es opcional: sin ella, todos tus volúmenes están mal. cuando ejecutes este ensayo en campo, recuerda: estás midiendo si el esfuerzo de compactación (rodillos, agua, energía) alcanzó el objetivo que fijó el proctor en laboratorio. de esa medición depende si el pavimento durará 20 años o fallará en el primer invierno. página"}
