Repository: misapoe05-cell/sgc-estandares2026

File: www/assets/data/c083.json (part 4 of 4)
quita después. mide solo la altura del cilindro sin las almohadillas. esto afecta el cálculo de esbeltez (h/d) y, por tanto, la aplicación de los factores de la tabla 1. 7.6 la regla 1.8 de esbeltez (sección 6.1) texto literal \"cuando la altura promedio del espécimen es menor de 1.8 veces el diámetro (en caso de cilindros), el resultado de la resistencia debe corregirse por esbeltez de acuerdo a la tabla 1, no deben ensayarse especímenes con relación diámetro a altura menor de 1:1; en caso de cubos, la relación debe ser de 1:1 con una variación aceptable del 1 % de diferencia en las dimensiones nominales.\" reglas resumidas: espécimen esbeltez (h/d) acción cilindro estándar 2.0 sin corrección. reportar fc = f/a directo. cilindro con esbeltez 1.8 a 2.0 1.8 ≤ h/d < 2.0 sin corrección (factor = 1.000 hasta 0.992). cilindro con esbeltez < 1.8 1.0 ≤ h/d < 1.8 aplicar factor de corrección de la tabla 1. cilindro con esbeltez < 1.0 h/d < 1.0 no ensayar (la geometría es inválida). cubo estándar 1.0 ± 1 % sin corrección. aceptable hasta 1.01 o 0.99. parte 8 · esbeltez y la tabla 1 (factores de corrección) 8.1 por qué la esbeltez afecta la resistencia ¿por qué? cuando un cilindro de relación 2:1 (altura = 2 × diámetro) se comprime, la zona central del cilindro está lejos de las caras de carga. la fricción entre el cilindro y los bloques solo afecta a las zonas cercanas a las caras (los \"conos de confinamiento\"). si el cilindro fuera más corto (esbeltez < 2): • los \"conos de confinamiento\" superpuestos en el centro. • la fricción entre la cara y el bloque confina al concreto. • el concreto puede soportar más carga porque está \"contenido\". • resultado: resistencia aparente más alta que la real. por eso, para esbelteces menores a 1.8, se aplica un factor < 1 que corrige el valor hacia abajo. esto da el valor \"equivalente\" como si el cilindro fuera 2:1. 8.2 la tabla 1 completa la norma incluye una tabla 1 con 60+ valores de relación h/d desde 2.00 hasta 1.00, con factores de corrección desde 1.000 hasta 0.910. para hacerla más manejable, presento la tabla en bloques: 8.2.1 bloque 1 · esbelteces 1.40 a 2.00 (más comunes) h/d factor h/d factor 2.00 1.000 1.69 0.985 1.99 0.992 1.68 0.984 1.98 0.992 1.67 0.981 1.97 0.991 1.66 0.983 1.96 0.991 1.65 0.982 1.95 0.990 1.64 0.981 1.94 0.990 1.63 0.980 1.93 0.989 1.62 0.980 1.92 0.988 1.61 0.979 1.91 0.988 1.60 0.978 1.90 0.987 1.59 0.977 1.89 0.987 1.58 0.976 1.88 0.986 1.57 0.976 1.87 0.986 1.56 0.975 1.86 0.985 1.55 0.974 1.85 0.985 1.54 0.973 1.84 0.984 1.53 0.972 1.83 0.984 1.52 0.972 1.82 0.983 1.51 0.971 1.81 0.983 1.50 0.970 1.80 0.992 1.49 0.969 1.79 0.992 1.48 0.968 1.78 0.991 1.47 0.966 1.77 0.991 1.46 0.965 1.76 0.990 1.45 0.964 1.75 0.990 1.44 0.963 1.74 0.989 1.43 0.962 1.73 0.988 1.42 0.960 1.72 0.988 1.41 0.959 1.71 0.987 1.40 0.958 1.70 0.986 — — 8.2.2 bloque 2 · esbelteces 1.00 a 1.39 h/d factor h/d factor 1.39 0.957 1.19 0.933 1.38 0.956 1.18 0.932 1.37 0.954 1.17 0.930 1.36 0.953 1.16 0.929 1.35 0.952 1.15 0.928 1.34 0.951 1.14 0.927 1.33 0.950 1.13 0.926 1.32 0.948 1.12 0.924 1.31 0.947 1.11 0.923 1.30 0.946 1.10 0.922 1.29 0.945 1.09 0.921 1.28 0.944 1.08 0.920 1.27 0.942 1.07 0.918 1.26 0.941 1.06 0.917 1.25 0.940 1.05 0.916 1.24 0.939 1.04 0.915 1.23 0.938 1.03 0.914 1.22 0.936 1.02 0.912 1.21 0.935 1.01 0.911 1.20 0.934 1.00 0.910 8.3 interpretación práctica algunos ejemplos numéricos: ejemplo 1: cilindro 15 × 30 cm diámetro = 150 mm, altura = 300 mm (cabeceado). esbeltez = 300/150 = 2.00. factor = 1.000. si la prensa marca f = 442 kn sobre a = 17 671 mm² → fc = 25.0 mpa = 250 kg/cm². no se aplica corrección. ejemplo 2: cilindro 15 × 25 cm (núcleo cortado) diámetro = 150 mm, altura = 250 mm. esbeltez = 250/150 = 1.67. factor = 0.981. si la prensa marca f = 442 kn sobre a = 17 671 mm² → fc bruto = 25.0 mpa. aplicando factor: fc corregido = 25.0 × 0.981 = 24.5 mpa. ejemplo 3: cilindro con esbeltez intermedia (no en tabla) si la esbeltez fuera 1.835 (entre 1.83 y 1.84): interpolación: factor = 0.984 + (0.984 − 0.984) × 0.5 = 0.984 (en este caso ambos vecinos dan el mismo valor, así que no hay variación.) para esbeltez 1.625 (entre 1.62 y 1.63): factor = 0.980 + (0.980 − 0.980) × 0.5 = 0.980 la interpolación lineal es la fórmula del apéndice a (parte 19). 8.4 por qué la curva del factor si graficas el factor vs esbeltez, ves que: para h/d entre 1.8 y 2.0: el factor es prácticamente 1.0 (no hay corrección significativa). para h/d entre 1.4 y 1.8: el factor cae linealmente de ~1.0 a ~0.96. para h/d entre 1.0 y 1.4: el factor cae más rápido, hasta 0.910. esto refleja la realidad física: cuanto menor es la esbeltez, más confinamiento por fricción, más sobreestimación de la resistencia, y mayor corrección necesaria. parte 9 · cabeceo previo · sección 6.2 9.1 texto literal (sección 6.2) texto literal \"antes del ensayo, las bases o caras de aplicación de carga de los especímenes no se deben apartar de la perpendicular al eje en más de 0.5° (aproximadamente 3 mm en 300 mm) y no deben tener irregularidades que excedan de 0.05 mm, en caso contrario la cara que no cumpla debe ser cabeceada de acuerdo a lo indicado en la norma mexicana nmx-c-109-onncce (véase 3 referencias) o utilizarse casquetes de neopreno como preparación de acuerdo a lo indicado en la norma mexicana nmx-c-469-onncce (véase 3 referencias).\" 9.2 las dos tolerancias críticas (recordatorio) repetidas de nmx-c-109: perpendicularidad: no más de 0.5° de inclinación (≈ 3 mm en 300 mm). planicidad: no más de 0.05 mm de irregularidad. 9.3 tres caminos para preparar las caras opción descripción cuándo usar 1. cumple sin preparación las caras ya están dentro de las tolerancias. raro. solo en cilindros perfectamente moldeados o en cubos bien hechos. 2. cabeceo (nmx-c-109) aplicar capa de azufre o pasta de cemento a las caras irregulares. el método tradicional. toda la guía nmx-c-109 cubre esto. 3. casquetes de neopreno (nmx-c-469) almohadillas de neopreno no adheridas, retenidas por casquetes metálicos. alternativa moderna. más rápida, más segura (sin azufre), pero requiere validación. ¿por qué? ¿por qué la nmx-c-083 reconoce explícitamente las tres opciones? la opción 3 (neopreno) es relativamente nueva y se ha popularizado por: • eliminar el manejo de azufre fundido (riesgo de incendio, vapores tóxicos). • reducir el tiempo de preparación (no hay que esperar a que el cabeceo solidifique). • permitir reutilización de los casquetes muchas veces. sin embargo, los casquetes de neopreno tienen restricciones de uso (rango de resistencia, dureza del neopreno) que están detalladas en nmx-c-469. la norma nmx-c-083 solo los menciona como opción válida. parte 10 · procedimiento · colocación en la máquina 10.1 condiciones ambientales (sección 7) texto literal \"las que prevalezcan dentro del laboratorio.\" esta es una sección breve pero importante: el ensayo se hace en las condiciones del laboratorio. no requiere temperatura ni humedad controladas (a diferencia del curado). el laboratorio debe ser un sitio cubierto, sin polvo y sin corrientes de aire para no alterar la lectura. 10.2 colocación del espécimen (sección 8.1) texto literal \"limpiar las superficies de las placas superior e inferior y las cabezas del espécimen de ensayo, se coloca este último sobre la placa inferior alineando su eje con el centro de la placa de carga con asiento esférico; mientras la placa superior hace un contacto suave y uniforme. los cubos se colocan en la prensa sobre las caras que estuvieron en contacto con las paredes del molde.\" 10.3 procedimiento paso a paso paso 1 · limpiar superficies: las dos placas (superior e inferior) y las dos cabezas del espécimen. cualquier polvo, fragmento de azufre o partícula de concreto puede crear concentración de tensiones. paso 2 · colocar el cilindro sobre la placa inferior: alineando su eje con el centro (usando los círculos concéntricos como guía). paso 3 · bajar la placa superior con contacto suave y uniforme: el bloque superior debe descender lentamente hasta tocar el cilindro. el asiento esférico permite que se acomode a la cara del cilindro. paso 4 · verificar alineación: el cilindro debe estar centrado, vertical, y la placa superior debe haberse acomodado uniformemente (sin inclinación visible). precaución errores frecuentes en este paso: • bajar la placa superior con golpe (no contacto suave): puede fracturar el cabeceo antes del ensayo. • no centrar el cilindro: una excentricidad de solo 5 mm en un cilindro de 150 mm reduce el resultado en 10 % o más. • no limpiar fragmentos de cilindros previos: pueden generar concentración de tensiones en una zona. • bajar la placa con asiento esférico bloqueado (lubricación seca): el bloque no se acomoda, induce torsión. 10.4 la regla especial de los cubos \"los cubos se colocan en la prensa sobre las caras que estuvieron en contacto con las paredes del molde.\" ¿por qué? un cubo tiene 6 caras: • 1 cara inferior (la que tocó el fondo del molde): plana. • 1 cara superior (la del enrasado, expuesta al aire mientras curaba): irregular. • 4 caras laterales (las que tocaron las paredes del molde): planas. la norma especifica que las caras de carga deben ser dos de las laterales (las planas, formadas por el molde), no la superior irregular y la inferior. esto es similar a lo que se hace con cubos de mortero (nmx-c-061): las caras de carga son siempre las planas formadas por el molde. parte 11 · la velocidad de carga · tabla 2 completa 11.1 texto literal (sección 8.2) texto literal \"se debe aplicar la carga con una velocidad continua sin producir impacto, ni pérdida de carga. la velocidad de carga debe estar dentro de los intervalos indicados en la tabla 2, para otras dimensiones de diámetro o lado se calcula la velocidad de carga de acuerdo a lo especificado. se permite una velocidad controlada mayor durante la aplicación de la primera mitad de la carga máxima esperada siempre y cuando durante la segunda mitad se mantenga la velocidad especificada.\" 11.2 velocidad estándar: 0.25 ± 0.05 mpa/s la norma especifica una velocidad de carga de: 0.25 mpa/s ± 0.05 mpa/s (equivalente a 2.55 kg/cm²/s ± 0.51 kg/cm²/s) esto significa que la presión sobre el cilindro debe aumentar a una tasa de 0.20 a 0.30 mpa por cada segundo. 11.3 la tabla 2 completa · cargas por geometría la tabla 2 traduce la velocidad de presión a velocidad de fuerza según la geometría del espécimen: forma diámetro/lado nominal área (cm²) carga mín. (kn/s) carga máx. (kn/s) cilindros 5.00 cm (2\") de diámetro 19.64 0.4 (2.4 t/min) 0.6 (3.6 t/min) cilindros 7.50 cm (3\") de diámetro 44.18 0.9 (5.4 t/min) 1.3 (8.1 t/min) cilindros 10.00 cm (4\") de diámetro 78.54 1.6 (9.6 t/min) 2.4 (14.4 t/min) cilindros 15.00 cm (6\") de diámetro 176.72 3.5 (21.6 t/min) 5.3 (32.4 t/min) cubos 5.00 cm (2\") de lado 25.00 0.5 (3.1 t/min) 0.8 (4.6 t/min) cubos 7.50 cm (3\") de lado 56.25 1.1 (6.9 t/min) 1.7 (10.3 t/min) cubos 10.00 cm (4\") de lado 100.00 2.0 (12.2 t/min) 3.0 (18.4 t/min) cubos 15.00 cm (6\") de lado 225.00 4.5 (27.5 t/min) 6.8 (41.3 t/min) 11.4 cómo se relaciona la presión con la carga ¿por qué? la velocidad de presión (0.25 mpa/s) y la velocidad de carga (kn/s) están relacionadas por el área: velocidad de carga (kn/s) = velocidad de presión (mpa/s) × área (cm²) × factor de conversión para cilindro 15 cm (área 176.72 cm²): • 0.20 mpa/s × 176.72 cm² × 0.1 = 3.5 kn/s (mínimo) • 0.30 mpa/s × 176.72 cm² × 0.1 = 5.3 kn/s (máximo) eso coincide con la tabla 2: 3.5 a 5.3 kn/s para cilindros de 15 cm. (el factor 0.1 convierte mpa·cm² a kn: 1 mpa = 100 n/cm², y dividir entre 1000 para kn.) 11.5 ¿por qué este rango y no otro? ¿por qué? la velocidad de 0.25 ± 0.05 mpa/s es un compromiso entre dos extremos: • muy rápido (> 0.30 mpa/s): el concreto no tiene tiempo de redistribuir tensiones internas. la falla ocurre en régimen \"dinámico\" y la lectura es artificialmente baja. • muy lento (< 0.20 mpa/s): efectos de fluencia (creep) empiezan a actuar. el concreto bajo carga sostenida se deforma plásticamente y falla a una carga menor que la real. lectura artificialmente baja por otra razón. entre 0.20 y 0.30 mpa/s, la falla ocurre en régimen quasi-estático: rápido suficiente para no haber fluencia, lento suficiente para no haber efectos dinámicos. este mismo rango (20–80 segundos hasta la falla) es el de la sección 6.3 de la nmx-c-109 (resistencia del compuesto para cabeceo). coherencia entre normas. 11.6 la regla de la primera mitad la norma permite una velocidad mayor durante la primera mitad de la carga, siempre que la segunda mitad se mantenga en el rango especificado. ¿por qué? esto es práctico: • en la primera mitad (carga 0 → 50 % de la máxima esperada), el concreto está en régimen elástico. acelerar aquí no afecta el resultado. • en la segunda mitad (carga 50 % → 100 %), el concreto entra en régimen plástico cerca de la falla. aquí la velocidad sí afecta el resultado y debe ser controlada. esto permite ahorrar tiempo: en lugar de tomar 5 minutos para llegar a la falla, puede tomarse 3 minutos (acelerando los primeros 1.5). 11.7 la nota sobre estallidos · sección 8.2.2 texto literal \"si las condiciones de ensayo provocan un estallido en el concreto, y no es posible registrar la falla, sólo se registra esta situación (como en el caso de concretos de resistencia especificada superior a 400 kg/cm²) donde al ensayar los especímenes, no se aprecie la falla o se destruyen antes de apreciarla.\" ¿por qué? concretos de alta resistencia (> 400 kg/cm² ≈ 40 mpa) tienden a fallar de forma explosiva: en lugar de fracturarse gradualmente, estallan súbitamente proyectando fragmentos. esto pasa porque tienen muy poca deformación plástica antes de la falla (concreto frágil). al alcanzar la carga máxima, no hay redistribución de tensiones: simplemente se desintegra. en estos casos: • la aguja de arrastre debería haber registrado la carga máxima. • la carga \"de falla\" puede no haber sido la real (el concreto pudo haber estado a punto de fallar antes de estallar). • hay que anotar la situación en el informe para alertar al cliente. por seguridad: el operador debe protegerse con malla o pantalla cuando ensaya alta resistencia. no se debe estar al frente de la prensa. parte 12 · tolerancias de edad · tabla 3 12.1 texto literal (sección 8.2.3) texto literal \"los especímenes para la aceptación o rechazo de concreto deben ensayarse a la edad especificada con las siguientes tolerancias (véase tabla 3):\" 12.2 la tabla 3 completa edad de ensayo especificada tolerancia permisible 24 h ± 0.5 h 3 días ± 2 h 7 días ± 6 h 14 días ± 12 h 28 días ± 20 h 90 días ± 48 h 12.3 cómo interpretar las tolerancias ¿por qué? las tolerancias son progresivas: ± 0.5 h para 24 h, hasta ± 48 h (2 días) para 90 días. esto refleja la cinética de hidratación del cemento: • a 24 h, la resistencia aumenta rápidamente (varias unidades por hora). una hora de retraso puede cambiar la lectura significativamente. • a 28 días, el aumento es muy lento (~ 0.5 % por día). un día de retraso afecta poco. • a 90 días, el aumento es prácticamente imperceptible. 2 días de tolerancia es razonable. la curva de resistencia vs tiempo del concreto se conoce desde abrams: f(t) ≈ f(28d) × log(t)/log(28). las tolerancias de la tabla 3 reconocen que cuanto más viejo el concreto, menos sensible es a pequeñas variaciones de tiempo. 12.4 implicación práctica si el proyecto especifica ensayar a 28 días, la tolerancia es ± 20 h, es decir, entre día 27 y día 29 desde el moldeo. esto da flexibilidad logística: permite ensayar antes del fin de semana si el día 28 cae en domingo. permite agrupar ensayos de varios cilindros en una mañana, no tener que ensayar uno cada hora. permite ajustar a la disponibilidad de la prensa. pero la regla es estricta: el cilindro debe haber cumplido al menos 28 d − 20 h ≈ 27.17 días. si llega antes, no se puede ensayar (resultado bajo). 12.5 edades no listadas en la tabla 3 si el proyecto especifica una edad no listada (ej: 56 días), la tolerancia se acuerda en común entre los interesados. comúnmente se usa la regla de proporcionalidad o el criterio del laboratorio jefe. parte 13 · tipos de falla en cilindros · figura 2 (6 tipos) 13.1 la importancia de identificar el tipo de falla la norma especifica: \"en 1 de cada 10 especímenes se continúa la carga hasta mostrar de forma definida el tipo de falla (ruptura), registrándola (véase figura 2).\" ¿por qué? ¿por qué importa el tipo de falla? cada tipo de falla revela información sobre: • calidad del cabeceo. • calidad del concreto interno. • centrado en la prensa. • posibles defectos de elaboración. una falla \"normal\" (tipo 1 o 2) confirma un ensayo válido. una falla \"anormal\" (tipo 5 o 6) puede indicar problemas que cuestionan la validez del resultado. 13.2 los 6 tipos de falla tipo descripción interpretación tipo 1 conos formados en ambos extremos, menores de 25 mm de las grietas hasta las tapas. falla ideal. concreto homogéneo, bien moldeado, bien cabeceado, bien centrado. la forma de cono refleja confinamiento por fricción en las caras. ✓ tipo 2 conos formados en ambos extremos, menores de 25 mm de las grietas hasta las tapas. falla ideal similar al tipo 1. conos completos en ambos extremos. ✓ tipo 3 fracturas verticales de columna de extremo a extremo, conos no formados. falla válida. indica concreto con buena resistencia interna. las grietas verticales son una señal de buena distribución de carga. ✓ tipo 4 fracturas diagonales sin agrietamiento en los extremos; golpear poco con un martillo para distinguirlo de la falla tipo 1. falla válida pero requiere verificación. puede ser el resultado de fricción reducida en las caras (cabeceo muy delgado o casquetes de neopreno). ⚠ tipo 5 fracturas en los lados de la parte superior o inferior (ocurre comúnmente con tapas no adheridas). falla cuestionable. indica problema en el cabeceo o en el centrado. frecuente con neopreno cuando hay imperfecciones de las caras. ⚠ tipo 6 similar al tipo 5 pero es puntual en un extremo de los cilindros. falla cuestionable. la falla concentrada en un extremo indica concentración de tensiones. verificar cabeceo y centrado. ⚠ 13.3 la regla de los 25 mm la distinción entre tipo 1 y tipo 2 es sutil: ambos tienen \"conos formados en ambos extremos\". la diferencia geométrica es: tipo 1: los conos son simétricos y no llegan a las tapas (menos de 25 mm). tipo 2: los conos son asimétricos o tienen grietas adicionales. en la práctica, ambos se consideran fallas satisfactorias y producen resultados válidos. 13.4 cómo distinguir tipo 1 de tipo 4 la norma da una pista: \"golpear poco con un martillo para distinguirlo de la falla tipo 1\". la diferencia visual es: tipo 1: conos en ambos extremos. tipo 4: fracturas diagonales sin conos en los extremos. si el cilindro tiene grietas y no se ven los conos formándose, golpear suavemente: si el cilindro se mantiene en una pieza con grietas diagonales, es tipo 4. si se desprenden los conos, era tipo 1 con conos pequeños. 13.5 las fallas con casquetes de neopreno la norma indica: \"cuando el ensayo se realiza con placas no adheridas (de neopreno) una fractura en la esquina puede presentarse (véase figura 2 falla tipo 5 y 6) antes de que la carga máxima en el espécimen haya sido alcanzada.\" ¿por qué? los casquetes de neopreno no se adhieren al cilindro. esto cambia ligeramente la mecánica de la falla: • el neopreno se deforma elásticamente bajo carga. • en las esquinas del cilindro (donde la cara se encuentra con la pared lateral), el neopreno puede comprimirse de forma asimétrica. • esto causa fracturas en una esquina antes de la falla del cilindro completo. estas fracturas (tipo 5 o 6) son comunes con neopreno y no indican falla del concreto. la carga máxima registrada por la aguja de arrastre sigue siendo válida. parte 14 · tipos de falla en cubos · figura 3 (3 tipos satisfactorios) 14.1 los 3 tipos de falla satisfactoria en cubos la figura 3 de la norma muestra 3 tipos de falla satisfactoria para probetas cúbicas: tipo descripción interpretación tipo 1 falla con líneas onduladas o irregulares en los lados. falla satisfactoria. las grietas se distribuyen por las caras laterales. ✓ tipo 2 falla con grietas curvas que terminan en el centro del cubo. falla satisfactoria. las grietas convergen hacia el centro, lo que indica buena distribución de carga. ✓ tipo 3 falla con grietas que forman un patrón triangular en el lado. falla satisfactoria. patrón típico de cubos bien moldeados. ✓ 14.2 por qué los cubos fallan distinto a los cilindros ¿por qué? los cubos no forman \"conos\" como los cilindros porque: • la geometría es cuadrada, no circular: la concentración de tensiones es distinta. • la esbeltez es 1.0 (no 2.0): la fricción en las caras confina todo el cubo, no solo los extremos. • la carga se aplica en caras laterales (formadas por molde), no en una cara enrasada. por eso las fallas en cubos son patrones de grietas en las caras laterales, no conos en los extremos. 14.3 las resistencias en cilindros vs cubos es bien conocido que para el mismo concreto: fc_cubo ≈ 1.20 × fc_cilindro (factor 1.15 a 1.25 según concreto) ¿por qué? ¿por qué el cubo da más resistencia que el cilindro? por la esbeltez: • cilindro h/d = 2.0: fricción en las caras confina solo los extremos. el centro está \"libre\". • cubo h/d = 1.0: la fricción en las caras confina todo el cubo. la resistencia aparente es mayor. por eso, normas que comparan resistencias usan factores de conversión cubo↔cilindro: • concreto normal: fc_cubo / fc_cilindro ≈ 1.20 • concretos de alta resistencia: la diferencia se reduce a 1.10 o menos. en méxico y europa se usan más los cubos. en ee.uu. y latinoamérica se usan más los cilindros. las normas aci usan f'c basado en cilindros. parte 15 · cálculo y expresión de los resultados (sección 9) 15.1 texto literal texto literal \"calcular la resistencia a la compresión del espécimen, dividiendo la carga máxima soportada durante el ensayo entre el área promedio de la sección transversal. en el caso de especímenes con relación altura diámetro menor a 1.8 el resultado de la resistencia se multiplica por el factor de corrección obtenido de acuerdo a la tabla 1.\" 15.2 la fórmula fc = f / a donde: fc: resistencia a la compresión en mpa o kgf/cm². f: carga máxima en n o kgf. a: área de la sección transversal en mm² o cm². 15.3 el cálculo del área 15.3.1 cilindros a_cilindro = π × (d_promedio/2)² = π × d²/4 donde d_promedio es el promedio de las 2 mediciones perpendiculares del diámetro. 15.3.2 cubos a_cubo = lado_promedio × altura_promedio donde lado y altura son los promedios de las 2 mediciones. 15.4 aplicación del factor de corrección si la esbeltez es < 1.8, multiplicar el resultado por el factor de la tabla 1: fc_corregido = fc_calculado × factor_de_tabla_1 15.5 promedio de varios especímenes texto literal \"la resistencia a la compresión se determina con el promedio de 2 especímenes como mínimo, ensayados a la edad especificada.\" ¿por qué? ¿por qué siempre promedio de al menos 2 especímenes? por la naturaleza estadística del concreto: • cada cilindro es ligeramente distinto (variabilidad de muestreo, moldeo, curado). • un solo cilindro puede tener un valor anómalo (alto o bajo). • el promedio de 2 reduce la influencia de cualquier valor extremo. • el estándar internacional es promediar al menos 2; algunos proyectos exigen 3. si la diferencia entre los 2 cilindros del par es mayor al 8 % del promedio (criterio común aunque no en nmx-c-083), se ensaya un tercero o se rechaza la pareja como no representativa. 15.6 aproximación del resultado texto literal \"el resultado del ensayo se expresa con una aproximación de 100 kpa (1 kg/cm²).\" ¿por qué? ¿por qué reportar al kg/cm² (no al décimo)? porque la precisión del método (sección 10) es del 2.9 % de repetibilidad. reportar más decimales daría falsa sensación de exactitud. para una resistencia esperada de 250 kg/cm², el coeficiente de repetibilidad es 7.25 kg/cm² (2.9 %). reportar 250.3 kg/cm² es engañoso: el método tiene incertidumbre de ± 7 kg/cm². la regla práctica: • si calculas 252.7 kg/cm² → reporta 253 kg/cm². • si calculas 252.3 kg/cm² → reporta 252 kg/cm². 15.7 ejemplo numérico completo cilindro 15 × 30 cm. datos: diámetro 1: 150 mm. diámetro 2 (perpendicular): 151 mm. promedio: 150.5 mm. altura 1: 305 mm. altura 2 (lado opuesto): 303 mm. promedio: 304 mm. esbeltez = 304 / 150.5 = 2.02 → factor = 1.000. carga máxima registrada: 442 kn = 45 080 kgf. cálculo: a = π × (150.5)² / 4 = 17 791 mm² = 177.91 cm² fc = 45 080 kgf / 177.91 cm² = 253.4 kg/cm² fc reportado = 253 kg/cm² (≈ 25.3 mpa) parte 16 · precisión · cilindros y cubos 16.1 texto literal (sección 10) sección 10.1 (cilindros) \"- coeficiente de repetibilidad 2.9 % - coeficiente de reproducibilidad 5.0 %\" sección 10.2 (cubos) \"10.2.1 cubos de 100 mm: - coeficiente de repetibilidad 3.2 % - coeficiente de reproducibilidad 5.4 % 10.2.2 cubos de 150 mm: - coeficiente de repetibilidad 3.2 % - coeficiente de reproducibilidad 4.7 %\" 16.2 definición de los coeficientes coeficiente significado cuándo se aplica repetibilidad variabilidad esperada cuando el mismo operador, misma prensa, mismos materiales, repite el ensayo. compara dos cilindros del mismo lote, ensayados por la misma persona el mismo día. reproducibilidad variabilidad esperada cuando operadores distintos, prensas distintas, laboratorios distintos, hacen el mismo ensayo. compara dos cilindros del mismo concreto ensayados en dos laboratorios distintos. 16.3 tabla resumen de precisión espécimen repetibilidad (1s) reproducibilidad (1s) cilindros 2.9 % 5.0 % cubos de 100 mm 3.2 % 5.4 % cubos de 150 mm 3.2 % 4.7 % 16.4 cómo aplicar los coeficientes si dos cilindros del mismo lote dan: cilindro 1: 250 kg/cm² cilindro 2: 245 kg/cm² diferencia: 5 kg/cm² = 2 % del promedio. coeficiente de repetibilidad para cilindros: 2.9 %. esta diferencia de 2 % está dentro del coeficiente. es normal. si los mismos cilindros dan: cilindro 1: 250 kg/cm² cilindro 2: 220 kg/cm² diferencia: 30 kg/cm² = 12 % del promedio. esta diferencia es muy mayor al coeficiente. algo está mal: pueden ser diferencias en el moldeo, curado, cabeceo, o el ensayo mismo. hay que investigar. 16.5 por qué los cubos tienen mayor variabilidad ¿por qué? los cubos tienen coeficientes ligeramente mayores que los cilindros (3.2 % vs 2.9 % en repetibilidad): • el cubo tiene caras cuadradas: la concentración de tensiones en las esquinas es más sensible a defectos. • el cubo tiene esbeltez 1.0: mucha fricción confinante, pero también más sensibilidad a la planicidad. • el cubo es más pequeño: representa un volumen menor de concreto, donde la heterogeneidad es relativamente más importante. sin embargo, los cubos de 150 mm tienen reproducibilidad menor (4.7 %) que los de 100 mm (5.4 %). esto es porque los cubos más grandes promedian más concreto y son menos sensibles a heterogeneidades. parte 17 · informe del ensayo 17.1 texto literal (sección 11.1) texto literal · registro de resultados (interno) \"el registro de los resultados debe incluir como mínimo los siguientes datos\" 17.2 datos obligatorios del registro interno estos datos quedan en el laboratorio para trazabilidad: clave de identificación del espécimen. edad de ensayo. diámetro y altura para cilindros en centímetros, con aproximación a milímetros. lados y altura para cubos en centímetros, con aproximación a milímetros. área de la sección transversal en centímetros cuadrados con aproximación al décimo. carga máxima en n (kgf). resistencia a la compresión, calculada con aproximación a 0.1 mpa (1 kg/cm²). observaciones (defectos observados en el espécimen o en sus cabezas sólo en caso de que se presenten). para fines de rastreabilidad cuando se requiera se registra la prensa y manómetro con el que se efectuó el ensayo. 17.3 datos del informe al cliente texto literal · informe al cliente \"el informe al cliente debe contener los siguientes datos\" el informe al cliente es más breve: clave de identificación del espécimen. edad de ensayo. resistencia a la compresión, calculada con aproximación a 0.1 mpa (1 kg/cm²). observaciones (defectos observados en el espécimen o en sus cabezas, sólo en caso de que se presenten). 17.4 la diferencia entre registro y informe ¿por qué? ¿por qué dos niveles de información? • registro interno: tiene todos los datos para trazabilidad. si en 5 años hay una disputa legal, el laboratorio tiene cómo defender el resultado: dimensiones exactas, prensa usada, observaciones del operador. • informe al cliente: tiene solo lo esencial para la decisión de aceptación/rechazo. el cliente no necesita conocer el área en cm² o la prensa específica; solo necesita saber qué resistencia tiene su concreto. esta separación protege la trazabilidad sin abrumar al cliente con datos técnicos. 17.5 ejemplo de informe al cliente campo valor clave de identificación cil-2026-04-001-a (cilindro 1, par a) edad de ensayo 28 días resistencia a la compresión 253 kg/cm² (24.8 mpa) observaciones falla tipo 1 (cono en ambos extremos). ningún defecto observado. parte 18 · concordancia con iso 1920-4 y diferencias 18.1 texto literal (sección 13) texto literal \"esta norma coincide básicamente con la norma internacional iso 1920-4:2005 testing of concrete – part 4 – strength of hardened concrete. en lo siguiente: tanto esta norma mexicana como la norma internacional tienen la limpieza de las caras previo a su ensayo. en ambas normas las fallas aceptables obtenidas en probetas cúbicas son las mismas coinciden en el cálculo de la resistencia a compresión que es el mismo la discrepancia de las normas está en: la preparación de la muestra la velocidad de aplicación de la carga el esquema de fallas típicas de los cilindros la aproximación expresada del resultado del ensayo y en el informe del ensayo la precisión de la norma mexicana no coincide con la internacional en el coeficiente de reproducibilidad en cilindros.\" 18.2 comparación con normas internacionales aspecto nmx-c-083 astm c39 iso 1920-4 une-en 12390-3 velocidad de carga 0.25 ± 0.05 mpa/s 0.15–0.35 mpa/s (0.25 típica) 0.6 ± 0.2 mpa/s 0.6 ± 0.4 mpa/s tipos de falla cilindros 6 tipos (t1–t6) 5 tipos (1–5) esquema similar a astm esquema similar a astm aproximación del resultado 1 kg/cm² (100 kpa) 10 psi (0.1 mpa) 0.1 mpa 0.1 mpa esbeltez estándar 2.0 (cilindro) 2.0 (cilindro) 2.0 (cilindro) 2.0 (cilindro) tabla de corrección esbeltez sí (tabla 1) sí (similar) sí no (esbeltez fija 2.0) cubos aceptados sí no sí sí 18.3 la diferencia más notable: velocidad de carga ¿por qué? iso 1920-4 y en 12390-3 usan velocidad 0.6 mpa/s, mucho más rápida que la nmx-c-083 (0.25 mpa/s). ¿por qué la diferencia? • las normas europeas se desarrollaron principalmente para cubos (más resistentes, más rápidos a la falla). • las normas americanas y mexicanas se desarrollaron para cilindros (más sensibles a la velocidad). • la velocidad de 0.25 mpa/s es más conservadora: minimiza efectos dinámicos en cilindros. para concreto armado normal, ambas velocidades dan resultados comparables si la prensa es buena. pero en concretos de muy alta resistencia, las diferencias pueden ser apreciables. parte 19 · apéndice a · ecuación de interpolación 19.1 texto literal del apéndice a texto literal \"los valores de la tabla 1 se calcularon de acuerdo a la ecuación para la interpolación siguiente:\" 19.2 la ecuación de interpolación lineal y − y₁ = [(y₂ − y₁) / (x₂ − x₁)] × (x − x₁) donde: x: relación altura/diámetro obtenida (la que mediste). x₁: relación altura/diámetro inmediata superior a la obtenida (en la tabla). x₂: relación altura/diámetro inmediata inferior a la obtenida. y: factor a calcular. y₁: factor inmediato superior al esperado. y₂: factor inmediato inferior al esperado. 19.3 tabla a · valores clave de calibración los valores que sirvieron para calibrar la curva fueron: relación h/d factor de corrección 2.00 1.00 1.75 0.99 1.50 0.97 1.25 0.94 1.00 0.91 19.4 ejemplo de aplicación de la ecuación si tu cilindro tiene esbeltez exacta de 1.625 (entre 1.62 y 1.63): de la tabla 1 (parte 8): x₁ = 1.62, y₁ = 0.980 x₂ = 1.63, y₂ = 0.980 aplicando la ecuación: y − 0.980 = [(0.980 − 0.980) / (1.63 − 1.62)] × (1.625 − 1.62) y = 0.980 (en este caso ambos vecinos dan el mismo valor, así que el factor es 0.980 sin variación.) para esbeltez de 1.475 (entre 1.47 y 1.48): de la tabla 1: x₁ = 1.47, y₁ = 0.966 x₂ = 1.48, y₂ = 0.968 aplicando la ecuación: y − 0.966 = [(0.968 − 0.966) / (1.48 − 1.47)] × (1.475 − 1.47) y = 0.966 + (0.002 / 0.01) × 0.005 = 0.966 + 0.001 = 0.967 por lo tanto, para esbeltez 1.475, factor = 0.967. 19.5 ¿cuándo usar interpolación? la tabla 1 da valores cada 0.01 (de 1.00 a 2.00). en la práctica, raramente se necesita interpolar porque: la esbeltez se mide con aproximación de 1 mm en altura. para un cilindro de 150 mm de diámetro, ± 1 mm en altura cambia la esbeltez en ± 0.0067. la tabla 1 ya tiene resolución 0.01, suficiente para la precisión real. solo se interpola si la esbeltez calculada no coincide con un valor exacto de la tabla. parte 20 · errores frecuentes y autoevaluación solo 20.1 errores frecuentes error consecuencia cómo evitarlo prensa no calibrada o calibración vencida lecturas sistemáticamente altas o bajas (hasta ± 5 % o más). verificar calibración cada año o cada 40 000 ensayos. documentar. bloques de carga sucios o con fragmentos de cilindros previos concentración de tensiones, falla prematura. limpiar las dos placas y las cabezas del espécimen antes de cada ensayo. asiento esférico bloqueado (sin lubricación) el bloque no gira, se inducen torsiones al cilindro, lectura baja falsa. lubricar el asiento periódicamente. verificar giro libre de 4° antes de cada serie. no centrar el cilindro en el bloque excentricidad en la carga, falla por flexión + compresión combinadas, lectura baja. usar los círculos concéntricos del bloque para centrar visualmente. bajar la placa con golpe (no contacto suave) daño en el cabeceo, microfracturas iniciadas antes del ensayo. bajar lentamente, con velocidad mínima, hasta contacto suave. no medir 2 diámetros perpendiculares error en el área (cilindros nunca son perfectamente circulares). medir siempre 2 diámetros perpendiculares y promediar. medir el cilindro sin cabeceo cuando éste está adherido esbeltez calculada incorrecta, factor de corrección equivocado. si cabeceo es adherido (azufre): medir altura con cabeceo. velocidad de carga > 0.30 mpa/s falla en régimen dinámico, lectura artificialmente baja. usar prensa con control de velocidad. verificar que la lectura sea estable. velocidad de carga < 0.20 mpa/s efectos de fluencia, lectura artificialmente baja. no demorarse durante la carga. cronometrar el tiempo a la falla (debe ser ~ 1–4 minutos). ensayar fuera de las tolerancias de la tabla 3 resistencia falsa por la curva de hidratación. cumplir ± 0.5 h a 24 h, ± 20 h a 28 días, etc. no registrar el tipo de falla en 1 de cada 10 pérdida de información de calidad. continuar la carga después de la falla en 1 de cada 10. registrar tipo (1–6). no reportar fallas tipo 5 o 6 en informe el cliente no sabe que hay un problema potencial. siempre reportar tipos de falla anormales como observación. reportar resistencia con 2 decimales falsa precisión. reportar al kg/cm² entero (o 0.1 mpa). no promediar 2 cilindros resultado sesgado por variabilidad estadística. siempre ensayar al menos 2 cilindros del mismo lote y promediar. no aplicar el factor de corrección de tabla 1 cuando esbeltez < 1.8 resistencia sobreestimada. verificar esbeltez antes del cálculo. aplicar factor si h/d < 1.8. confundir las superficies de carga en cubos cargar sobre cara superior irregular o inferior, no las laterales. recordar: cubos se cargan en las caras laterales (las que tocaron paredes del molde). manejo inseguro al ensayar concretos > 400 kg/cm² riesgo de proyección de fragmentos en la falla. usar pantalla de seguridad o malla; no estar al frente; usar lentes y mandil. 20.2 autoevaluación con taxonomía solo nivel 1 · preestructural ¿cuál es el nombre completo de la norma? ¿cuándo fue publicada la declaratoria de vigencia? ¿qué norma anterior sustituye? ¿qué propiedad mide este ensayo? nivel 2 · uniestructural ¿cuál es la fórmula del cálculo de la resistencia? ¿cuál es el rango de velocidad de carga? ¿cuál es la tolerancia de exactitud de la prensa? ¿cada cuánto se calibra la prensa? ¿cuál es la esbeltez estándar del cilindro? ¿cuál es la tolerancia de edad para 28 días? ¿cuántos tipos de falla en cilindros define la figura 2? ¿cuál es el factor de corrección para esbeltez 1.0? ¿a qué aproximación se reporta el resultado? ¿cuál es la masa unitaria mínima cubierta por la norma? nivel 3 · multiestructural lista las 6 normas referenciadas en la sección 3. enumera los datos obligatorios del registro interno (sección 11.1). enumera los datos del informe al cliente (sección 11.2). describe los 6 tipos de falla en cilindros. lista los 3 tipos de falla satisfactoria en cubos. enumera los disparadores de calibración de la prensa (5 condiciones). cita los coeficientes de precisión (3 categorías: cilindros, cubos 100, cubos 150). nivel 4 · relacional explica por qué la esbeltez < 1.8 requiere un factor de corrección. justifica con la mecánica de la falla. justifica por qué la velocidad de carga es 0.25 ± 0.05 mpa/s y no más rápida ni más lenta. describe la diferencia entre falla tipo 1 (cilindro) y falla tipo 4. ¿cómo se distinguen? explica por qué los cubos se ensayan sobre las caras laterales (las del molde) y no la superior o inferior. verifica matemáticamente que la velocidad de carga en kn/s para cilindro 15 cm coincide con los valores de la tabla 2 (3.5 a 5.3 kn/s). ¿por qué los coeficientes de reproducibilidad son mayores que los de repetibilidad? justifica. ¿por qué las tolerancias de edad de la tabla 3 son progresivas (± 0.5 h a 24 h, ± 48 h a 90 d)? nivel 5 · abstracto ampliado recibes 6 cilindros del mismo lote para ensayar a 28 días. la obra especifica f'c = 250 kg/cm². diseña el procedimiento completo: orden de ensayo, mediciones, cálculo de tolerancia, aceptación o rechazo basado en los promedios. define tu criterio de validación. un núcleo extraído de una losa tiene diámetro 100 mm y altura 130 mm (esbeltez 1.30). la carga máxima fue 220 kn. calcula la resistencia con factor de corrección de la tabla 1. tu prensa marca 25 % menos que el valor verdadero (descalibrada). si los cilindros realmente tienen f'c = 280 kg/cm², ¿qué valor reportarás? ¿y qué consecuencias tiene esto para los proyectos? explica por qué la calibración es crítica. un cliente reclama porque los resultados de su concreto en tu laboratorio son 20 % menores que los de otro laboratorio. identifica al menos 5 causas posibles de esta discrepancia, citando las secciones de la norma que pueden estar violándose. diseña una rutina diaria para asegurar que tu prensa de compresión está en óptimas condiciones: limpieza, verificación, calibración periódica, registro. justifica con base en la sección 5 de la norma. un concreto especificado f'c = 600 kg/cm² (alta resistencia, > 400) se ensayará en tu laboratorio. ¿qué precauciones especiales tomarás? ¿cómo manejarás el riesgo de estallido? compara la nmx-c-083 con la iso 1920-4 y la astm c39. identifica 3 puntos donde concuerdan y 3 donde discrepan. ¿qué implicación tiene esto para un laboratorio que trabaja en proyectos internacionales? tienes un cilindro con esbeltez exacta 1.475 (no en la tabla 1). aplica la ecuación de interpolación del apéndice a para calcular el factor de corrección. si la carga máxima fue 380 kn sobre un diámetro de 150 mm, calcula la resistencia final corregida. fuentes consultadas esta guía integra el texto literal de la norma mexicana, las normas internacionales con las que está armonizada, y material técnico publicado por fuentes confiables del sector. documento normativo principal nmx-c-083-onncce-2014 · industria de la construcción – concreto – determinación de la resistencia a la compresión de especímenes – método de ensayo. declaratoria de vigencia publicada en el diario oficial de la federación el lunes 06 de abril de 2015. cancela a la nmx-c-083-onncce-2002. documentos normativos citados explícitamente en la nmx-c-083 nmx-c-109-onncce-2013 · industria de la construcción – concreto hidráulico – cabeceo de especímenes cilíndricos. (para preparación de las caras de los especímenes.) nmx-c-159-onncce-2004 · industria de la construcción - concreto - elaboración y curado de especímenes en el laboratorio. (para los cilindros que se ensayan.) nmx-c-160-onncce-2004 · industria de la construcción - concreto - elaboración y curado en obra de especímenes de concreto. (unificada con la 159 en 2016.) nmx-c-169-onncce-2009 · industria de la construcción - concreto - extracción de especímenes cilíndricos o prismáticos de concreto hidráulico endurecido. (para corazones extraídos.) nmx-c-251-1997-onncce · industria de la construcción-concreto-terminología. nmx-c-469-onncce-2013 · industria de la construcción – concreto hidráulico – uso de casquetes no adheridos para la determinación de la resistencia a compresión de cilindros de concreto endurecido – método de preparación. (alternativa al cabeceo con azufre.) documentos normativos en bibliografía nom-008-scfi-2002 · sistema general de unidades de medida. (bibliografía.) nmx-ch-7500-1-imnc-2008 · verificación de máquinas uniaxiles para ensayo - máquinas para ensayo a tracción o compresión - verificación y calibración del sistema de medición de fuerza. (bibliografía. calibración de prensas.) astm c39/c39m-12 (2012) · standard test method for compressive strength of cylindrical concrete specimens. astm internacional. (bibliografía. parcialmente armonizada con esta norma extranjera.) une-en 12390-3:2009/ac:2011 · determinación de la resistencia a la compresión de probeta - une norma española. (bibliografía. parcialmente armonizada con esta norma extranjera.) norma internacional con la que concuerda básicamente iso 1920-4:2005 · testing of concrete – part 4 – strength of hardened concrete. (citada en la sección 13 - concordancia con normas internacionales.) normas internacionales actualizadas astm c39/c39m-21 · standard test method for compressive strength of cylindrical concrete specimens. (versión actual del estándar estadounidense.) une-en 12390-3:2020 · ensayos de hormigón endurecido. parte 3: determinación de la resistencia a compresión de probetas. (versión actual europea.) literatura técnica de apoyo aci 214r-11 · guide to evaluation of strength test results of concrete. american concrete institute. análisis estadístico de resultados de ensayos. aci 318-19 · building code requirements for structural concrete. sección sobre criterios de aceptación basados en pruebas de cilindros. neville, a. m. · \"properties of concrete\", 5th edition (2011). capítulos sobre métodos de ensayo, esbeltez, tipos de falla. mehta, p. k. y monteiro, p. j. m. · \"concrete: microstructure, properties, and materials\", 4th edition (2014). mecánica de la falla del concreto. portland cement association (pca) · \"design and control of concrete mixtures\", 16th edition. capítulo sobre control de calidad y ensayos. mindess, s., young, j. f. y darwin, d. · \"concrete\", 2nd edition (2003). capítulos sobre comportamiento mecánico bajo cargas axiales. imcyc (instituto mexicano del cemento y del concreto) · publicaciones técnicas sobre ensayos de control de calidad y prácticas de laboratorio. rilem · recomendaciones internacionales sobre ensayos de hormigón endurecido (tc 148-ssc y otros comités técnicos). cierre este es el ensayo que cierra el ciclo. detrás de cada cilindro que entra a tu prensa hay semanas de trabajo: la dosificación de la planta, el muestreo del operador, el moldeo del laboratorista, los 28 días de curado, el cabeceo cuidadoso. toda esa cadena converge en los pocos segundos que la prensa tarda en aplicar carga creciente hasta el momento de la falla. la fórmula es simple: fc = f / a. pero detrás de esa fórmula hay calibración rigurosa de la prensa (± 3 %), velocidad de carga controlada (0.25 ± 0.05 mpa/s), tolerancia de edad estricta (± 20 h a 28 días), corrección de esbeltez si aplica (tabla 1), reconocimiento del tipo de falla (figura 2 y 3). cada detalle existe para que el número que reportes sea honesto sobre la calidad real del concreto. cuando una losa se cuela o se demuele, cuando una columna se acepta o se rechaza, cuando un proyecto avanza o se paraliza: todo descansa en este número. la nmx-c-083 es la norma que asegura que ese número refleje la verdad. tu trabajo como laboratorista es ser el guardián silencioso de esa verdad. página"}
