Repository: misapoe05-cell/sgc-estandares2026

File: www/assets/data/c109_1.json (part 4 of 4)
lado si una arista mide 50 ± 1 mm = entre 49 y 51 mm, el área de la cara mide: área mínima = 49 × 49 = 2 401 mm² área máxima = 51 × 51 = 2 601 mm² variación: ~8 % entre extremos. para que la resistencia (carga / área) no varíe más de un 4 % por error de medida, se calibra al cubo individualmente con calibrador antes de cada ensayo. 8.6 la cubierta perforada la figura 3 muestra una cubierta plana con tres agujeros (uno por compartimiento). esos agujeros sirven para: verter el compuesto fundido sin abrir el molde. permitir la salida de aire mientras se rellena (evitar burbujas atrapadas). asegurar que la cara superior del cubo quede plana al solidificar. parte 9 · materiales auxiliares y condiciones ambientales 9.1 materiales auxiliares (sección 5) la norma lista tres elementos: material función comentario aceite mineral lubricar el plato cabeceador antes de verter el azufre, para que no se pegue al solidificar. aceite ligero, no reactivo. se aplica una capa muy delgada con paño o brocha. paño limpiar superficies, secar, distribuir el aceite uniformemente. paño no abrasivo, libre de pelusas que puedan contaminar. tapa o placa de polietileno cubrir las superficies cabeceadas con pasta de cemento para evitar pérdida de humedad mientras endurece. cualquier polietileno limpio (bolsa, lámina). sobre el polietileno se pone un paño húmedo (sección 8.3). ¿por qué? ¿por qué el aceite en el plato? cuando viertes azufre fundido sobre un plato seco y no engrasado, el azufre se adhiere al plato al solidificar. cuando intentes despegarlo, romperás la capa cabeceada del cilindro o dañarás el plato. el aceite forma una película microscópica que impide la adhesión. el azufre solidifica, se enfría, y se desprende limpiamente del plato. la cantidad de aceite debe ser mínima: una capa apenas perceptible. demasiado aceite contamina el azufre y reduce su adherencia al cilindro. 9.2 condiciones ambientales (sección 7) texto literal \"el cabeceo debe realizarse en un sitio cubierto sin cambios bruscos de clima.\" las dos condiciones críticas: sitio cubierto: para protegerlo de lluvia, viento con polvo, sol directo. el cabeceo siempre se hace en laboratorio o en una zona techada del campo. sin cambios bruscos de clima: el azufre fundido se enfría rápidamente con corrientes de aire frío. los cambios térmicos pueden generar grietas o contracciones en el cabeceo. precaución adicionalmente, deben mantenerse condiciones de seguridad: • ventilación adecuada (vapores de azufre). • lejos de materiales inflamables (azufre a > 200 °c es riesgo de incendio). • equipos de protección personal: guantes térmicos, lentes de seguridad, mandil resistente al calor. • extintor de polvo químico cerca (no de agua: el agua + azufre líquido genera explosiones de vapor). parte 10 · preparación · cilíndricos recién moldeados 10.1 texto literal (sección 6.1) texto literal \"la superficie superior de los especímenes recién moldeados, cuando van a ser cabeceados con pasta de cemento, se cubre con una capa delgada de una pasta de cemento portland de acuerdo a 8.3.\" 10.2 qué significa \"recién moldeado\" es el cilindro que acabas de moldear según nmx-c-159: las 3 capas compactadas, enrasadas con la varilla, todavía está en el molde metálico (o ya fuera, pero recién moldeado, en estado fresco). en este caso, la cara superior del cilindro: tiene una rugosidad natural por el enrase con varilla. puede tener pequeñas irregularidades, ondulaciones. no tiene resistencia (es concreto fresco aún). 10.3 ¿cuándo aplicar la pasta de cemento? la sección 8.3 (que veremos en la parte 15) especifica: texto literal (sección 8.3, anticipo) \"para cabecear especímenes cilíndricos recién moldeados se emplea pasta de cemento puro después de 2 h a 4 h del moldeado.\" ¿por qué? ¿por qué entre 2 y 4 horas? no antes, no después: • antes de 2 h: el concreto fresco aún tiene mucha agua de sangrado en la superficie. la pasta no se adhiere bien. • entre 2 y 4 h: el agua de sangrado se ha evaporado parcialmente. la superficie está fresca pero firme. ideal para adherencia. • después de 4 h: el concreto ya inició su fraguado superficial. la pasta nueva no se adhiere bien al concreto que ya endureció. 10.4 la alternativa de la sección 8.3 (espolvorear cemento) la norma ofrece una alternativa simplificada: texto literal \"otra alternativa para realizar el cabeceo consiste en espolvorear cemento sobre la superficie expuesta aún fresca y después de 1 h a 2 h proceder a enrasar; en este caso no se retira el agua de sangrado previo al cabeceo.\" comparación de los dos métodos: método cuándo aplicar acción pasta de cemento puro 2 a 4 h después del moldeado aplicar pasta a/c 0.25–0.35, retirar agua de sangrado, enrasar 30 min después. espolvorear cemento 1 a 2 h después del moldeado espolvorear cemento sobre la superficie aún fresca, enrasar después. 10.5 cubrir el cabeceo después texto literal \"realizado el cabeceo se deben cubrir los especímenes con un material que evite la perdida de humedad el cual no debe estar en contacto con la superficie cabeceada, se puede cubrir con una tapa o una placa de polietileno y sobre esta un paño húmedo.\" ¿por qué? la capa de pasta de cemento necesita curarse (hidratarse) para desarrollar resistencia. si pierde humedad, se contraerá y agrietará, y al ensayar la prensa empujará sobre una capa débil que se desintegrará en lugar de transmitir la carga. la estructura es: • cabeceo (capa de pasta). • tapa/placa de polietileno (que no toca la pasta porque la mancharía). • paño húmedo encima (mantiene humedad por evaporación lenta). así se mantiene la humedad relativa cerca del 100 % alrededor del cabeceo durante el curado. parte 11 · preparación · cilíndricos endurecidos curados en húmedo 11.1 texto literal (sección 6.2) texto literal \"las bases de los especímenes cilíndricos de concreto endurecidos que no se encuentran dentro de las tolerancias de 0.05 mm con respecto a su plano, deben ser cortadas, pulidas o cabeceadas, para estar dentro de esa tolerancia. cuando la base del espécimen cumple con la planicidad y la perpendicularidad requerida se puede ensayar sin cabeceo, corte o pulido.\" 11.2 las cuatro opciones para cilíndricos endurecidos si cumple planicidad y perpendicularidad: ensayar sin cabeceo. (es muy raro, requiere un molde de altísima precisión.) cortar: con sierra diamantada perpendicular al eje. da superficies muy planas pero requiere equipo costoso. pulir: con disco abrasivo. versión más fina del corte. cabecear: aplicar capa de azufre o pasta. es la opción más común. 11.3 verificación de planicidad y perpendicularidad después la sección 6.2 también exige la verificación con escuadra (figura 4) que ya describimos en la parte 5.6: apoyar la escuadra de 90° en la cara cabeceada/pulida. verificar dos lados opuestos. la escuadra no debe apartarse en más de 0.5° (3 mm en 300 mm). 11.4 resumen visual de cuándo se aplica cada procedimiento estado del cilindro sección de la norma procedimiento típico recién moldeado (concreto fresco), va a ser cabeceado con pasta 6.1 (preparación) + 8.3 (procedimiento) pasta de cemento puro a las 2–4 h del moldeado, o espolvorear cemento a las 1–2 h. endurecido, curado en húmedo (28 días en cámara) 6.2 (preparación) + 8.4 (procedimiento) pasta de cemento puro o compuesto de azufre. la pasta requiere que esté saturado. endurecido, curado en seco (almacenado en aire seco, núcleos extraídos) 6.2 + 8.1 (procedimiento) compuesto de azufre (la pasta no funciona bien en cilindros secos). parte 12 · compuesto para cabeceo · tabla 1 y reúso 12.1 la tabla 1 de la norma la sección 6.2.1 introduce la tabla más importante de la norma. define qué resistencia debe tener el compuesto para que el cabeceo no sea el eslabón débil de la cadena. resistencia del concreto, en mpa (kgf/cm²) resistencia mínima del compuesto, en mpa (kgf/cm²) espesor promedio de cada capa de cabeceo en mm espesor máximo de cada capa de cabeceo en cualquier punto de oquedad en la misma en mm 3.5 a 50 (35 a 500) 35 mpa (350) o la del concreto, cualquiera que sea mayor. 6 8 más de 50 (más de 500) no menor que la resistencia del concreto. 3 5 12.2 cómo interpretar la tabla 1 12.2.1 para concretos de hasta 50 mpa (≈ 500 kgf/cm²) la regla es: el compuesto debe tener al menos 35 mpa (350 kgf/cm²) o la resistencia del concreto, lo que sea mayor. ejemplos: concreto f'c = 250 kgf/cm² → compuesto ≥ 350 kgf/cm² (la del compuesto). espesor 6 mm promedio, 8 mm máximo. concreto f'c = 350 kgf/cm² → compuesto ≥ 350 kgf/cm². espesor 6 mm promedio, 8 mm máximo. concreto f'c = 450 kgf/cm² → compuesto ≥ 450 kgf/cm² (la del concreto). espesor 6 mm promedio, 8 mm máximo. 12.2.2 para concretos de más de 50 mpa (≈ 500 kgf/cm²) aquí entramos en concretos de alta resistencia. la regla cambia: la resistencia del compuesto debe ser ≥ a la del concreto. el espesor de la capa se reduce: 3 mm promedio, 5 mm máximo. ¿por qué? ¿por qué se reduce el espesor para concretos de alta resistencia? el cabeceo es una \"capa débil\" entre el plato de la prensa y el concreto. aunque el compuesto pueda alcanzar la resistencia del concreto, una capa gruesa actúa como un colchón que distribuye las cargas de manera no ideal: • en cilindros normales (f'c hasta 500), una capa de 6 mm es aceptable porque el concreto no es tan rígido y la \"distribución imperfecta\" no afecta significativamente. • en cilindros de alta resistencia (f'c > 500), el concreto es muy rígido, casi tan rígido como el acero del plato. una capa de cabeceo gruesa se comporta como una almohadilla que absorbe deformación que debería ser del concreto, dando lecturas falsas (hasta 5–10 % bajas). reduciendo a 3 mm, la capa de cabeceo apenas deforma y la prensa transmite la carga directamente al concreto. la medición es más precisa. 12.3 reúso del compuesto texto literal \"el compuesto para cabeceo no debe de reusarse si su resistencia baja de la mínima requerida de acuerdo a la tabla 1. el número de reúsos debe ser demostrado con base en la resistencia obtenida del ensayo de los cubos de compuesto para cabeceo previo a su uso.\" la filosofía: el compuesto se puede reusar (es lo común en laboratorios). pero cada reúso lo degrada parcialmente (pequeña pérdida de aditivos, contaminación con polvo de concreto). hay que verificar periódicamente su resistencia con los cubos de la sección 6.3. si la resistencia ya no cumple la tabla 1: desechar ese compuesto. 12.4 verificación periódica del espesor texto literal \"después de la operación diaria de ensayar la resistencia a compresión, se debe verificar el espesor del cabeceo en uno de cada 10 especímenes. después de finalizar el ensayo de compresión, recolectar al menos seis fragmentos del material utilizado para cabecear las superficies de ambas caras del espécimen seleccionado. los fragmentos seleccionados se deben desligar del concreto por completo. se debe medir y registrar el espesor de las piezas con calibrador con precisión mínima de 0.5 mm. comparar el promedio y el espesor máximo con los valores de la tabla 1. se debe registrar los resultados de las determinaciones de espesor de la capa de cabeceo.\" procedimiento de control diario: después del ensayo de cada 10 especímenes, seleccionar 1 muestra (al azar). recolectar 6 fragmentos del material de cabeceo de las dos caras. despegar todo concreto adherido a los fragmentos. medir el espesor de cada fragmento con calibrador (precisión 0.5 mm). calcular el promedio y identificar el espesor máximo. comparar con la tabla 1: ¿cumple promedio ≤ 6 mm? ¿máximo ≤ 8 mm? (o 3/5 si f'c > 50 mpa). registrar los resultados. parte 13 · resistencia a compresión del compuesto (sección 6.3) 13.1 el procedimiento completo la sección 6.3 detalla cómo verificar la resistencia del compuesto mediante cubos. vamos paso a paso. 13.2 texto literal completo (sección 6.3) texto literal \"- preparar 3 especímenes cúbicos de 50 mm ± 1 mm. - precalentar el molde para evitar choques térmicos. el precalentamiento puede ser la temperatura con la que pueda retirase con la mano. - lubricar el interior de los moldes, con una capa delgada de aceite mineral. - con el compuesto para cabeceo fundido a una temperatura entre 403 k y 423 k (130 °c y 150 °c), se cuelan los cubos. - llenar cada uno de los moldes y los huecos que se crean por contracción del compuesto para cabeceo se rellenan. - desmoldar los cubos después de que se ha completado la solidificación. - eliminar los sobrantes de las aristas y verificar los planos de las superficies de contacto. - esperar el tiempo requerido para que adquiera la resistencia esperada, almacenados a la temperatura del laboratorio, ensayar a la compresión aplicando la carga en dos de las caras laterales y calcular su resistencia en mpa (kgf/cm²). la velocidad de aplicación de la carga sobre el espécimen debe ser tal que este falle entre 20 s y 80 s. - de no alcanzar la resistencia requerida dosificar nuevamente los materiales de la mezcla de los componentes del compuesto para cabeceo y repetir el ensayo.\" 13.3 las temperaturas en kelvin la norma especifica el rango \"entre 403 k y 423 k (130 °c y 150 °c)\". la conversión: k = °c + 273.15 130 °c + 273.15 = 403.15 k ≈ 403 k 150 °c + 273.15 = 423.15 k ≈ 423 k la norma usa kelvin porque nom-008-scfi-2002 (sistema general de unidades de medida) lo reconoce como unidad fundamental del si. en la práctica de laboratorio se usan los valores en celsius. 13.4 la velocidad de carga: 20 a 80 segundos ¿por qué? ¿por qué entre 20 y 80 segundos hasta la falla? es un balance entre dos efectos: • muy rápido ( 80 s): efectos de fluencia (creep) y redistribución plástica empiezan a ocurrir, dando una lectura artificialmente baja por otra razón (deformación viscosa). entre 20 y 80 s, la falla ocurre en régimen quasi-estático: el material falla por su resistencia real, sin efectos dinámicos ni de fluencia. este rango es el mismo que para el ensayo de compresión de cilindros de concreto (nmx-c-083): 20–80 s. por consistencia entre normas relacionadas. 13.5 ¿por qué cargar en \"dos de las caras laterales\"? un cubo tiene 6 caras: 1 inferior (la del molde), 1 superior (la del llenado, irregular por la contracción) y 4 laterales (formadas por las paredes del molde, planas). ¿por qué? las 4 caras laterales son las más planas porque están en contacto con paredes del molde durante el llenado. las dos caras opuestas que se eligen deben ser laterales. la cara inferior (del molde) también es plana, pero la superior (del llenado) es irregular: tiene la depresión por contracción del azufre al solidificar. si se cargara entre la superior y la inferior, la cara superior irregular concentraría tensiones y daría lectura más baja. cargando entre dos laterales planas, la lectura es real. parte 14 · procedimiento de cabeceo · sección 8 completa 14.1 texto literal · introducción a la sección 8 texto literal \"para el ensayo de los especímenes verificar que las superficies de las bases sean planas, dentro de una tolerancia de 0.05 mm, en una longitud de 150 mm; de no ser así se procede al cabeceo para cumplir con dicha planicidad. se debe eliminar cualquier depósito de cera, material aceitoso o exceso de agua que se encuentre en las bases del espécimen que interfiera con la adherencia de la capa de cabeceo. durante el procedimiento de cabeceo, en uno de cada 10 especímenes se verifica la planicidad de las bases, por medio de una regla rígida de bordes rectos y calibradores de laminillas para espesores (véase figura 5), tomar un mínimo de tres lecturas en diámetros diferentes.\" 14.2 verificación inicial de planicidad antes de cabecear, hay que decidir si es necesario: apoyar la regla rígida sobre la cara del cilindro. mirar contra una luz: si pasa luz entre la regla y la cara, hay irregularidad. insertar laminillas calibradas (feeler gauges): de 0.05 mm. si la laminilla pasa, la cara no cumple planicidad. si cumple: no se cabecea (caso raro). si no cumple: se procede al cabeceo. 14.3 cabeceo con compuesto para cabeceo (mortero) · sección 8.1 texto literal \"calentar para su empleo a una temperatura 413 k ± 10 k (140 °c ± 10 °c). colocar en los recipientes para el fundido la cantidad necesaria de mortero de azufre para los especímenes por cabecear. el compuesto para cabeceo fundido debe mantenerse alejado de la humedad, pues al contener agua en el mortero varía la resistencia y comportamiento plástico. el plato y los dispositivos para el cabeceo, deben ser precalentados ligeramente antes de ser empleados impidiendo así choques térmicos que varíen sus propiedades. antes de vaciar cada capa, se aceita ligeramente el plato de cabeceo para no tener adherencia con el plato. las bases de los especímenes curados en forma húmeda deben estar suficientemente secos en el momento del cabeceo, para evitar que dentro de las capas se formen burbujas de vapor o bolsas de espuma que impidan la adherencia con el concreto provocando agrietamientos. cuando se utiliza un dispositivo vertical, verter el compuesto para cabeceo sobre la superficie del plato para cabecear, levantar el cilindro por encima del plato y colocar los lados del cilindro con las guías, deslizar el cilindro por las guías sobre el plato para cabecear mientras se mantiene en contacto constante con las guías de alineamiento. el extremo del cilindro debe continuar reposando en el plato para cabecear con los lados del cilindro en contacto con las guías de alineamiento, hasta que el mortero se haya endurecido. se debe usar suficiente material para cubrir el extremo del cilindro después de que el compuesto para cabecear se solidifica. se debe revisar la adherencia de las bases cabeceadas mediante golpeteos con un elemento metálico distribuidos en toda la superficie. si los cabeceos fallan en satisfacer los requisitos de planicidad o tienen áreas sin adherencia, remover y volver a elaborar los cabeceos.\" 14.4 procedimiento paso a paso (cabeceo con azufre) paso 1 · precalentar el compuesto: calentar a 140 °c ± 10 °c (entre 130 y 150 °c). paso 2 · mantener el compuesto seco: alejarlo de fuentes de humedad. el agua en el azufre líquido genera burbujas y reduce resistencia. paso 3 · precalentar el plato y dispositivos: ligeramente, hasta que se pueda retirar con la mano. esto evita choques térmicos. paso 4 · aceitar el plato: antes de cada capa, una capa muy delgada de aceite mineral. paso 5 · verificar que el cilindro esté seco: para los curados en húmedo, secar la cara con un paño antes de cabecear. evita formación de burbujas de vapor. paso 6 · verter el azufre fundido sobre el plato: cantidad suficiente para cubrir el extremo del cilindro. paso 7 · bajar el cilindro al plato: usando el dispositivo vertical (alineador), de manera que los lados del cilindro mantengan contacto con las guías de alineamiento durante todo el descenso. paso 8 · mantener el cilindro en contacto: el extremo del cilindro debe seguir tocando el plato y las paredes del cilindro deben estar en contacto con las guías hasta que el azufre se haya endurecido (típicamente 2–5 minutos). paso 9 · retirar el cilindro: una vez solidificado el azufre, levantar el cilindro. la capa cabeceada queda adherida al cilindro. paso 10 · verificar adherencia con golpeteos: golpear suavemente con un elemento metálico (martillo de prueba, llave, etc.) toda la superficie cabeceada. sonido sólido = bien adherido. sonido hueco = capa despegada → desechar y rehacer. 14.5 considerations para especímenes curados por vía húmeda (sección 8.1.1) texto literal \"los especímenes curados por vía húmeda deben ser mantenidos en condiciones húmedas durante el tiempo transcurrido entre el terminado del cabeceo y el momento del ensayo, regresarlos al almacenamiento húmedo o protegerlos con una manta o material similar húmedos para evitar la evaporación. los especímenes cabeceados no se ensayan hasta que el compuesto para cabeceo haya desarrollado la resistencia requerida.\" implicaciones prácticas: después del cabeceo, regresar el cilindro a la cámara de curado húmedo (o protegerlo con manta húmeda) hasta el momento del ensayo. no ensayar hasta que el compuesto haya alcanzado su resistencia (verificable con cubos según sección 6.3). para azufre, esto suele ser ~ 1 hora; para pasta de cemento, mínimo 7 días. 14.6 determinación del cabeceo para especímenes prismáticos (sección 8.2) texto literal \"colocar la placa cabeceadora en una superficie horizontal, firme y plana y se nivela en ambos sentidos. para el cabeceo con compuesto para cabeceo es recomendable precalentar la placa. colocar el material de cabeceo sobre la placa y sobre éste el espécimen de ensayo, cuidando que el material de cabeceo no se salga por las uniones del cabeceador. se debe garantizar, la perpendicularidad de la superficie cabeceada con respecto al eje vertical del espécimen. las superficies cabeceadas de los especímenes para compresión deben ser planas, dentro de una tolerancia de ± 0.05 mm en una longitud de 150 mm tomada en dos direcciones ortogonales. durante los procedimientos de cabeceo, los planos de las bases cabeceadas de un espécimen de cada lote en estudio deben ser verificados por medio de una regla rígida de bordes rectos y calibradores de laminillas para espesores, tomando un mínimo de tres lecturas en cada una de las longitudes ortogonales seleccionadas para asegurar que las superficies no se aparten de un plano en más de 0.05 mm.\" procedimiento para prismáticos: nivelar la placa cabeceadora horizontalmente. precalentar (si se usa azufre). colocar el material de cabeceo sobre la placa, dentro de las fronteras (escuadras). bajar el espécimen prismático sobre el cabeceo. verificar perpendicularidad. verificar planicidad en dos direcciones ortogonales (no en una sola), con mínimo 3 lecturas por dirección. parte 15 · cabeceo con pasta de cemento (sección 8.3 y 8.4) 15.1 cabeceo de cilindros recién moldeados (sección 8.3) texto literal \"para cabecear especímenes cilíndricos recién moldeados se emplea pasta de cemento puro después de 2 h a 4 h del moldeado. es necesario retirar el agua de sangrado antes de aplicar la pasta. se hace la capa de pasta tan delgada como sea posible aplicándola sobre la superficie expuesta, dicha pasta de cemento es de consistencia normal, aproximadamente entre 0.25 y 0.35 de la relación agua/cemento. 30 min después de su aplicación se enrasa con una placa cabeceadora. otra alternativa para realizar el cabeceo consiste en espolvorear cemento sobre la superficie expuesta aún fresca y después de 1 h a 2 h proceder a enrasar; en este caso no se retira el agua de sangrado previo al cabeceo. realizado el cabeceo se deben cubrir los especímenes con un material que evite la perdida de humedad el cual no debe estar en contacto con la superficie cabeceada, se puede cubrir con una tapa o una placa de polietileno y sobre esta un paño húmedo.\" 15.2 la relación agua/cemento de 0.25 a 0.35 ¿por qué? una pasta de cemento típica tiene a/c = 0.40–0.50 (suficiente agua para hidratación + trabajabilidad). para cabeceo, se reduce a 0.25–0.35: • menos agua = menos contracción al endurecer = menos agrietamiento del cabeceo. • menos agua = mayor resistencia final de la pasta (relación inversa entre a/c y resistencia). • menos agua = pasta más espesa, más fácil de manejar como capa muy delgada. la pasta a a/c = 0.25 es casi una masilla (consistencia normal); a 0.35 es más fluida pero aún manejable. 15.3 cabeceo de cilindros endurecidos curados en húmedo (sección 8.4) texto literal *\"**el procedimiento descrito debe ser utilizado para especímenes que vayan a ser curados por vía húmeda y en forma continua hasta el momento del ensayo, ya que los especímenes del concreto seco absorben agua de la mezcla de la pasta de cemento puro y pueden producir capas de adherencia no satisfactorias. las capas de pasta de cemento puro, puede contraerse y agrietarse por secado, por lo que deben emplearse únicamente para especímenes que sean curados en forma continua, en ambiente húmedo hasta el momento del ensayo. los especímenes de concreto endurecido se debe de retirar del curado en húmedo o asegurarse de que las caras a cabecear están saturadas de agua antes de empezar el cabeceo en especímenes cilíndricos se puede usar el molde cilíndrico como cimbra del cabeceo, introduciendo el espécimen para lograr tener una superficie cabeceada que cumpla con perpendicularidad requerida de acuerdo a 6.2. de no ser así, se requiere que se tenga un plano vertical que sirva de referencia para que el cabeceo quede perpendicular, o en su defecto utilizar un nivel ojo de buey al momento de enrasar con la placa para lograrlo. se coloca una capa de pasta de cemento tan delgada como sea posible, aplicándola sobre la superficie expuesta, dicha pasta de cemento es de consistencia normal, aproximadamente entre 0.25 y 0.35 de la relación agua/cemento. 30 min después de su aplicación se enrasa con una placa cabeceadora, la cual debe estar humedecida. una vez endurecido el cemento aproximadamente a 24 h para garantizar que no se separe, y se vuelve a colocar en su proceso de curado. en todo momento debe de cubrirse y mantenerse en condiciones húmedas procurando no dañar la superficie cabeceada. en especímenes curados en seco como son los núcleos extraídos, se mantienen húmedos hasta que el cemento endurece para posteriormente continuar con su curado en seco. las capas de cemento, requieren generalmente un mínimo de 7 días para desarrollar una resistencia aceptable, por lo que su ensayo no puede ser antes de este plazo.* 15.4 la regla del cilindro saturado precaución la pasta de cemento puro no se puede usar en cilindros secos porque: • el cilindro seco absorbe agua de la pasta nueva. • la pasta queda con menos agua de la requerida → no se hidrata bien → pierde resistencia. • la adherencia falla. solución: antes de aplicar la pasta, asegurarse de que las caras del cilindro están saturadas (es decir, no toman más agua). esto se logra dejándolo en agua o cámara húmeda hasta el momento del cabeceo. 15.5 la regla de los 7 días para pasta de cemento texto literal clave \"las capas de cemento, requieren generalmente un mínimo de 7 días para desarrollar una resistencia aceptable, por lo que su ensayo no puede ser antes de este plazo.\" ¿por qué? la pasta de cemento desarrolla resistencia gradualmente: • 1 día: ~30 % de su resistencia final. • 3 días: ~50 %. • 7 días: ~70 % (≥ 35 mpa, suficiente para tabla 1). • 28 días: 100 % (resistencia de diseño). por eso la pasta de cemento no sirve si necesitas ensayar el cilindro a los 3 o 7 días: no alcanza la resistencia mínima del cabeceo a tiempo. para esos casos, usa azufre (que en 1 hora ya está al 100 %). 15.6 nota 3 · alternativas de preparación texto literal nota 3 \"nota 3: alternativas de preparación. la base de los especímenes de concreto endurecido tiene la opción de prepararse para su ensayo puliendo su superficie, omitiendo el cabeceo. también se pueden usar placas o almohadillas de neopreno u otro material que sustituya el cabeceo con compuesto adherido al espécimen, siguiendo los procedimientos indicados para dichos materiales.\" la nota 3 reconoce dos alternativas modernas: pulido con disco diamantado: produce superficies muy planas (mejor que el azufre), pero requiere equipo especializado. almohadillas de neopreno (\"unbonded caps\"): se colocan entre el plato de la prensa y el cilindro. no se adhieren. se usan en muchos laboratorios modernos por su rapidez y seguridad (sin azufre fundido). sin embargo, no son universalmente aceptadas en todas las normas. parte 16 · la temperatura del azufre · 130–150 °c 16.1 por qué este rango específico ya hemos visto el rango (sección 8.1) de 140 °c ± 10 °c, es decir, 130 a 150 °c (o 403 a 423 k). vamos a profundizar en por qué ese rango y no otro. 16.2 las cuatro fases térmicas del azufre el azufre puro tiene un comportamiento térmico muy peculiar. a medida que sube la temperatura: temperatura (°c) fase / comportamiento aspecto < 115 sólido (azufre rómbico α o monoclínico β) polvo o cristales amarillos brillantes. 115–119 punto de fusión (sólido → líquido) líquido amarillo claro, muy fluido (baja viscosidad). 119–159 líquido amarillo (s₈ molecular) fluye como agua. esta es la zona de trabajo. 159 punto de inversión la viscosidad empieza a aumentar (no disminuir como otros líquidos). 159–187 líquido oscuro, viscoso (cadenas poliméricas) pasa a rojo oscuro, casi sólido. 187–445 líquido rojo viscoso decreciente vuelve a hacerse menos viscoso pero con olor fuerte. 227 punto de ignición (en presencia de aire) llamas azules, libera so₂. 445 punto de ebullición (vapor) hierve a presión atmosférica. 16.3 por qué 130–150 °c es la zona ideal ¿por qué? la razón es múltiple: • a 130 °c (15 °c arriba del punto de fusión): el azufre ya está completamente fundido y muy fluido. pero cerca del punto de fusión: si baja un poco la temperatura, empieza a solidificar. • a 150 °c: bien fundido y fluido. no está cerca del punto de inversión (159 °c). • por encima de 159 °c: la viscosidad sube bruscamente, el azufre se vuelve espeso y difícil de verter. si por error subes a 187 °c, es casi sólido (\"sulfur lava\"). • lejos del punto de ignición (227 °c): un margen de seguridad de ~80 °c contra incendios. por todo esto, 140 °c ± 10 °c (130–150) es el \"punto dulce\" donde el azufre es: - líquido bien fundido, no semi-sólido. - muy fluido (baja viscosidad). - lejos del punto de inversión. - lejos del punto de ignición. 16.4 qué pasa fuera del rango precaución por debajo de 130 °c: • el azufre puede empezar a solidificar al verterlo (forma costras al contacto con el plato frío). • la capa cabeceada queda irregular (mitad líquido, mitad casi sólido al verter). • la adherencia con el concreto es pobre. por encima de 150 °c, especialmente cerca de 159 °c: • la viscosidad sube bruscamente: el azufre se vuelve espeso, casi gelatinoso. • no fluye uniformemente sobre el plato. • la capa cabeceada queda con bolsas de espuma y aire. • riesgo de incendio se incrementa. 16.5 cómo medir y controlar la temperatura la norma exige \"recipientes equipados con dispositivos que controlen automáticamente la temperatura o recipientes para someter a calor\". en la práctica: termopar tipo k con visualizador digital: el sensor se sumerge en el azufre líquido y muestra la temperatura en pantalla. económico y preciso. olla térmica con termostato: marca y modelo dependiendo del proveedor (forney, humboldt, ele). tiene un dial para fijar la temperatura objetivo y mantiene la temperatura ± 5 °c automáticamente. termómetro de mercurio inserto: método antiguo, barato pero impreciso. no recomendado en laboratorios modernos. parte 17 · verificación de planicidad y perpendicularidad 17.1 las dos verificaciones obligatorias después del cabeceo, se debe verificar: planicidad: 0.05 mm en 150 mm. perpendicularidad: 0.5° (≈ 3 mm en 300 mm). 17.2 verificación de planicidad · regla rígida + laminillas la sección 8 introducción describe el método (figura 5: regla rígida). procedimiento tomar una regla rígida de bordes rectos (de acero o granito calibrado), de al menos 200 mm. apoyar la regla sobre la cara cabeceada, atravesando el diámetro. mirar contra una luz: si pasa luz por debajo, hay irregularidad. insertar una laminilla calibrada de 0.05 mm en cualquier hueco. si la laminilla pasa: no cumple. recabecear. repetir en al menos 3 diámetros distintos. 17.3 verificación de perpendicularidad · escuadra de 90° (figura 4) como vimos en la parte 5.6, el procedimiento es: apoyar el brazo horizontal de la escuadra sobre la cara cabeceada. verificar que el brazo vertical quede paralelo a la pared del cilindro. medir el huelgo entre el brazo vertical y la pared del cilindro a 300 mm de altura. si el huelgo es ≤ 3 mm: cumple. repetir en lados opuestos (y a 90°). 17.4 frecuencia de verificación la norma especifica la frecuencia mínima de verificación: verificación frecuencia mínima sección planicidad de un espécimen prismático de cada lote 1 por lote sección 8.2 planicidad durante el cabeceo cilíndrico 1 de cada 10 especímenes sección 8 introducción espesor del cabeceo (después del ensayo de compresión) 1 de cada 10 especímenes sección 6.2.1 después de la tabla 1 resistencia del compuesto (cubos) antes de usar y después de cada degradación sección 6.3 parte 18 · apéndice a · seguridad y cubos de cabeceo 18.1 el apéndice a es informativo la norma indica que el apéndice a es \"informativo\" (no normativo). esto significa que las recomendaciones son sugerencias buenas pero no exigencias estrictas. sin embargo, son críticas para la seguridad y calidad. 18.2 las tres recomendaciones de seguridad ya las cubrimos en la parte 6 (recipientes para fundir azufre). las recapitulamos: campana de captación de gases (en espacios con poca ventilación). para evitar inhalación de vapores de so₂. no calentar con flama directa (punto de ignición 227 °c). para evitar incendios espontáneos. platos de dureza rockwell c-48 mínimo (durabilidad). para que los platos duren miles de cabeceos. 18.3 cubos de compuesto para cabeceo (sección a.1) texto literal \"para disminuir la velocidad de enfriamiento del espécimen (que provocan contracciones y huecos no deseados) se puede colocar entre la placa de la cubierta y el molde, una placa plana de fenol formaldehído (baquelita), de 3 mm de espesor, provista de tres agujeros para el llenado coincidente con la placa metálica siempre que esto sea posible. para facilitar el desmolde o desprendimiento de la placa, es conveniente que los huecos de la misma tengan una forma tronco-cónica. el rellenado con compuesto para cabeceo fundido, ayuda a evitar la formación de huecos o tubos de contracción en el cuerpo del cubo. sin embargo, tales defectos pueden ocurrir no obstante los cuidados que se lleven a cabo y por consiguiente es aconsejable inspeccionar el interior de los cubos de compuesto para cabeceo después del ensayo, en lo que se refiere a homogeneidad, siempre que los valores de las resistencias obtenidas sean significativamente más bajos de lo esperado.\" 18.4 la placa de baquelita (fenol formaldehído) ¿por qué? la baquelita es un plástico termoestable. tiene baja conductividad térmica, lo que significa que aísla térmicamente. cuando se coloca entre la cubierta metálica del molde y el molde mismo: • el metal de la cubierta se enfría rápidamente al contacto con el aire. • sin baquelita, ese frío del metal se transmitiría al azufre líquido en el molde, causando solidificación rápida y desigual. • con baquelita (3 mm aislando): el azufre se enfría más lentamente y de manera uniforme. • resultado: cubos sin huecos de contracción, sin tubos internos. los huecos tronco-cónicos en la baquelita facilitan el llenado y el desmolde sin que la placa se atore. 18.5 la inspección post-ensayo la sección a.1 termina con una recomendación práctica: si los cubos dan resistencias \"significativamente más bajas de lo esperado\", inspeccionar su interior después del ensayo (al partirlos) para buscar: huecos no llenados. tubos de contracción. burbujas grandes. heterogeneidad del material. si encuentras estos defectos, el problema no es el compuesto sino el método de elaboración del cubo. hay que mejorar la técnica de llenado (rellenar huecos por contracción) o usar la placa de baquelita. parte 19 · errores frecuentes y autoevaluación solo 19.1 errores frecuentes en el cabeceo error consecuencia cómo evitarlo calentar el azufre con flama directa sobrecalentamiento, riesgo de incendio (punto de ignición 227 °c). usar olla térmica con termostato o placa eléctrica con termopar. verter azufre a temperatura > 159 °c viscosidad alta, capa con burbujas y bolsas de espuma. mantener termopar en el azufre. apagar si supera 150 °c. verter azufre a temperatura < 130 °c solidificación parcial al verter, capa irregular, mala adherencia. esperar a que la temperatura sea ≥ 130 °c antes de cabecear. no precalentar el plato cabeceador choque térmico, contracción y agrietamiento del azufre al solidificar. precalentar el plato a ~50–60 °c antes de cada cabeceo. no aceitar el plato antes de cada capa el azufre se pega al plato; se daña el cabeceo al desmoldar. aplicar capa muy delgada de aceite mineral antes de cada vertido. cabecear con el cilindro mojado (curado húmedo) burbujas de vapor en la capa, mala adherencia, agrietamientos. secar la cara del cilindro con paño antes de cabecear. no usar alineador vertical capa cabeceada inclinada (>0.5°), ensayo invalidado. usar guía vertical o cabeceadora comercial; verificar con escuadra. no verificar planicidad después del cabeceo defectos no detectados, ensayo de compresión con error sistemático. verificar 1 de cada 10 con regla y laminilla 0.05 mm. no verificar perpendicularidad con escuadra cara torcida, prensa aplica torsión, lectura baja falsa. verificar con escuadra de 90° en 4 lados (dos diámetros ortogonales). reusar compuesto sin verificar resistencia compuesto degradado, resistencia menor a la mínima de tabla 1. hacer cubos cada cierto número de reúsos; verificar resistencia. usar pasta de cemento en cilindro seco el cilindro absorbe agua de la pasta, mala hidratación, mala adherencia. asegurar saturación del cilindro antes de aplicar pasta. ensayar antes de 7 días con pasta de cemento la pasta no ha desarrollado suficiente resistencia, falla del cabeceo. esperar mínimo 7 días después del cabeceo con pasta. capa de cabeceo > 8 mm (concretos < 50 mpa) capa actúa como almohadilla, lectura baja. cabeceadora bien calibrada; espesor 6 mm promedio máximo. capa de cabeceo > 5 mm (concretos > 50 mpa) mismo problema, más crítico en alta resistencia. cabeceadora más precisa; espesor 3 mm promedio para alta resistencia. no registrar espesor del cabeceo después del ensayo sin trazabilidad para verificar cumplimiento de tabla 1. recolectar 6 fragmentos cada 10 cilindros, medir con calibrador 0.5 mm. recipiente de aluminio para fundir azufre reacción química, contaminación, daño al recipiente. usar acero al carbono o hierro fundido. no proteger pasta de cemento de la evaporación pasta se contrae y agrieta, falla en compresión. cubrir con polietileno + paño húmedo (sin contacto directo con la pasta). 19.2 autoevaluación con taxonomía solo nivel 1 · preestructural ¿cuál es el nombre completo de la norma? ¿cuándo fue publicada la declaratoria de vigencia? ¿qué norma anterior sustituye? ¿para qué sirve el cabeceo? nivel 2 · uniestructural ¿cuál es la tolerancia de planicidad para cilindros? ¿cuál es la tolerancia de perpendicularidad? ¿cuál es la temperatura del azufre durante el cabeceo? ¿cuál es el espesor máximo de la capa de cabeceo (concreto < 50 mpa)? ¿cuál es el punto de ignición del azufre? ¿cuál es la dimensión de los cubos para verificar resistencia del compuesto? ¿cuál es la velocidad de carga para ensayar los cubos (en segundos hasta la falla)? ¿cuál es la dureza rockwell mínima recomendada para los platos? nivel 3 · multiestructural lista las 4 opciones para preparar las bases de cilindros endurecidos. enumera las 3 recomendaciones de seguridad del apéndice a. describe los 4 tipos de equipo principal (placas, platos, alineadores, recipientes). nombra los 3 materiales auxiliares. lista los pasos del cabeceo con compuesto en orden (sección 8.1). cita los 4 valores de la tabla 1. nivel 4 · relacional explica por qué el rango de temperatura es 130–150 °c y no otro rango. cita las 4 fases térmicas del azufre. justifica por qué para concreto > 50 mpa el espesor máximo es 5 mm en lugar de 8 mm. describe la diferencia entre el cabeceo con pasta de cemento y con compuesto. ¿cuándo se usa cada uno? explica por qué la pasta de cemento no puede usarse en cilindros de concreto seco. ¿cómo se soluciona? verifica matemáticamente la equivalencia 0.5° ≈ 3 mm en 300 mm. ¿es exacta o aproximada? ¿por qué la verificación de planicidad de prismáticos es de 0.05 mm en \"dos direcciones ortogonales\" y no en una sola? nivel 5 · abstracto ampliado estás en un laboratorio de obra, vas a cabecear 30 cilindros de concreto f'c = 350 kg/cm² para ensayar a 28 días. calcula la resistencia mínima requerida del compuesto, espesor máximo permitido, frecuencia de verificación de planicidad y de espesor. tienes un cilindro de núcleo extraído de una losa que ha estado en cámara seca por 60 días. necesitas ensayarlo mañana. ¿qué procedimiento de cabeceo debes elegir y por qué? justifica con base en la norma. un laboratorio reporta resistencias sistemáticamente bajas (15 % por debajo de lo esperado) en cilindros de un proyecto. identifica 5 errores posibles en el cabeceo que podrían explicar esto. para cada error, indica qué sección de la norma se viola. un proyecto especifica concreto f'c = 600 kg/cm² (alta resistencia, > 50 mpa). diseña el procedimiento completo de cabeceo: ¿qué resistencia mínima necesita el compuesto? ¿qué espesor de capa? ¿qué precauciones adicionales tomarás vs un concreto normal? un nuevo laboratorista quiere usar un termómetro de cocina para verificar la temperatura del azufre. explica por qué esto no es aceptable y qué alternativas son válidas según la norma y la práctica. compara el cabeceo con compuesto vs el uso de almohadillas de neopreno (mencionadas en la nota 3). ¿cuáles son las ventajas de cada uno? ¿por qué la norma sigue dando preferencia al compuesto? diseña un programa de aseguramiento de calidad de 30 minutos para entrenar a un nuevo laboratorista en cabeceo. ¿qué demostraciones, mediciones y verificaciones incluirías? fuentes consultadas esta guía integra el texto literal de la norma mexicana, las normas internacionales con las que está armonizada parcialmente, y material técnico publicado por fuentes confiables del sector. documento normativo principal nmx-c-109-onncce-2013 · industria de la construcción – concreto hidráulico – cabeceo de especímenes. declaratoria de vigencia publicada en el diario oficial de la federación el 31 de enero de 2014. cancela a la nmx-c-109-onncce-2010. documentos normativos citados explícitamente en la nmx-c-109 nom-008-scfi-2002 · sistema general de unidades de medida. (bibliografía.) nmx-c-083-onncce-2002 · industria de la construcción - concreto - determinación de la resistencia a la compresión de cilindros de concreto. (bibliografía.) nmx-251-1997-onncce · industria de la construcción – concreto – terminología. (bibliografía.) astm c617/c617m-98(2003) · standard method of capping cylindrical concrete specimens. (bibliografía. parcialmente armonizada con esta norma extranjera.) astm c109/c109m-13(2013) · standard test method for compressive strength of hydraulic cement mortars (using 2-in. or [50-mm] cube specimens). (bibliografía. parcialmente armonizada con esta norma extranjera.) normas relacionadas para ensayos sobre la misma muestra nmx-c-159-onncce · elaboración y curado de especímenes de concreto para ensayos de laboratorio. nmx-c-156-onncce · determinación del revenimiento en el concreto fresco. nmx-c-161-onncce · industria de la construcción - concreto fresco - muestreo. nmx-c-148-onncce · gabinetes y cuartos húmedos y tanques de almacenamiento. normas internacionales versión actualizada astm c617/c617m-15 · standard practice for capping cylindrical concrete specimens (versión más reciente del estándar estadounidense citado en bibliografía). astm c1231/c1231m-15 · standard practice for use of unbonded caps in determination of compressive strength of hardened cylindrical concrete specimens. (para almohadillas de neopreno mencionadas en nota 3.) literatura técnica de apoyo aci 211.1 · standard practice for selecting proportions for normal, heavyweight, and mass concrete. american concrete institute. aci 214r-11 · guide to evaluation of strength test results of concrete. american concrete institute. capítulos sobre el efecto del cabeceo en la resistencia medida. neville, a. m. · \"properties of concrete\", 5th edition (2011). capítulos sobre métodos de ensayo de resistencia a la compresión y efectos del cabeceo. mehta, p. k. y monteiro, p. j. m. · \"concrete: microstructure, properties, and materials\", 4th edition (2014). portland cement association (pca) · \"design and control of concrete mixtures\", 16th edition. sección sobre ensayos de calidad y cabeceo. imcyc (instituto mexicano del cemento y del concreto) · publicaciones técnicas sobre control de calidad del concreto en méxico y procedimientos de cabeceo. forney lp · manuales de operación de equipos de cabeceo (cabeceadoras verticales, ollas térmicas con termostato, compuestos comerciales para cabeceo). ficha técnica del azufre · cdc niosh pocket guide to chemical hazards. datos sobre punto de fusión, ignición y precauciones de seguridad. cierre el cabeceo es la última frontera entre 28 días de trabajo cuidadoso y un valor de resistencia que decidirá la suerte de una obra. aparenta simplicidad: derretir azufre, verterlo, presionar el cilindro. pero detrás de esa aparente simplicidad hay rangos de temperatura calibrados por la termodinámica del azufre, tolerancias de planicidad medibles solo con feeler gauges de 0.05 mm, perpendicularidades verificables con escuadras de albañil, materiales que reaccionan químicamente entre sí y deben elegirse con cuidado. las dos cifras que tienes que llevar grabadas son: 0.05 mm en 150 mm de planicidad, 0.5° (≈ 3 mm en 300 mm) de perpendicularidad. toda la norma está construida para garantizar que esas dos cifras se cumplan. cada herramienta, cada temperatura, cada espesor, cada verificación de cubo, cada inspección post-ensayo: todo conduce a esos dos números. cuando ensayes tu próximo cilindro y la prensa marque 250 kg/cm², recuerda: ese número podría haber sido 230 (rechazo del concreto) si tu cabeceo hubiera estado mal, sin que nadie se enterara. la norma nmx-c-109 es la salvaguarda silenciosa que asegura que las decisiones de obra se tomen con datos reales, no con sesgos del laboratorio. página"}
