Repository: misapoe05-cell/sgc-estandares2026

File: www/assets/data/c148.json (part 4 of 4)
requiere agua muy limpia. cortinas de agua agua escurre por una placa vertical, evaporándose en el aire. pros: simple. contras: humidificación lenta, requiere drenaje. 14.3 a.2 · gabinete húmedo texto literal \"la humedad relativa especificada debe mantenerse por medio de uno o más rociadores de agua, humidificadores mecánicos de pulverización de agua, sistemas ultrasónicos o cortinas de agua no dirigidas hacia los especímenes, y que la descarga se recoja en un recipiente o cerca del fondo de la sección húmeda de almacenamiento. debe tener control automático de la temperatura del aire cuando el gabinete se coloque en un recinto que no tenga acondicionamiento de aire o cuando sea un equipo móvil y en cualquier otro caso en que haya dificultad de mantener las temperaturas dentro de los límites especificados.\" 14.4 a.3 · tanque de almacenamiento texto literal \"la temperatura del agua especificada en el tanque debe mantenerse de manera constante por medio de resistencias eléctricas sumergibles con termostato análogo o digital o por sistemas de calefacción de agua por medio de combustibles en caso de tanques móviles sin red eléctrica cercana. un sistema cerrado de recirculación de agua saturada de cal en el tanque o entre varios de ellos debe ser utilizado para garantizar una temperatura homogénea en todo el tanque usando una bomba sumergible eléctrica. se deben utilizar registradores automáticos de temperatura para un registro continuo.\" 14.5 sistemas de calefacción del tanque sistema aplicación características resistencia eléctrica sumergible con termostato analógico tanques pequeños y medianos en laboratorio. económico, confiable. termostato analógico tiene histéresis. resistencia eléctrica sumergible con termostato digital tanques de laboratorio profesional. mayor precisión, control pid, programación de horarios. calefacción por combustibles (gas, propano) tanques móviles en obra sin red eléctrica. independiente de la red. requiere precaución por seguridad. sistema de recirculación con bomba sistema cerrado entre tanques. uniforma temperatura, distribuye el calor, requiere mantenimiento de la bomba. parte 15 · errores frecuentes y autoevaluación solo 15.1 errores frecuentes error consecuencia cómo evitarlo usar agua corriente sin saturar de cal lixiviación del ca(oh)₂ de los especímenes, resistencia bajada 5-15 %. siempre agregar 3 g/l de ca(oh)₂ al llenar o cambiar agua del tanque. flujo continuo de agua en el tanque lixiviación masiva, especímenes con superficie debilitada. prohibido. el tanque debe ser un sistema cerrado o con cambios mensuales. usar agua desmineralizada \"para mejor calidad\" lixiviación aún mayor que con agua corriente. concreto pierde calcio rápidamente. agua común + cal hidratada (3 g/l). nunca desmineralizada. especímenes pegados entre sí o pegados a paredes zonas sin contacto con el agua, hidratación deficiente, resistencia heterogénea. mantener ≥ 1 cm entre especímenes y ≥ 3 cm de las paredes. tirante de agua < 2 cm sobre los especímenes cara superior puede secarse si hay evaporación, hidratación deficiente. verificar nivel del tanque diariamente. mantener tirante ≥ 2 cm. calefactor demasiado cerca de especímenes gradiente térmico, cilindro con un lado sobrecurado. mantener distancia ≥ 10 cm del calefactor a cualquier espécimen. temperatura del cuarto fuera de 21-25 °c hidratación retardada (frío) o acelerada con estructura defectuosa (calor). sistema de a/c + termostato. verificar 3 veces al día. humedad relativa < 95 % pérdida de humedad de los especímenes, hidratación incompleta. rociadores activos, puerta hermética. verificar visualmente brillo acuoso. abrir y cerrar la puerta frecuentemente pérdida temporal de humedad cada vez que se abre. minimizar aperturas. hacer entradas y salidas en bloque. medir humedad inmediatamente después de abrir puerta lectura falsa baja, no refleja condiciones de operación. esperar al menos 15-30 min después de cerrar para medir. no mezclar el agua del tanque mensualmente estratificación, concentración de cal no uniforme, lixiviación local. mezclar con bomba o agitación cada mes (máximo). no limpiar el tanque en más de 12 meses acumulación de sedimentos, contaminación, pérdida de saturación. limpieza anual obligatoria. documentar en bitácora. sensor de temperatura colocado solo 2 minutos antes de leer lectura no estabilizada, valor falso. esperar al menos 15 min para sensores no fijos. usar madera como material del tanque absorbe humedad, se degrada, libera taninos al agua. usar acero inoxidable, acero pintado epoxi, concreto con resina. tanque de aluminio o galvanizado reacción química con la cal, contaminación del agua. solo materiales no reactivos: acero inoxidable, plásticos resistentes. no tener registrador continuo en cuarto para cemento sin trazabilidad, no se detectan fallas en climatización. para curado de pasta y mortero: registrador continuo obligatorio. tomar lecturas en horarios inadecuados (ej: solo al final del día) no detectar variaciones del día. tomar 3 lecturas: inicio, medio día, final. anaqueles del cuarto sin nivelar especímenes inclinados, agua no escurre uniformemente. verificar nivel de los anaqueles al instalar o periódicamente. 15.2 autoevaluación con taxonomía solo nivel 1 · preestructural ¿cuál es el nombre completo de la norma? ¿cuándo fue publicada la declaratoria de vigencia? ¿qué norma sustituye? ¿qué tres tipos de instalaciones cubre la norma? nivel 2 · uniestructural ¿cuál es la temperatura especificada para los cuartos húmedos? ¿cuál es la humedad relativa mínima en cuartos húmedos? ¿cuál es la concentración mínima de ca(oh)₂ en el agua del tanque? ¿cuál es la separación mínima entre especímenes en un tanque? ¿cuál es la separación mínima entre espécimen y pared? ¿cuál es el tirante mínimo de agua sobre los especímenes? ¿cuál es la distancia mínima del calefactor a los especímenes? ¿cuántas lecturas diarias se requieren? ¿cada cuánto se mezcla el agua del tanque? ¿cada cuánto se limpia el tanque? nivel 3 · multiestructural lista las 3 categorías de instalaciones cubiertas por la norma. enumera las 6 reglas geométricas y operativas del tanque (sección 3.1.3). describe los equipos requeridos para cuarto húmedo. describe los equipos requeridos para tanque. lista los 3 momentos del día para tomar lecturas. nombra los 4 tipos de humidificadores comunes. nivel 4 · relacional explica químicamente por qué el agua del tanque debe estar saturada de cal. cita la reacción de hidratación del c₃s. justifica por qué la solubilidad del ca(oh)₂ disminuye con la temperatura, contrario a la mayoría de las sales. verifica matemáticamente que 3 g/l de ca(oh)₂ es suficiente para asegurar saturación a 23 °c. describe la diferencia entre cuarto húmedo, gabinete y tanque. ¿cuándo se elige cada uno? explica por qué el agua desmineralizada es la peor opción posible para curado de concreto. ¿por qué la norma exige registradores continuos para cemento pero no estrictamente para concreto? nivel 5 · abstracto ampliado diseña un cuarto húmedo de 4 × 5 × 3 m para un laboratorio que maneja 200 cilindros simultáneamente. especifica: materiales de construcción, sistema de climatización, tipo de humidificador, número de termohigrómetros, programa de mantenimiento. tu laboratorio tiene un tanque que ha estado funcionando con flujo continuo de agua corriente por 6 meses. identifica las consecuencias en los especímenes que estuvieron ahí. ¿qué harías para corregir el sistema y qué deberías reportar al cliente sobre los ensayos previos? en obra, no tienes red eléctrica para mantener un tanque caliente. describe la solución que cumpla la nmx-c-148 usando alternativas (calefacción por combustible, aislamiento, etc.). ¿qué precauciones de seguridad agregarías? tu cuarto húmedo da 96 % hr pero los especímenes no se ven con brillo acuoso. investiga las posibles causas (aire muy frío, sensor mal calibrado, cuarto recién abierto, especímenes muy fríos). propón un protocolo de diagnóstico. diseña una bitácora de mantenimiento del cuarto húmedo y tanque para tu laboratorio. incluye los formatos para los 5 eventos típicos: lecturas diarias, mezclado, limpieza, calibración, fallas. compara los costos y prestaciones de: (a) un cuarto húmedo de 25 m³, (b) tres gabinetes de 1 m³, (c) un tanque grande con sistema cerrado. ¿cuál elegirías para un laboratorio nuevo que ensaya 50 cilindros/día? justifica. un auditor te visita. ¿qué documentos, registros y verificaciones físicas usaría para verificar que tu cuarto húmedo cumple la nmx-c-148? lista los puntos auditables. fuentes consultadas esta guía integra el texto literal de la norma mexicana, las normas internacionales con las que se relaciona, y material técnico publicado por fuentes confiables del sector. documento normativo principal nmx-c-148-onncce-2010 · industria de la construcción – cementos y concretos hidráulicos – gabinetes, cuartos húmedos y tanques de almacenamiento – condiciones de diseño y operación. declaratoria de vigencia publicada en el diario oficial de la federación el 25 de octubre de 2010. cancela a la nmx-c-148-onncce-2002. ratificada en 2020. documentos normativos relacionados (sistema nmx de concreto) nmx-c-159-onncce · elaboración y curado de especímenes de concreto en el laboratorio. (para los especímenes que se curan en las instalaciones cubiertas por nmx-c-148.) nmx-c-160-onncce · elaboración y curado en obra de especímenes de concreto. (para curado en obra.) nmx-c-083-onncce · determinación de la resistencia a la compresión de especímenes. (el ensayo final que valida el curado.) nmx-c-109-onncce · cabeceo de especímenes. (preparación previa al ensayo de compresión.) nmx-c-061 · cementos – determinación de la resistencia a compresión de morteros. (usa cubos de mortero curados según nmx-c-148.) documentos normativos en bibliografía de nmx-c-148 nom-008-2002-scfi · sistema general de unidades de medida. nmx-c-251-1997-onncce · industria de la construcción – concreto – terminología. astm c-511-2006 · standard specification for moist cabinets, moist rooms, and water storage tanks using in the testing of hidraulic cements and concretes. (norma estadounidense equivalente.) normas internacionales actualizadas astm c511-21 · standard specification for mixing rooms, moist cabinets, moist rooms, and water storage tanks used in the testing of hydraulic cements and concretes. (versión actual del estándar estadounidense.) iso 1920-2:2016 · testing of concrete – part 2: properties of fresh concrete. (cubre algunos aspectos del curado en condiciones controladas.) en 12390-2 · testing hardened concrete – part 2: making and curing specimens for strength tests. (norma europea sobre curado.) literatura técnica de apoyo aci 308r-16 · guide to external curing of concrete. american concrete institute. capítulos sobre cuartos húmedos y tanques. neville, a. m. · \"properties of concrete\", 5th edition (2011). capítulo sobre el curado del concreto y sus efectos en la resistencia. mehta, p. k. y monteiro, p. j. m. · \"concrete: microstructure, properties, and materials\", 4th edition (2014). sección sobre química del cemento portland y lixiviación. portland cement association (pca) · \"design and control of concrete mixtures\", 16th edition. capítulos sobre control de calidad y curado. taylor, h.f.w. · \"cement chemistry\", 2nd edition (1997). referencia clásica sobre la química del cemento, hidratación, y comportamiento del ca(oh)₂. hewlett, p.c. (ed.) · \"lea's chemistry of cement and concrete\", 5th edition (2019). tratado integral sobre química del cemento. imcyc (instituto mexicano del cemento y del concreto) · publicaciones técnicas sobre instalaciones de laboratorio y mejores prácticas de curado. cdc niosh · manuales sobre seguridad en laboratorios de cemento y concreto (precauciones con cal, vapores). cierre esta es una norma silenciosa pero crítica. no describe un ensayo glamoroso como la compresión, ni una operación visible como el muestreo. describe la infraestructura invisible que hace que todo lo demás sea válido: las cuatro paredes herméticas del cuarto húmedo, los 23 ± 2 °c constantes, los 3 g/l de cal en el agua del tanque, las tres lecturas diarias. cuando un cilindro entra a la prensa de compresión y muestra 250 kg/cm², ese número descansa en cientos de horas de operación silenciosa de tu cuarto húmedo: rociadores funcionando, termostatos midiendo, agua saturada de cal evitando lixiviación. si cualquiera de esas cosas hubiera fallado, el número sería falso. la química del ca(oh)₂, la termodinámica de la solubilidad inversa, la física de la humedad relativa: todo conspira para que el concreto en tu tanque se hidrate igual que el concreto en la estructura real. tu trabajo como laboratorista responsable es ser el guardián silencioso de esa equivalencia. sin ti, sin esta norma, sin estos protocolos, los ensayos serían una ilusión: número en papel sin correspondencia con la realidad. página"}
