Repository: misapoe05-cell/sgc-estandares2026

File: www/assets/data/c156_1.json (part 4 of 4)
uno, mil dos, mil tres, mil cuatro, mil cinco\" mientras se levanta. con práctica, da 5 segundos exactos. reloj o cronómetro: el laboratorista compañero cuenta los segundos en voz alta. más preciso, recomendable cuando el operador está aprendiendo. precaución un error común es \"echar el ojo\" sin medir. después de unas semanas el operador cree que está dentro del rango pero ha derivado a 2 s o a 9 s. la calibración periódica con cronómetro es indispensable. parte 12 · cálculo y expresión de los resultados (sección 9) 12.1 texto literal (sección 9) texto literal (párrafo 1) \"medir inmediatamente el revenimiento, determinando el asentamiento del concreto a partir del nivel original de la base superior del molde, midiendo esta diferencia de alturas en el centro desplazado de la superficie superior del espécimen.\" 12.2 cómo medir correctamente inmediatamente después de levantar el cono: no esperar; el concreto sigue asentándose minutos después y la medida correcta es la de los primeros segundos. colocar el cono invertido al lado del concreto desmoldado: esto te da la referencia de los 30 cm originales. apoyar la varilla horizontalmente sobre el cono invertido: la varilla queda a 30 cm de altura, paralela a la base. medir desde la varilla hacia abajo, hasta el centro desplazado de la superficie superior del concreto: esta es la distancia que es el revenimiento. 12.3 ¿qué significa \"centro desplazado\"? el concreto se asienta de manera que su centro original (que estaba a 30 cm) baja a una nueva altura. \"centro desplazado\" significa exactamente eso: el punto que antes era el centro de la cara superior del cono, ahora está más abajo. ese punto es el que se mide. ¿por qué? ¿por qué el centro desplazado y no el punto más alto del concreto desmoldado? cuando el concreto cae, su superficie superior puede no quedar perfectamente horizontal: hay zonas más altas y más bajas, ondulaciones, etc. si midieras el punto más alto, obtendrías un revenimiento sistemáticamente menor de lo real (porque ese punto es la cresta de una ondulación, no el promedio). el \"centro desplazado\" es el punto correspondiente al centro original de la cima del cono. es un punto bien definido que da el promedio real del asentamiento. 12.4 la situación de \"caída por desplazamiento\" texto literal (párrafo 2) \"si alguna porción del concreto se desliza o cae hacia un lado, se desecha el ensayo y se efectúa otra con una nueva porción de la misma muestra.\" existen dos tipos de \"caída\" del concreto: tipo de caída aspecto validez del ensayo caída verdadera (true slump) el concreto se asienta de manera simétrica, conservando su forma cilíndrica/cónica. la superficie superior es razonablemente horizontal. válida. se mide el revenimiento. caída por desplazamiento o corte (shear slump) una parte del concreto se desliza hacia un lado, formando una pendiente asimétrica. inválida. se desecha el ensayo y se repite. caída en colapso (collapse) el concreto se desploma completamente, formando una masa plana y extendida (revenimientos > 25 cm). el ensayo está fuera del rango de aplicación de la norma. 12.5 la regla de los dos ensayos consecutivos fallidos texto literal (párrafo 3) \"si 2 ensayos consecutivos hechos de la misma muestra presentan fallas al caer parte del concreto a un lado, probablemente el concreto carece de la necesaria plasticidad y cohesividad; en este caso no es aplicable el ensayo de revenimiento.\" ¿por qué? si dos veces seguidas el concreto cae por corte, no es un error del operador: es una característica del concreto mismo. significa que el concreto: • no tiene suficiente plasticidad (no se deforma uniformemente). • no tiene suficiente cohesividad (las partes no se mantienen unidas). esto puede indicar: • falta de finos (poca arena fina, poco cemento). • granulometría discontinua del agregado. • aditivos mal dosificados o incompatibles. • concreto muy seco con baja relación a/c. en este caso, el revenimiento no es la herramienta adecuada para evaluar la consistencia. se necesitan otros ensayos (vebe, factor de compactación) o ajustar la dosificación. 12.6 confirmación con nueva muestra texto literal \"para confirmar esta situación, se requiere obtener una nueva muestra de la misma entrega.\" antes de declarar que \"el ensayo de revenimiento no es aplicable a este concreto\", se obtiene una nueva muestra del mismo camión y se intenta de nuevo. si la situación persiste, entonces sí: el problema es del concreto, no del muestreo. parte 13 · tabla 1 · tolerancias por revenimiento nominal la sección 9 termina con una tabla muy importante para la práctica. 13.1 la tabla literal revenimiento nominal (mm) tolerancia (mm) menor de 50 ± 15 de 50 a 100 ± 25 mayor de 100 ± 35 13.2 cómo se interpreta si el proyecto especifica un revenimiento nominal de: revenimiento nominal banda de aceptación comentario 30 mm (3 cm) 30 ± 15 mm = 15 a 45 mm concreto firme. la banda es relativamente ancha pero los valores son pequeños. 50 mm (5 cm) 50 ± 15 mm = 35 a 65 mm en el límite del rango bajo, aplica ± 15. (la norma dice 'menor de 50' aplica ± 15; '50 a 100' aplica ± 25; el caso justo en 50 puede interpretarse de cualquier forma; lo conservador es usar ± 15.) 75 mm (7.5 cm) 75 ± 25 mm = 50 a 100 mm concreto plástico común para columnas y trabes. 100 mm (10 cm) 100 ± 25 mm = 75 a 125 mm frontera del rango medio. si el nominal está en 100, aplica ± 25; si fuera 105, aplica ± 35. 150 mm (15 cm) 150 ± 35 mm = 115 a 185 mm concreto fluido (uso de aditivos, concreto bombeado). 180 mm (18 cm) 180 ± 35 mm = 145 a 215 mm concreto muy fluido, casi en el límite del rango aplicable. 13.3 ¿por qué la tolerancia crece con el valor nominal? ¿por qué? las tolerancias son progresivas: ± 15, ± 25, ± 35 mm para revenimientos crecientes. esto no es arbitrario: • para revenimientos pequeños ( 10 cm), el concreto es muy sensible al agua y a los aditivos. una variación de ± 35 mm es lo razonable estadísticamente. estas tolerancias también están alineadas con la repetibilidad del propio ensayo (parte 14): no tiene sentido pedir tolerancia más estricta que la repetibilidad del método. 13.4 la aplicación práctica en obra cuando llega un camión con revenimiento nominal especificado en la remisión: calcular la banda de aceptación con la tabla 1. hacer el ensayo de revenimiento. si el resultado cae dentro de la banda → aceptar el camión. si cae fuera de la banda → rechazar (devolver el camión a planta). precaución algunas obras o contratos especifican tolerancias más estrictas que las de la tabla 1 (por ejemplo, ± 2 cm en lugar de ± 25 mm para un nominal de 8 cm). en ese caso, la tolerancia contractual prevalece, pero el laboratorista debe documentar ambas bandas (la del proyecto y la de la norma) para evitar disputas. parte 14 · precisión estadística (1s, d2s) la sección 10 establece la precisión del ensayo. esto no es decoración: define qué diferencias entre dos resultados son aceptables (variabilidad natural del método) vs cuáles son sospechosas (error del operador o problema real). 14.1 las dos definiciones clave símbolo significado cómo se interpreta 1s desviación estándar de mediciones repetidas. mide la dispersión \"típica\" alrededor del promedio. d2s diferencia máxima admisible entre dos resultados (≈ 2.83 × 1s). si dos ensayos del mismo concreto difieren más de d2s, hay un problema. 14.2 texto literal (sección 10.1) precisión de un solo operador \"la desviación estándar máxima para un operador al efectuar el ensayo de revenimiento es de 7 mm (1s), así mismo dos determinaciones obtenidas por un mismo operador no deben diferir en más de 20 mm (d2s).\" 14.3 texto literal (sección 10.2) precisión de varios operadores \"la desviación estándar máxima para varios operadores al efectuar el ensayo de revenimiento es de 12.5 mm (1s), así mismo dos determinaciones obtenidas por diferentes operadores no deben diferir en más de 35 mm (d2s).\" 14.4 tabla resumen de precisión caso desviación estándar (1s) diferencia máxima (d2s) mismo operador (repetibilidad) 7 mm = 0.7 cm 20 mm = 2.0 cm distintos operadores (reproducibilidad) 12.5 mm = 1.25 cm 35 mm = 3.5 cm 14.5 cómo interpretar estos números 14.5.1 caso 1 · mismo operador si tú haces dos ensayos consecutivos sobre la misma muestra y obtienes: ensayo 1: 9.5 cm ensayo 2: 10.2 cm diferencia: 0.7 cm = 7 mm. ✓ está dentro de d2s = 20 mm. normal. si en cambio obtienes: ensayo 1: 9.5 cm ensayo 2: 12.5 cm diferencia: 3.0 cm = 30 mm. ✗ excede d2s = 20 mm. problema. posibles causas: la muestra ya no es homogénea (no remezclaste), levantaste el cono distinto en cada ensayo (tiempo distinto), la muestra perdió humedad entre ensayos. 14.5.2 caso 2 · distintos operadores si tú obtienes 10 cm y tu compañero (con la misma muestra) obtiene 11.5 cm: diferencia: 1.5 cm = 15 mm. ✓ está dentro de d2s = 35 mm. normal. si tú obtienes 10 cm y tu compañero obtiene 14 cm: diferencia: 4.0 cm = 40 mm. ✗ excede d2s = 35 mm. problema. posibles causas: uno de los dos no siguió correctamente el procedimiento (penetraciones, capas, levantamiento, tiempo), o la muestra cambió entre ambos ensayos. 14.6 ¿por qué la reproducibilidad es peor que la repetibilidad? ¿por qué? la precisión entre dos ensayos del mismo operador (repetibilidad, 1s = 7 mm) es mejor que entre operadores distintos (reproducibilidad, 1s = 12.5 mm). ¿por qué? • cada operador tiene su propio \"estilo\": fuerza de las penetraciones, velocidad del levantamiento, manera de enrasar. • aunque el procedimiento esté escrito, hay variaciones humanas inevitables. • cuando el mismo operador repite, esas variaciones son consistentes consigo mismo. • cuando dos operadores comparan, las variaciones se suman. la diferencia (12.5 vs 7) es un recordatorio de que la calibración entre laboratoristas es importante para mantener consistencia entre obras y proveedores. 14.7 la relación entre 1s y d2s la fórmula exacta es: d2s = 1s × √2 × t = 1s × 2.83 (aproximadamente) donde el factor 2.83 viene de la estadística (un nivel de confianza del 95 % aproximadamente). verificación: mismo operador: 1s = 7 mm × 2.83 ≈ 19.8 mm ≈ 20 mm. ✓ distintos operadores: 1s = 12.5 mm × 2.83 ≈ 35.4 mm ≈ 35 mm. ✓ nota clave esto confirma que las cifras de la norma están construidas a partir de un análisis estadístico riguroso. los números no son arbitrarios. parte 15 · informe del ensayo (sección 11) 15.1 texto literal (sección 11) texto literal \"el revenimiento debe medirse con una aproximación de 1 cm. el informe debe incluir los siguientes datos: - revenimiento obtenido en cm. - revenimiento de proyecto en cm. - tamaño máximo del agregado en mm. - identificación del concreto.\" 15.2 la aproximación de 1 cm ¿por qué? ¿por qué reportar al cm y no al mm? porque la precisión del método (parte 14) es de ~7 mm para un solo operador. reportar al milímetro daría una falsa sensación de exactitud: • si reportaras 9.7 cm, parecería que el ensayo distingue 9.7 de 9.8 cm. pero el método tiene incertidumbre de ±0.7 cm. • reportar al cm (9 cm o 10 cm) es honesto sobre la precisión real del método. la regla práctica: si mides 9.5 cm, reporta 10 cm. si mides 9.4 cm, reporta 9 cm. redondeo estándar al cm más cercano. 15.3 cada dato del informe explicado dato obligatorio por qué importa ejemplo revenimiento obtenido en cm es el resultado del ensayo, lo que la norma midió. 10 cm revenimiento de proyecto en cm para comparar el medido contra lo especificado. 10 ± 2 cm tamaño máximo del agregado en mm confirma la aplicabilidad del ensayo (tma < 50 mm) y permite trazabilidad. 19 mm identificación del concreto trazabilidad: número de remisión, planta, hora, ubicación en obra. camión rev-4827, planta cdmx-sur, 10:35, columna c-7 n8 15.4 ejemplo de informe completo campo valor identificación del concreto camión rev-4827 / remisión 15432 / planta cdmx-sur obra edificio torre centro, av. reforma 123, cdmx ubicación en estructura columna c-7, nivel 8, eje b-3 fecha y hora del ensayo 24 de abril de 2026, 10:35 hr tamaño máximo del agregado 19 mm (3/4\") revenimiento de proyecto 10 cm ± 2 cm (banda 8 a 12 cm) revenimiento obtenido 10 cm tipo de caída verdadera resultado dentro de tolerancia - aceptado operador ing. misael r. / firma: ________ observaciones temperatura ambiente 28 °c, sin viento, ensayo bajo techo. parte 16 · comparación con astm c-143 e iso 1920-2 la norma mexicana cita su concordancia con normas internacionales (sección 13). esto es importante para obras con financiamiento internacional o proveedores extranjeros. 16.1 texto literal (sección 13) texto literal \"esta norma mexicana concuerda parcialmente con la norma internacional iso 1920-2:2005 'testing of concrete-part 2: properties of fresh concrete' en el punto, 4.3. slump test. en lo siguiente: - tanto la norma mexicana como la norma internacional tienen las mismas dimensiones del molde del ensayo y de la varilla de compactación. - en ambas normas el llenado del molde y la forma de compactar se hace de la misma manera. - además coinciden en el cálculo, expresión de los resultados y en la precisión para el informe del ensayo.\" 16.2 donde concuerdan aspecto nmx-c-156 astm c-143 iso 1920-2 diámetro mayor 200 mm ± 3 200 mm 200 mm ± 2 diámetro menor 100 mm ± 3 100 mm 100 mm ± 2 altura 300 mm ± 3 300 mm 300 mm ± 2 diámetro varilla 16 mm (5/8\") 16 mm (5/8\") 16 mm ± 1 longitud varilla ~600 mm ~600 mm ~600 mm capas de llenado 3 de igual volumen 3 de igual volumen 3 de igual volumen penetraciones por capa 25 25 25 tiempo de levantamiento 5 ± 2 s 3 a 7 s 2 a 5 s tiempo total del ensayo ≤ 2.5 min ≤ 2.5 min ≤ 150 s 16.3 donde discrepan la norma mexicana lista (sección 13) tres discrepancias con la iso: tolerancias del molde: nmx-c-156 usa ± 3 mm; iso 1920-2 usa ± 2 mm (ligeramente más estricta). equipo auxiliar: diferentes accesorios (placas de base, cuchillas de enrase, etc.). cálculo y expresión: la norma mexicana usa la tabla 1 de tolerancias por revenimiento nominal; iso usa varias figuras. 16.4 concordancia con astm c-143 aunque la sección 13 de la norma mexicana se refiere específicamente a la iso 1920-2, la bibliografía (sección 12) incluye: astm c-143-05: slump of portland cement concrete. astm c-143 (actualmente astm c143/c143m-20) es la norma estadounidense del slump test, ampliamente usada en proyectos con normativa internacional. concuerda casi completamente con la mexicana en el procedimiento. nota clave en la práctica, un laboratorista entrenado en nmx-c-156 puede ejecutar correctamente el ensayo según astm c-143 con cambios mínimos. la principal diferencia operativa es el rango del tiempo de levantamiento (nmx: 5 ± 2 s; astm: 3 a 7 s; iso: 2 a 5 s), pero los rangos se traslapan ampliamente. parte 17 · errores frecuentes y autoevaluación solo 17.1 errores frecuentes en campo error consecuencia cómo evitarlo cono o base seca (no humedecidos) absorción de agua del concreto en la pared → revenimiento medido menor que el real. humedecer cono y base con esponja o trapo húmedo antes de cada ensayo. eliminar excedente. llenar las 3 capas a igual altura (10, 20, 30) en vez de igual volumen capas con cantidades muy distintas → compactación irregular. llenar a 7 cm (capa 1), 15 cm (capa 2), excedente sobre 30 cm (capa 3). menos de 25 penetraciones por capa compactación insuficiente, queda aire, revenimiento alto falso. contar en voz alta cada penetración (1, 2, 3... 25). más de 25 penetraciones (\"para asegurar\") sobre-compactación, posible segregación, ensayo lento. exactamente 25, ni una más. no penetrar 2 cm en la capa anterior burbujas atrapadas en interfaces, capas no integradas. sentir cuando la varilla 'cruza' a la capa de abajo. penetraciones distribuidas aleatoriamente, no en patrón espiral compactación desigual, perímetro queda con burbujas. empezar siempre por el perímetro (12 inclinadas), después espiral hacia centro. no mantener excedente sobre el borde durante compactación de la 3ª capa el cono queda parcialmente vacío al final → revenimiento sistemáticamente menor. vigilar el nivel; agregar concreto en la 10ª y/o 20ª penetración si baja. enrasar con regla recta en vez de movimiento de rodamiento empuje lateral del concreto, segregación local. hacer royar la varilla sobre el borde del cono. levantar el cono en menos de 3 segundos succión bajo el molde → revenimiento artificialmente mayor. contar mentalmente '1001, 1002, 1003, 1004, 1005' al levantar. levantar el cono en más de 7 segundos concreto fluye contra el molde durante el ascenso → revenimiento menor. cronometrar; con práctica, 5 segundos exactos. movimiento lateral o torsional al levantar caída por desplazamiento (corte), ensayo inválido. dos asas, levantamiento simétrico, ojo en el cono no en el concreto. tomar más de 2.5 min total desde llenar hasta medir concreto pierde plasticidad, revenimiento subestima la consistencia real. tener todo el equipo listo antes de empezar a llenar. medir el punto más alto del concreto en vez del centro desplazado revenimiento sistemáticamente menor que el real. usar varilla horizontal apoyada sobre cono invertido; medir al centro. reportar revenimiento al mm (ej: 9.7 cm) falsa sensación de precisión; el método tiene incertidumbre de ±7 mm. reportar al cm (9 o 10 cm). redondear correctamente. no reportar el tma del agregado dato necesario para verificar aplicabilidad de la norma; rastreable en una eventual disputa. siempre incluir tma en el informe (en mm). hacer el ensayo con lluvia o viento con polvo contaminación o agua añadida a la muestra. hacer el ensayo bajo techo o en zona protegida. 17.2 autoevaluación con taxonomía solo nivel 1 · preestructural (saber que sabes) ¿cuál es el nombre completo de la norma? ¿cuándo fue publicada la declaratoria de vigencia? ¿qué norma sustituyó? ¿qué propiedad del concreto fresco mide este ensayo? nivel 2 · uniestructural (conocer datos específicos) ¿cuál es el rango válido del ensayo (en cm)? ¿cuál es el tamaño máximo nominal de agregado permitido? ¿cuáles son las dimensiones del cono (mayor, menor, altura)? ¿cuál es la tolerancia en las dimensiones del cono? ¿qué diámetro y longitud tiene la varilla? ¿cuántas capas y cuántas penetraciones por capa? ¿cuántos segundos para levantar el cono? ¿cuál es el tiempo total máximo del ensayo? nivel 3 · multiestructural (enumerar elementos) lista los 12 pasos del método de ensayo en orden. enumera los 4 datos obligatorios del informe. describe los requisitos de la superficie de asiento (5 propiedades). lista las características del cono (material, rigidez, paralelismo, estribos, asas, superficie interior). nombra los valores de la tabla 1 (3 rangos y sus tolerancias). cita los 4 valores de precisión (1s y d2s para mismo y distintos operadores). nivel 4 · relacional (conectar y explicar causalidades) explica por qué las 3 capas deben tener igual volumen y no igual altura. calcula los volúmenes acumulados a las alturas 7, 15 y 30 cm. justifica por qué levantar el cono en menos de 3 segundos da un revenimiento mayor al real, y por qué hacerlo en más de 7 segundos da un revenimiento menor. describe el patrón espiral de las 25 penetraciones y por qué se empieza por el perímetro con la varilla inclinada. explica la diferencia entre 'caída verdadera' y 'caída por desplazamiento'. ¿qué pasa si dos ensayos consecutivos fallan por desplazamiento? relaciona los valores de 1s y d2s con la fórmula d2s ≈ 2.83 × 1s. verifica los números de la sección 10. ¿por qué la tolerancia de la tabla 1 crece con el revenimiento nominal? justifica. nivel 5 · abstracto ampliado (aplicar a situaciones nuevas) llega un camión a obra con f'c = 250 kg/cm², revenimiento de proyecto 12 cm, tma = 19 mm. diseña el procedimiento completo desde la llegada del camión hasta el reporte de revenimiento. calcula la banda de aceptación según la tabla 1. tu compañero (otro laboratorista) hizo un ensayo y obtuvo 8 cm. tú haces el mismo ensayo con la misma muestra y obtienes 12 cm. la diferencia es 4 cm. ¿es normal o indica un problema? justifica con base en la sección 10. en un día de 38 °c con sol intenso y viento, vas a hacer 5 ensayos de revenimiento de 5 camiones consecutivos. lista las precauciones específicas que tomarás para que los resultados sean comparables entre ellos. estás supervisando obra y notas que el laboratorista del proveedor hace el ensayo en 1 minuto 50 segundos: muy rápido. ¿es esto un problema? justifica con base en las secciones 8 y 10. ¿qué recomendarías? un proyecto especifica revenimiento de 18 ± 2 cm. sabes que la tolerancia de la tabla 1 para revenimiento > 100 mm es ± 35 mm = ± 3.5 cm. ¿qué tolerancia aplica: la del proyecto (± 2 cm) o la de la norma (± 3.5 cm)? ¿por qué? un concreto autocompactable da revenimiento de 27 cm en el primer ensayo. otro día, el mismo concreto da 25 cm. ¿son resultados confiables según esta norma? ¿qué ensayo alternativo deberías sugerir? justifica. compara la nmx-c-156 con astm c-143 e iso 1920-2. identifica 3 puntos donde concuerdan y 3 donde discrepan. ¿cuál es la implicación práctica de las discrepancias para un laboratorista que trabaja en proyectos internacionales? fuentes consultadas esta guía integra el texto literal de la norma mexicana, las normas internacionales con las que está armonizada, y material técnico publicado por fuentes confiables del sector. documento normativo principal nmx-c-156-onncce-2010 · industria de la construcción – concreto hidráulico – determinación del revenimiento en el concreto fresco. declaratoria de vigencia publicada en el diario oficial de la federación el 25 de octubre de 2010. cancela a la nmx-c-156-1997-onncce. documentos normativos citados explícitamente en la nmx-c-156 nmx-c-161-onncce · industria de la construcción - concreto fresco - muestreo. (citada en la sección 2 - referencias y en la sección 6 - preparación de la muestra.) nom-008-scfi-2002 · sistema general de unidades de medida. (bibliografía.) nmx-c-251-1997-onncce · industria de la construcción - concreto - terminología. (bibliografía.) nmx-z-013-scfi-1977 · guía para la redacción y presentación de las normas mexicanas. (bibliografía.) astm c-143-05 · slump of portland cement concrete. (bibliografía.) norma internacional con la que concuerda parcialmente iso 1920-2:2005 · testing of concrete - part 2: properties of fresh concrete. sección 4.3 slump test. (citada en la sección 13 - concordancia con normas internacionales.) normas relacionadas para ensayos sobre la misma muestra nmx-c-435 · determinación de la temperatura del concreto fresco. nmx-c-159 · elaboración y curado de especímenes de concreto para ensayos de laboratorio. nmx-c-083 · determinación de la resistencia a la compresión de cilindros de concreto. literatura técnica de apoyo abrams, d. a. (1918) · \"design of concrete mixtures\", bulletin no. 1, structural materials research laboratory, lewis institute, chicago. documento original donde duff abrams describe el método del cono. portland cement association (pca) · \"design and control of concrete mixtures\", 16th edition. capítulos sobre propiedades del concreto fresco y métodos de ensayo. neville, a. m. · \"properties of concrete\", 5th edition (2011). capítulos 4 y 5 sobre trabajabilidad y métodos de medición. mehta, p. k. y monteiro, p. j. m. · \"concrete: microstructure, properties, and materials\", 4th edition (2014). capítulo sobre propiedades del concreto fresco. tattersall, g. h. · \"workability and quality control of concrete\", e&fn spon, london (1991). análisis reológico del concreto fresco y correlación entre slump y viscosidad de bingham. aci 211.1 · \"standard practice for selecting proportions for normal, heavyweight, and mass concrete\". american concrete institute. tabla de revenimientos recomendados por tipo de elemento estructural. aci 304r · \"guide for measuring, mixing, transporting, and placing concrete\". american concrete institute. imcyc (instituto mexicano del cemento y del concreto) · publicaciones técnicas sobre control de calidad del concreto premezclado en méxico. cierre el revenimiento es el ensayo más realizado del mundo en concreto fresco, y al mismo tiempo el más subestimado. aparenta simplicidad: tomar concreto, llenar un cono, levantarlo, medir cuánto se aplastó. pero detrás de cada paso hay un siglo de calibración empírica, fundamento estadístico y ajustes sutiles que el laboratorista debe respetar al milímetro. las 25 penetraciones, las 3 capas de igual volumen, los 5 ± 2 segundos para levantar el cono, los 2.5 minutos máximo, las tolerancias progresivas de la tabla 1, los valores de 1s y d2s para repetibilidad y reproducibilidad: nada de esto es arbitrario. cada número responde a un fenómeno físico medible y a una calibración estadística rigurosa. cuando hagas tu próximo ensayo de revenimiento, recuerda: lo que estás haciendo no es \"echar concreto en un cono\". estás midiendo el esfuerzo de cedencia del material que pronto será una columna que sostendrá un edificio o una losa por la que caminarán cientos de personas. esa medición debe ser precisa, repetible y honesta sobre su propia precisión. página"}
