Repository: misapoe05-cell/sgc-estandares2026

File: www/assets/data/c159.json (part 4 of 5)
resistencia final típica (28 días) 1 día ~30 % 3 días ~50 % 7 días ~70 % 14 días ~85 % 28 días 100 % (referencia) 90 días ~110 % (sigue ganando) 1 año ~125 % (asintótico) por convención mundial, los 28 días son el punto de referencia para f'c. la norma garantiza que el espécimen llegue a esos 28 días en las mejores condiciones para hidratarse correctamente. 4.2.3 \"hidratación del cemento o de los materiales cementantes\" la norma usa lenguaje moderno: \"materiales cementantes\" incluye: cemento portland cpo. cemento con escorias (cpc). cemento con puzolanas (cpp). adiciones de cenizas volantes (fa). microsílice / humo de sílice (sf). todos estos materiales necesitan curado adecuado para hidratarse y aportar resistencia. 4.3 tamaño máximo del agregado en el concreto (sección 4.2) texto literal \"tamaño máximo del agregado en el concreto. es la dimensión de la criba de menor abertura por la que pasa la totalidad del agregado.\" esta es una definición sutil. veamos un ejemplo: ¿por qué? supongamos que un concreto tiene agregado con esta granulometría: • pasa por criba de 38 mm: 100 %. • pasa por criba de 25 mm: 95 %. • pasa por criba de 19 mm: 90 %. • pasa por criba de 12.5 mm: 70 %. ¿cuál es el tma? la criba de menor abertura por la que pasa la totalidad (100 %) es la de 38 mm. entonces tma = 38 mm. la sección 7.2 de la norma agrega un matiz: en realidad se considera el tma cuando hay tolerancia de retención de hasta 10 %. es decir, si pasa el 90 % o más por una criba, se considera que esa es el tma. 4.4 por qué el tma es crítico toda la norma gira alrededor del tma porque determina: tamaño mínimo del espécimen: diámetro ≥ 3 × tma (sección 7.2). diámetro de la varilla: según tma y tipo de espécimen (tabla 2). si se usa varillado o vibrado: para concretos con tma grande, se prefiere varillado. frecuencia del vibrador: el cabezal del vibrador debe ser ≤ ¼ del diámetro del molde para no alterar la estructura del concreto. parte 5 · materiales auxiliares (sección 5) 5.1 la lista completa la sección 5 lista los materiales auxiliares necesarios. los desglosamos: material especificación función desmoldante no reactivo por ejemplo: aceite mineral emulsificado. aplicar al interior del molde para que el cilindro/cubo/viga se desmolde fácilmente sin pegarse. sellador grasa pesada, arcilla, plastilina, parafina, etc. sellar las juntas del molde (entre paredes y entre paredes y base) para que no se fugue el agua del concreto fresco. pala, llana, cucharón, cuchara de albañil material resistente, no absorbente, no reactivo. manejar el concreto durante la elaboración. recipiente con capacidad suficiente carretilla, charola, etc. contener la muestra de concreto (≥ volumen de los moldes a llenar). enrasador ver sección 6.6.3 (regla metálica con bisel ≥ 200 mm) enrasar la superficie superior del molde después de la compactación. mazo con cabeza de hule peso 600 g ± 200 g golpear las paredes del molde para eliminar burbujas atrapadas (después del varillado). material impermeable lona, lámina, etc. proteger la muestra del sol, viento, lluvia durante el transporte. 5.2 por qué \"no reactivo\" en el desmoldante ¿por qué? si el desmoldante reacciona con el concreto, contamina la superficie de contacto: • aceites vegetales: pueden saponificarse con la cal del cemento (reacción ph alto). • diésel: contiene azufres que pueden afectar el fraguado. • aceites con aditivos detergentes: incorporan aire al concreto, alterando densidad y resistencia. por eso se especifica \"aceite mineral emulsificado\": un aceite pesado, no reactivo, en emulsión acuosa para fácil aplicación. 5.3 la función crítica del sellador los moldes de cilindros tienen juntas: entre la pared lateral y la base. en la costura vertical de la pared (si es de dos piezas). si el sellador no es bueno: precaución consecuencias de un mal sellado: • el agua del concreto fresco se fuga por las juntas → la pasta queda con menos agua de la que se diseñó → relación a/c real baja → resistencia falsa-mente alta. • la pasta fina (cemento + agua) se fuga → queda más agregado en proporción → resistencia distinta a la del concreto real. • si la fuga es asimétrica, el cilindro queda con propiedades diferentes en distintas zonas. por eso la norma especifica varias opciones de sellador (grasa, arcilla, plastilina, parafina): pero todos deben formar un sello hermético. 5.4 el mazo de hule de 600 ± 200 g ¿por qué? ¿por qué un mazo blando y de peso específico? • blando (cabeza de hule o neopreno): no daña el molde metálico (un martillo de acero lo abollaría). • 600 ± 200 g (entre 400 y 800 g): pesa lo suficiente para transmitir vibración al molde y desalojar burbujas, pero no tanto como para deformar el molde o sacudir el concreto fresco hasta segregarlo. después del varillado, hay burbujas de aire pegadas a las paredes del molde (que la varilla no toca). golpear ligeramente con el mazo las desprende y las hace subir a la superficie. parte 6 · equipo · moldes (cúbicos, cilíndricos, prismáticos) 6.1 moldes en general (sección 6.1) texto literal \"los moldes y los accesorios para elaborar los especímenes de concreto deben ser de acero, fierro fundido, u otro material no absorbente y no reactivo con el concreto de cemento portland u otros cementantes hidráulicos; deben conservar su forma y dimensiones bajo condiciones severas de uso, y ser impermeables y estancos, lo cual puede juzgarse por su habilidad para retener totalmente el agua que se vierta en ellos. en caso contrario, debe usarse un material sellador adecuado, tal como una grasa pesada, plastilina u otros materiales para prevenir filtraciones a través de las juntas. en caso de ser de dos piezas, deben contar con dispositivos para sujetar firmemente la placa base a las paredes laterales del molde. antes de usarse, deben revestirse interiormente con un aceite mineral o un material adecuado no reactivo con los ingredientes del concreto. la dimensión menor de los moldes debe ser como mínimo tres veces mayor que el tamaño máximo nominal del agregado.\" 6.2 las 7 propiedades de los moldes propiedad razón material: acero, fierro fundido, u otro no absorbente / no reactivo si absorbe agua, modifica la a/c. si reacciona (aluminio, zinc), contamina. conservar forma bajo uso severo los moldes se manejan rudamente en obra. si se deforman, los cilindros pierden geometría. impermeables y estancos para que no se fugue agua. la prueba: vierte agua en el molde vacío, debe retenerla totalmente. si no son estancos: usar sellador grasa, plastilina, parafina en las juntas. en moldes de dos piezas: dispositivos para sujetar la base para que la base no se separe de las paredes durante el llenado y compactación. recubrimiento interior antes de usar (aceite mineral) para fácil desmoldado. dimensión menor del molde ≥ 3 × tma para que el agregado no condicione la geometría del espécimen. 6.3 moldes cúbicos (sección 6.2) texto literal \"los moldes deben tener un ensamble justo para que sean estancos. las paredes que son adyacentes deben ser perpendiculares entre sí con una desviación máxima de 0.5°, en todas las dimensiones se acepta una variación máxima de 1 % de su dimensión nominal. sus caras internas deben ser planas aceptando desviaciones de hasta 0.05 mm.\" 6.4 las tres tolerancias clave de los cubos tolerancia valor verificación perpendicularidad entre paredes adyacentes 0.5° máximo con escuadra de 90° (igual que en nmx-c-109). variación de dimensiones nominales 1 % máximo si el cubo es de 50 mm, tolerancia ± 0.5 mm. si es de 150 mm, ± 1.5 mm. planicidad de caras internas 0.05 mm máximo con regla rígida y laminilla, igual que en nmx-c-109. 6.5 moldes cilíndricos (secciones 6.3 y 6.3.1) texto literal \"el plano definido por el borde del cilindro debe ser perpendicular a su eje. las dimensiones del molde no deben variar de los valores especificados, en más de 1 % en su diámetro, ni en 1% del valor nominal en su altura; ningún diámetro debe diferir de cualquier otro en más del 2 %. deben estar provistos de una base metálica maquinada, en el caso de moldes metálicos; o en el caso de otros materiales, la base debe ser del mismo material que el de las paredes del molde o metálicas, con planos lisos y con elementos para sujetarlas las paredes firmemente a la base del molde, con su plano perpendicular al eje del molde, además de cumplir con lo especificado en la nmx-c-281 (véase 3. referencias).\" 6.6 las 4 tolerancias clave de los cilindros tolerancia valor ejemplo (cilindro 15 × 30) perpendicularidad del borde con el eje se requiere; sin valor numérico explícito el borde superior debe ser plano y horizontal. variación del diámetro vs valor nominal 1 % máximo 150 mm ± 1.5 mm. variación de la altura vs valor nominal 1 % máximo 300 mm ± 3 mm. variación entre diámetros del mismo cilindro (ovalidad) 2 % máximo diámetro mayor − diámetro menor ≤ 3 mm. ¿por qué? ¿por qué la ovalidad (2 %) es más permisiva que la variación nominal (1 %)? la ovalidad mide la variación dentro de un mismo cilindro. la variación nominal mide cuánto se aparta del valor de referencia. es estadísticamente más fácil controlar la ovalidad de un solo molde (en una fábrica) que controlar el promedio de muchos moldes en muchas fábricas. por eso se permite mayor tolerancia en la ovalidad. 6.7 moldes prismáticos (sección 6.4) texto literal \"los moldes para vigas deben ser de forma prismática y de las dimensiones requeridas para producir los especímenes estipulados en el inciso 7.1.3. la superficie interior de los moldes debe ser lisa y estar libre de imperfecciones. los lados, la parte inferior y los extremos deben formar ángulos rectos entre sí con una tolerancia de ± 5° y deben ser planos. la variación máxima de la sección transversal nominal no debe exceder ± 3 mm para moldes de 150 mm o más de peralte o ancho. los moldes no deben exceder la longitud requerida ± 3 mm.\" 6.8 las tolerancias del prisma vs el cilindro característica cilindro prisma perpendicularidad de planos adyacentes implícita en geometría circular ± 5° (más permisiva) variación de sección transversal 1 % del diámetro ± 3 mm para moldes ≥ 150 mm variación de longitud 1 % ± 3 mm la tolerancia del prisma es más generosa porque las vigas se ensayan a flexión (donde la geometría exacta de la sección importa menos que en compresión donde el área es crítica). parte 7 · equipo · varillas y nmx-c-281 7.1 texto literal (sección 6.5) texto literal \"según el tipo de ensayo se especifican dos tamaños de varillas; cada una debe consistir en una barra lisa cilíndrica de acero, cuando menos con un extremo semiesférico, de diámetro igual al de la barra.\" 7.2 varilla larga (sección 6.5.1) texto literal \"consiste en una barra lisa de 16 mm ± 1.5 mm de diámetro y longitud de 600 mm ± 30 mm.\" 7.3 varilla corta (sección 6.5.2) texto literal \"consiste en una barra lisa de 10 mm ± 1 mm de diámetro y 300 mm ± 15 mm de longitud.\" 7.4 comparación de las dos varillas característica varilla larga varilla corta diámetro 16 mm ± 1.5 mm (≈ 5/8\") 10 mm ± 1 mm (≈ 3/8\") longitud 600 mm ± 30 mm 300 mm ± 15 mm para qué cilindros diámetro ≥ 150 mm diámetro 75 a < 150 mm misma varilla que nmx-c-156 (revenimiento) sí (16 mm × 600 mm) no ¿por qué? ¿por qué dos tamaños de varilla? porque el tamaño del cilindro determina la energía de compactación necesaria: • para cilindros pequeños (< 150 mm de diámetro): la varilla de 16 mm sería demasiado grande proporcionalmente y desplazaría demasiado material. se usa la de 10 mm. • para cilindros estándar (150 mm) y mayores: la varilla de 16 mm es la apropiada. es la misma del ensayo de revenimiento (sirve doble función). las puntas semiesféricas son por la misma razón que en nmx-c-156: distribuyen la presión sin cortar el agregado y permiten penetración uniforme. 7.5 nmx-c-281 · normativa de moldes cilíndricos la sección 6.3 cita explícitamente nmx-c-281-1985 \"moldes para elaborar especímenes cilíndricos de concreto verticalmente para pruebas\". esta norma específica detalla: material y proceso de fabricación de los moldes cilíndricos. tolerancias dimensionales detalladas. verificación de planicidad de la base. requisitos de la base maquinada. sistema de sujeción base-paredes. si compras moldes nuevos, el proveedor debería certificar el cumplimiento de nmx-c-281. parte 8 · equipo · vibradores y enrasador 8.1 vibradores de inmersión (sección 6.6.1) texto literal \"los vibradores de inmersión pueden ser de flecha flexible o rígida, de preferencia accionada por un motor eléctrico; su frecuencia de vibración dentro del concreto debe ser de 9 000 o más vibraciones por minuto. el diámetro externo o la dimensión lateral del cabezal, no debe ser mayor a ¼ del diámetro del cilindro o molde prismático. la longitud combinada de la flecha y el cabezal debe exceder cuando menos en 75 mm a la profundidad máxima de la sección que se está vibrando. se debe emplear un tacómetro para verificar la frecuencia de vibración.\" 8.2 las 4 especificaciones críticas del vibrador de inmersión especificación valor razón frecuencia de vibración ≥ 9 000 vpm (vibraciones por minuto) suficiente para reorganizar partículas; equivalente a 150 hz. diámetro del cabezal ≤ ¼ del diámetro del molde para cilindro 150 mm: cabezal ≤ 37.5 mm. para 100 mm: cabezal ≤ 25 mm. longitud (flecha + cabezal) ≥ profundidad máxima + 75 mm para cilindro 30 cm: vibrador ≥ 30 + 7.5 = 37.5 cm útil. verificación con tacómetro obligatoria la frecuencia disminuye con uso o si las baterías/motor se debilitan. ¿por qué? ¿por qué 9 000 vpm como mínimo? • por debajo de 9 000 vpm, las vibraciones no son suficientemente intensas para movilizar el agregado grueso a través del mortero. • a 9 000 vpm = 150 hz, las partículas se mueven lo suficientemente rápido para reorganizarse y dejar salir las burbujas, pero no tan rápido que segreguen. • vibradores comerciales de obra suelen operar entre 9 000 y 17 000 vpm. ¿por qué cabezal ≤ ¼ del diámetro? • si el cabezal es muy grande (cerca del diámetro del molde), las paredes del molde absorben gran parte de la energía vibratoria y la transmiten al cilindro como movimiento global, no como compactación. • cabezal pequeño concentra la energía en el concreto, no en las paredes. 8.3 vibradores externos (sección 6.6.2) texto literal \"los vibradores externos pueden ser de dos tipos: de mesa o de plancha. su frecuencia de vibración no debe ser menor de 3 600 vibraciones por min y de preferencia mayor. se debe contar con dispositivos adecuados para fijar firmemente los moldes al aparato vibrador y se debe emplear un tacómetro para verificar la frecuencia de vibración.\" 8.4 comparación de los dos tipos de vibradores característica inmersión externo frecuencia mínima 9 000 vpm 3 600 vpm cómo actúa sumergido en el concreto vibra el molde entero (concreto se mueve por inducción) para qué especímenes cilindros, vigas grandes cubos pequeños (50 mm), elementos delgados ventaja compactación dirigida y profunda más rápido, menos riesgo de tocar moldes pequeños desventaja riesgo de tocar paredes/fondo del molde menor energía de compactación (frecuencia más baja) 8.5 por qué la frecuencia es diferente en cada tipo ¿por qué? los vibradores externos operan a menor frecuencia (3 600 vpm = 60 hz) porque trabajan diferente: • vibrador de inmersión (9 000+ vpm): vibración local e intensa en el punto donde está el cabezal. necesita ser de alta frecuencia para penetrar el concreto. • vibrador externo (3 600+ vpm): vibración global del molde y todo su contenido. funciona como un \"sacudidor\" que reorganiza el conjunto. frecuencia menor pero amplitud mayor. ambos tipos logran compactar el concreto, pero por mecanismos físicos diferentes (energía local vs energía global). 8.6 enrasador (sección 6.6.3) texto literal \"regla metálica con bisel de 200 mm de longitud mínima.\" especificación simple: una regla metálica de al menos 200 mm de largo, con bisel (borde inclinado). el bisel facilita el corte limpio del concreto al enrasar la superficie superior del molde. 8.7 mazo (sección 6.6.4) texto literal \"con cabeza de neopreno y mango de madera, con una masa de 600 g ± 200 g.\" ya lo discutimos en la parte 5.4. la especificación clave: cabeza de neopreno (no acero), masa entre 400 y 800 g. parte 9 · criterios para tipo de espécimen (sección 7) 9.1 texto literal (sección 7.1) texto literal \"para los efectos de esta norma se pueden emplear tres tipos de especímenes: a) cúbicos, b) cilíndricos, c) prismáticos. deben de cumplir con lo especificado en los puntos de 6.1 a 6.4.\" 9.2 especímenes cúbicos (sección 7.1.1) texto literal \"se elaboran para la determinación de la resistencia a la compresión.\" en méxico, los cubos se usan principalmente para: mortero (cubos de 50 × 50 × 50 mm según astm c-109). compuesto para cabeceo (cubos de 50 mm para verificar resistencia, sección 6.3 de nmx-c-109). concreto en algunos países europeos (15 × 15 × 15 cm según une-en). en méxico, el estándar es el cilindro, no el cubo. pero la norma cubre cubos por compatibilidad con normas internacionales y para casos específicos. 9.3 especímenes cilíndricos (sección 7.1.2) texto literal \"se deben elaborar para los ensayos de compresión, módulo de elasticidad, flujo plástico y de tensión por compresión diametral, con una longitud igual al doble de su diámetro, con una dimensión mínima de 3 veces el tamaño máximo nominal del agregado grueso diámetro mínimo de 5 cm y una longitud mínima de 10 cm. los especímenes cilíndricos para los ensayos anteriores, deben elaborarse y dejarse endurecer con el eje del cilindro en posición vertical.\" 9.4 las 4 propiedades que se ensayan en cilindros propiedad norma específica aplicación resistencia a la compresión (f'c) nmx-c-083 la más común. control de calidad de obras. módulo de elasticidad (e) nmx-c-128 / astm c469 diseño estructural, deformaciones. flujo plástico (creep) astm c512 estructuras pretensadas, efectos diferidos. tensión por compresión diametral nmx-c-163 / astm c496 resistencia a tensión indirecta (ensayo brasileño). 9.5 la regla del 2:1 (longitud:diámetro) ¿por qué? el cilindro debe tener longitud = 2 × diámetro. para 15 cm de diámetro: 30 cm de altura. ¿por qué exactamente 2:1? • si la relación l/d  2.2: el cilindro se vuelve esbelto y puede pandear o fallar por flexión local, dando resistencias falsamente bajas. • entre 1.8 y 2.2: el cilindro falla por compresión pura. la relación 2:1 es el punto óptimo. si por accidente sale un cilindro corto (núcleo extraído de losa delgada), hay un factor de corrección que aplica la nmx-c-083 para ajustar el resultado. 9.6 dimensiones mínimas absolutas la sección 7.1.2 establece límites mínimos: diámetro mínimo: 5 cm (50 mm). longitud mínima: 10 cm (100 mm) — manteniendo la relación 2:1. diámetro ≥ 3 × tma: siempre que el tma del agregado lo requiera. tamaños comunes de cilindros en méxico: diámetro × altura tma máximo (3 × tma = d) aplicación típica 10 × 20 cm 33 mm concreto fino, mortero estructural. 15 × 30 cm 50 mm estándar mexicano para concretos hasta 50 mm de tma. 20 × 40 cm 67 mm concretos masivos, presas. 9.7 \"eje del cilindro en posición vertical\" esta es una regla absoluta: el cilindro se elabora y se cura siempre con el eje vertical. si se acuesta horizontal, la segregación interna del concreto fresco crea un cilindro con piedras concentradas en un lado y mortero en el otro, dando resistencias inconsistentes. 9.8 especímenes prismáticos (sección 7.1.3) texto literal \"especímenes tales como vigas para el ensayo de flexión, cubos para el de compresión, barras para ciclos de congelación-deshielo, adherencia, cambios de longitud, cambios de volumen y otros se deben elaborar con su eje mayor horizontal, excepto que otra posición sea requerida por el método de ensayo correspondiente, y deben cumplir con las dimensiones especificadas en dichos métodos de ensayo. las vigas para el ensayo de flexión deben tener una longitud por lo menos de 50 mm mayor que 3 veces el peralte, en la posición de ensaye. la viga estándar debe ser de 150 mm × 150 mm de sección transversal.\" 9.9 las dimensiones de las vigas para una viga estándar de 15 × 15 cm de sección: longitud mínima = 3 × peralte + 50 mm longitud mínima = 3 × 150 + 50 = 500 mm por eso las vigas estándar son 15 × 15 × 50 cm. la longitud de 50 cm corresponde al mínimo de norma. ¿por qué? ¿por qué \"3 × peralte + 50 mm\"? porque las vigas se ensayan a flexión con apoyos cerca de los extremos y carga en el centro (o tercios). la distancia entre apoyos típicamente es 3 × peralte. los 50 mm extra son el voladizo en cada extremo (25 mm a cada lado). 9.10 especímenes de otra forma (sección 7.1.4) texto literal \"se pueden elaborar especímenes de otras formas, para ensayos especiales, siguiendo el procedimiento que se establezca en el ensayo.\" esto cubre casos como: panelitos para impacto, cubos especiales para resistividad, barras dog-bone para tensión directa, etc. la norma reconoce que para casos especiales, hay que seguir las instrucciones del método de ensayo específico. parte 10 · dimensión del espécimen vs tamaño del agregado 10.1 la regla de 3 × tma (sección 7.2) texto literal \"la dimensión menor de una sección transversal rectangular o el diámetro de los especímenes cilíndricos debe ser cuando menos tres veces el tamaño máximo nominal del agregado grueso empleado en el concreto. el tamaño máximo nominal es la dimensión de la criba de menor abertura por la que pasa la totalidad de un agregado con tolerancias en cuanto al retenido en dicha criba de 10 %. nota. en caso de que el agregado grueso sea mayor al aceptable para el tamaño del espécimen, cribe el concreto conforme a lo indicado en el apéndice a de la norma mexicana nmx-c-161-onncce (véase 3. referencias).\" 10.2 tabla de aplicación · tma vs cilindro combinando la regla de 3× con los tamaños comunes: tma del agregado diámetro mínimo del cilindro (3 × tma) cilindro recomendado 10 mm (3/8\") 30 mm 10 × 20 cm ok 12.5 mm (1/2\") 37.5 mm 10 × 20 cm ok 19 mm (3/4\") 57 mm 10 × 20 cm ok; 15 × 30 ideal 25 mm (1\") 75 mm 10 × 20 cm marginal; 15 × 30 ideal 38 mm (1 ½\") 114 mm 15 × 30 cm ok 50 mm (2\") 150 mm 15 × 30 cm ok (límite); 20 × 40 mejor 75 mm (3\") 225 mm 20 × 40 cm ok; o cribar el concreto 10.3 la tolerancia del 10 % retenido ¿por qué? la definición de tma acepta hasta 10 % de retenido en la criba designada. esto permite cierta flexibilidad operativa: • en la práctica, una pequeña fracción de partículas siempre será un poco mayor que el tma nominal (granulometrías reales no son perfectamente uniformes). • la tolerancia del 10 % evita rechazar lotes enteros de agregado por unas pocas partículas grandes. • pero no se permite retenido > 10 %: ahí ya estamos hablando de tma mayor en sentido estricto. 10.4 cuando el tma es mayor del aceptable la nota de la sección 7.2 da la solución: cribar el concreto según nmx-c-161 apéndice a. recordando lo del apéndice a de nmx-c-161 (cubierto en la guía de muestreo): pasar el concreto por una malla del tamaño designado. descartar el agregado retenido (con su mortero adherido). usar el concreto cribado para los especímenes. considerar los efectos del cribado: pérdida de aire, cambio en la resistencia. precaución si cribas el concreto antes de elaborar los especímenes, el cilindro no representa al concreto que va a la estructura. está sin las piedras grandes. para evaluación de control de calidad, esto debe documentarse claramente en el informe. parte 11 · número de especímenes (sección 7.3) 11.1 texto literal texto literal \"la cantidad de especímenes y de mezclas de ensayos depende de los objetivos establecidos y de la naturaleza del programa de ensayos. comúnmente se proporcionan las indicaciones adecuadas para determinar estas cantidades en los métodos de ensayo correspondientes. en general se deben preparar dos o más especímenes para cada edad y para cada condición de ensayo, a menos que otra cosa se especifique (véase la nmx-c-155-onncce) (véase 3 referencias).\" 11.2 la regla mínima: 2 especímenes por edad / condición ¿por qué? ¿por qué dos especímenes mínimo? • validación estadística: con un solo cilindro, no puedes saber si es atípico (un mal moldeo, un defecto). con dos, si difieren mucho entre sí, alertan del problema. • promedio confiable: el promedio de dos valores es más estable que un valor único. • disponibilidad: si uno se daña al desmoldar o transportar, queda otro válido. la nmx-c-155 (concreto premezclado) puede pedir cantidades mayores (3 o más) según el volumen de concreto producido y los criterios estadísticos de control. 11.3 programa típico de elaboración para control de obra para un proyecto típico de edificación con f'c = 250 kg/cm²: edad de ensayo cilindros mínimos propósito 7 días 2 cilindros verificación temprana, detección de problemas (esperado ~70 % de f'c). 14 días 2 cilindros (opcional) tendencia, no siempre se hace. 28 días 2 cilindros valor de aceptación. f'c oficial. 56 o 90 días 2 cilindros (opcional) para concretos especiales, monitoreo a largo plazo. total típico 6 cilindros por muestreo  11.4 la conexión con nmx-c-155 la nmx-c-155-onncce-2014 (concreto hidráulico dosificado en masa - especificaciones y métodos de ensayo) define la frecuencia de muestreo y la cantidad de especímenes para control de calidad del concreto premezclado: 1 muestreo por cada 100 m³ o fracción (para obras grandes). 1 muestreo por cada 5 m³ del mismo diseño en colados pequeños. mínimo 1 muestreo por día y por elemento estructural. de cada muestreo: mínimo 2 cilindros por edad. parte 12 · condiciones ambientales · 20–25 °c 12.1 texto literal (sección 7.4) texto literal \"este método de ensayo se realiza de acuerdo con las condiciones ambientales prevalecientes en el lugar en el que se elaboran los especímenes; se debe registrar la temperatura y cuando se requiera, registrar la humedad. en el laboratorio la temperatura se debe mantener uniforme, de preferencia entre 293 k y 298 k (20 °c y 25 °c), durante la fabricación del concreto y elaboración de los especímenes de ensayo.\" 12.2 la conversión kelvin → celsius 293 k = 293 − 273.15 = 19.85 °c ≈ 20 °c 298 k = 298 − 273.15 = 24.85 °c ≈ 25 °c la norma usa kelvin por ser unidad si fundamental (nom-008). en la práctica diaria del laboratorio, se trabaja en celsius. 12.3 por qué el rango 20–25 °c ¿por qué? es el rango \"de confort\" donde la hidratación del cemento ocurre a velocidad estándar: • a 20 °c: velocidad estándar de hidratación. los 28 días dan la resistencia de referencia. • a 25 °c: ligeramente acelerada (~5 % más rápida). • por debajo de 20 °c: la hidratación se ralentiza. a 10 °c, la resistencia a 28 días puede ser ~10 % menor. • por encima de 30 °c: la hidratación se acelera mucho, pero el concreto endurece con menor estructura interna (la resistencia final es menor, aunque a corto plazo parece mayor). por eso la norma exige laboratorio entre 20 y 25 °c: para que los especímenes que ahí se elaboran sean comparables entre laboratorios y entre obras. 12.4 \"las condiciones ambientales prevalecientes\" la primera frase de la sección 7.4 admite: \"se realiza de acuerdo con las condiciones ambientales prevalecientes\". esto significa: en obra: se trabaja con la temperatura del lugar (puede ser 35 °c en obra de mérida o 5 °c en una obra de invierno en toluca). se registra la temperatura ambiente para que el reporte sea trazable. en laboratorio: se mantiene 20–25 °c controlado. la temperatura ambiental durante la elaboración no afecta el resultado final siempre que las primeras 24 h se mantengan adecuadas (sección 8.1.1) y el curado posterior cumpla los 23 °c ± 2 °c. parte 13 · elaboración: sitio, colocación, número de capas 13.1 sitio de elaboración (sección 8.1.1) texto literal \"elaborar los especímenes en el lugar en donde se almacenarán durante las primeras 24 h. se debe transportar la muestra de concreto a dicho lugar inmediatamente después de su toma, para proceder a la elaboración de los especímenes. se colocan en una superficie rígida, plana y horizontal, que no esté sujeta a vibraciones u otras perturbaciones. se deben evitar los movimientos bruscos, los golpes y rayado en la superficie de los especímenes.\" 13.2 las 5 reglas del sitio de elaboración elaborar donde se almacenará las primeras 24 h: para no mover los moldes recién llenados. transportar la muestra inmediatamente: no dejarla reposando antes de elaborar (recordando los 15 min de nmx-c-161). superficie rígida, plana, horizontal: para que la base del molde no se mueva ni se incline. sin vibraciones ni perturbaciones: alejado de tráfico vehicular pesado, de máquinas que vibren, etc. sin movimientos bruscos ni golpes: el concreto fresco recién compactado es muy sensible a perturbaciones. 13.3 colocación (sección 8.1.2) texto literal \"colocar el concreto en los moldes usando un cucharón. para evitar la segregación es necesario el remezclado del concreto en el recipiente de muestreo antes de la elaboración de los especímenes. se toma el concreto del recipiente de muestreo de tal forma que sea representativa de la revoltura. se mueve el cucharón alrededor del borde superior del molde al descargar el concreto, para asegurar una distribución uniforme y reducir la segregación del agregado grueso. distribuir el concreto colocado, empleando la varilla de compactación, antes de iniciar ésta. al colocar la última capa el operador debe procurar que la cantidad de concreto llene el molde rebosándolo después de su compactación.\" 13.4 las 4 reglas de la colocación remezclar antes de moldear: el concreto en el recipiente segrega (piedras al fondo). remezclar restaura uniformidad. mover el cucharón alrededor del borde: para distribuir el concreto uniformemente, no en una sola dirección. distribuir antes de varillar: usar la varilla para nivelar el concreto antes de empezar a compactar. última capa: con excedente: para que después de compactar quede al ras del borde (igual que en nmx-c-156 con el cono). 13.5 número de capas · tabla 1 texto literal (sección 8.2) \"elaborar los especímenes llenando y compactando en capas, según lo indicado en la tabla 1.\" 13.6 la tabla 1 completa tipo y tamaño de espécimen modo de compactación número de capas de aproximadamente igual espesor cilindros · diámetro 75 a 100 mm varillado 2 capas cilindros · diámetro 150 mm varillado 3 capas cilindros · diámetro 225 mm varillado 4 capas cilindros · diámetro hasta 225 mm vibrado 2 capas prismas · profundidad hasta 200 mm varillado 2 capas prismas · profundidad arriba de 200 mm varillado 3 o más capas prismas · profundidad hasta 200 mm vibrado 1 capa prismas · profundidad arriba de 200 mm vibrado 2 o más capas 13.7 por qué el número de capas depende del tamaño y método ¿por qué? las capas tienen igual espesor (no igual volumen como en nmx-c-156). esta es una diferencia importante respecto al cono de revenimiento. ¿por qué importa el número de capas? • cada capa debe ser compactable de extremo a extremo. una capa muy gruesa (> 10 cm) no se compacta uniformemente con varilla: la parte inferior queda con burbujas. • por eso un cilindro 15 × 30 cm (altura 30 cm) → 3 capas de 10 cm cada una, varillada por separado. • para 10 × 20 cm (altura 20 cm) → 2 capas de 10 cm. • para 22.5 × 45 cm (altura 45 cm) → 4 capas de ~11 cm. con vibrado, una sola capa puede ser más gruesa (porque el vibrador se sumerge profundamente), por eso solo 2 capas para vibrado. 13.8 cilindro estándar 15 × 30 cm para el cilindro más usado en méxico: diámetro 150 mm → varillado: 3 capas de 10 cm cada una. cada capa con 25 penetraciones (tabla 2). varilla de 16 mm × 600 mm. total: 75 penetraciones para llenar el cilindro completo. parte 14 · compactación por varillado · tabla 2 14.1 selección del método de compactación (sección 8.3.1) texto literal \"la elaboración de especímenes adecuados requiere el empleo de diferentes métodos de compactación. los métodos de compactación son el varillado y el vibrado interno o externo. la selección del método de compactación debe basarse en el revenimiento, a menos que el método se establezca en las especificaciones estructurales. se varillan los concretos con revenimiento mayor de 8 cm. se varillan o se vibran los concretos con revenimiento entre 3 cm y 8 cm. se compactan con vibración los concretos con revenimiento menor de 3 cm, no se debe emplear la vibración interna en cilindros de diámetro de 10 cm o menor, o en vigas o prismas de 10 cm de ancho o altura, o menos.\" 14.2 la regla de oro: revenimiento → método revenimiento método razón > 8 cm varillado concreto fluido. la varilla suficiente. vibrar lo segregaría. 3 a 8 cm varillado o vibrado concreto plástico. cualquiera funciona. < 3 cm vibrado concreto seco. la varilla no penetra suficiente. vibración necesaria. 14.3 la excepción de cilindros pequeños precaución \"no se debe emplear la vibración interna en cilindros de diámetro de 10 cm o menor, o en vigas o prismas de 10 cm de ancho o altura, o menos.\" razón: el cabezal del vibrador (≤ ¼ del diámetro) sería tan pequeño que no transmitiría suficiente energía. para esos casos, usar vibración externa (mesa vibratoria). 14.4 procedimiento de varillado (sección 8.3.2) texto literal \"se coloca el concreto dentro del molde, en el número de capas especificado, de aproximadamente igual espesor. se varilla cada capa con el extremo redondeado empleando el número de penetraciones y tamaño de varilla especificado en la tabla 2. se compacta la capa inferior en todo su espesor. para cada capa subsecuente se distribuyen las penetraciones uniformemente en toda la sección transversal del molde permitiendo que la varilla penetre aproximadamente 20 mm dentro de la capa inmediata inferior. después de compactar cada capa se debe golpear ligeramente con el mazo de hule las paredes del molde para eliminar hasta donde sea posible las oquedades que deja la varilla. en el caso de los moldes prismáticos, después de que cada capa se ha varillado, debe introducirse y sacarse repetidamente una cuchara de albañil u otra herramienta adecuada en la zona de contacto del concreto y el molde en todo su perímetro.\" 14.5 la tabla 2 completa para cilindros: diámetro de cilindro (mm) diámetro de varilla (mm) número de penetraciones / capa 75 a < 150 10 ± 2 25 150 16 ± 2 25 200 16 ± 2 50 250 16 ± 2 75 para vigas y prismas: área de la superficie superior del espécimen (cm²) diámetro de varilla (mm) número de penetraciones / capa 100 o menos 10 ± 2 25 165 a 310 10 ± 2 una por cada 7 cm² de superficie 320 o más 16 ± 2 una por cada 14 cm² de superficie 14.6 por qué exactamente 25 penetraciones (cilindros 75–150 mm) ¿por qué? la cifra de 25 penetraciones está armonizada con nmx-c-156 (revenimiento) y con astm c31/c192. es el resultado de décadas de calibración: • menos de 25: compactación insuficiente, queda aire atrapado. • más de 30: sobre-compactación, posible segregación del agregado grueso, no se gana resistencia adicional. • 25 es el punto donde la curva \"penetraciones vs compactación lograda\" se aplana. para cilindros más grandes (200 y 250 mm), las penetraciones aumentan proporcionalmente al área (50, 75) porque hay más volumen que compactar. 14.7 la regla de penetrar 20 mm en la capa anterior ¿por qué? igual que en nmx-c-156, la capa n debe penetrar 20 mm (2 cm) en la capa n-1. esto: • elimina las burbujas de la interfaz entre capas. • integra las capas como un material continuo. • asegura que el cilindro se comporte como un cuerpo único, no como una pila de discos separados. sin esta penetración, las interfaces serían planos de debilidad donde el concreto fallaría preferentemente al ensayar. 14.8 la regla del mazo después de cada capa después de las 25 penetraciones de cada capa, se golpea ligeramente las paredes del molde con el mazo de neopreno (600 ± 200 g). ¿por qué? por qué: la varilla compacta el centro del cilindro pero no toca las paredes (las paredes están a ¼ del diámetro de la varilla). las burbujas de aire que se adhieren a las paredes no se desalojan con la varilla. los golpes ligeros del mazo transmiten vibración al molde, lo que despega las burbujas de las paredes y las hace subir a la superficie. \"ligeramente\": no es un golpe fuerte. es para vibrar, no para deformar el molde. 14.9 para prismas: la cuchara de albañil la sección 8.3.2 agrega un detalle específico para prismas: texto literal \"en el caso de los moldes prismáticos, después de que cada capa se ha varillado, debe introducirse y sacarse repetidamente una cuchara de albañil u otra herramienta adecuada en la zona de contacto del concreto y el molde en todo su perímetro.\" ¿por qué? ¿por qué este paso adicional en prismas y no en cilindros? porque los prismas tienen esquinas (cuatro esquinas internas) donde la varilla cilíndrica no llega bien. la cuchara plana puede meterse en esas esquinas y eliminar burbujas que la varilla no alcanza. los cilindros, al ser de revolución, no tienen esquinas internas; la varilla recorre todo el perímetro accesible. parte 15 · compactación por vibrado · interno y externo 15.1 texto literal · principios generales (sección 8.3.3) texto literal \"la duración requerida para la vibración depende de la consistencia del concreto, la efectividad del vibrado y las dimensiones del molde. efectuar la vibración sólo el tiempo necesario para lograr una compactación apropiada del concreto, la cual se logra en el momento en que la superficie del concreto empieza a tener un aspecto relativamente liso y brillosa. el exceso de vibración puede producir segregación. se debe procurar que el tiempo de vibrado en moldes similares y para el mismo tipo de concreto sea siempre el mismo. colocar dentro del molde todo el concreto en una capa antes de iniciar la vibración de la misma. colocar la última capa de tal forma que se evite rebasar el molde en más de 5 mm; se enrasa la superficie, después de que se ha completado la compactación.\" 15.2 ¿cuánto vibrar? la norma da una guía visual: \"hasta que la superficie del concreto empiece a tener un aspecto relativamente liso y brilloso\". ¿por qué? esta guía visual funciona porque: • concreto sin compactar: superficie áspera, con burbujas visibles. • concreto compactado: la pasta sube por capilaridad y la superficie se ve brillosa por la película de mortero/agua superficial. • concreto sobre-vibrado: aparece agua libre arriba (sangrado excesivo), la pasta se separa del agregado grueso. el operador experimentado reconoce el momento exacto. el tiempo típico es de 5–15 segundos por capa con vibrador de inmersión. 15.3 la regla del tiempo consistente \"se debe procurar que el tiempo de vibrado en moldes similares y para el mismo tipo de concreto sea siempre el mismo.\" esto es para reproducibilidad: dos cilindros del mismo concreto deben vibrar el mismo tiempo. si uno se vibra 5 s y otro 30 s, sus densidades pueden diferir y la resistencia variar. 15.4 vibración interna · cilindros (sección 8.3.3.1.2) texto literal \"para cada capa, se introduce tres veces el vibrador en diferentes puntos, permitiendo que penetre la capa en proceso y aproximadamente 20 mm en la capa inmediata inferior.\" para cilindros 15 × 30 (2 capas con vibrado): capa 1: 3 inserciones del vibrador en distintos puntos. cada inserción penetra hasta el fondo (sin tocar el fondo del molde). capa 2: 3 inserciones del vibrador. cada inserción penetra toda la capa 2 + 20 mm en la capa 1. total: 6 inserciones del vibrador para llenar un cilindro 15 × 30. 15.5 vibración interna · vigas y prismas (sección 8.3.3.1.3) texto literal \"se introduce el vibrador en separaciones que no excedan de 150 mm, a lo largo del eje longitudinal del espécimen. para un espécimen de ancho mayor de 150 mm, se introduce el vibrador en forma alternada a lo largo de dos líneas, cuidando que no penetre en la capa inmediata inferior más de 20 mm.\" para una viga estándar 15 × 15 × 50 cm: ancho 150 mm = límite. una sola línea de inserciones es ok. distancia entre inserciones: ≤ 150 mm. en 500 mm de longitud: ~ 4 inserciones por capa (cada 12.5 cm). para
