Repository: misapoe05-cell/sgc-estandares2026

File: www/assets/data/c159.json (part 5 of 5)
vigas más anchas (> 150 mm), dos líneas de inserciones, alternadas para máxima cobertura. 15.6 vibración externa (sección 8.3.3.2) texto literal \"al emplear vibración externa se debe cuidar que el molde esté sujeto firmemente contra el elemento vibrador o a la superficie vibradora. el molde debe ser lo suficientemente rígido para asegurar la transmisión de las vibraciones al concreto y no perder su forma durante el vibrado. el tiempo de vibrado se alcanza cuando la superficie externa del espécimen adquiere un aspecto relativamente liso y brilloso.\" 15.7 las 3 reglas del vibrado externo sujeción firme: el molde no debe moverse respecto a la mesa vibratoria. se usan abrazaderas, tornillos o correas. molde rígido: para que la vibración se transmita al concreto y no se absorba en deformación elástica del molde. mismo criterio visual: superficie lisa y brillosa = compactación lograda. parte 16 · acabado de cilindros, cubos y prismáticos 16.1 texto literal (sección 8.4) texto literal \"después de la compactación con cualquiera de los métodos anteriores, se enrasa la superficie del concreto. si no se especifica el tipo de acabado, se termina la superficie con un enrasador rígido de metal. se efectúa el acabado con el mínimo de pasadas necesarias para producir una superficie plana y uniforme, que esté a nivel con las orillas del molde.\" 16.2 cilindros (sección 8.4.1) texto literal \"después de la compactación, se termina la superficie superior enrasándola con un enrasador de metal. si se desea, se puede cabecear la superficie del cilindro antes de que endurezca con una capa delgada de pasta de cemento de acuerdo con la norma mexicana nmx-c-109-onncce (véase 3 referencias). a continuación se identifica el espécimen usando algún procedimiento que no altere la superficie expuesta del cilindro. cuando se remueva del molde marque el cilindro para mantener su identificación.\" 16.3 las dos opciones de acabado para cilindros acabado simple: enrasar con regla metálica, dejando una superficie plana. se cabeceará después del curado, según nmx-c-109. acabado con cabeceo inmediato: aplicar pasta de cemento sobre el concreto fresco (2-4 h después del moldeo, según nmx-c-109 sección 8.3). esto evita el cabeceo posterior con azufre o pasta a 28 días. ¿por qué? ¿cuándo conviene la opción 2 (cabeceo inmediato)? • en laboratorios con cabeceadores limitados o sin equipo de azufre. • para concretos de baja resistencia donde la pasta de cemento es suficiente. • cuando se quiere reducir el tiempo de preparación final el día del ensayo. la opción 1 (cabeceo posterior) es la más común porque permite verificar la planicidad y aplicar el material de cabeceo más adecuado al f'c esperado. 16.4 identificación del espécimen la identificación es crítica para trazabilidad: procedimiento que no altere la superficie expuesta (no rayar, no marcar con clavo). comúnmente: etiquetas adhesivas resistentes al agua, con código del muestreo, fecha, edad de ensayo prevista. cuando se descimbra (a las 24-48 h), se puede marcar directamente el cilindro con marcador permanente o pintura. precaución un cilindro sin identificación o con identificación ambigua es un cilindro inválido. si llega a la prensa y no se sabe a qué muestreo corresponde, no se puede usar para nada. parte 17 · curado · protección, descimbrado, ambiente 17.1 protección después del acabado (sección 8.5.1) texto literal \"para evitar la evaporación del agua en los especímenes de concreto sin fraguar, se deben cubrir inmediatamente después de terminados, de preferencia, con una placa no absorbente y no reactiva, o con una membrana de plástico durable e impermeable. se puede emplear yute húmedo, pero se debe cuidar de mantenerlo con humedad y evitar el contacto con el concreto hasta que los especímenes sean extraídos de los moldes. la colocación de una membrana de plástico sobre el yute facilita conservar la humedad.\" 17.2 las tres opciones de protección opción material comentarios opción a · la mejor placa rígida no absorbente y no reactiva (acero, plástico) protege bien, fácil de limpiar. opción b · la más común membrana de plástico durable e impermeable (polietileno grueso) económica, eficaz. opción c · adicional yute húmedo + membrana de plástico encima el yute aporta humedad, el plástico evita evaporación. cuidar que el yute no toque directamente el concreto. 17.3 descimbrado · 20 a 48 horas (sección 8.5.2) texto literal \"los especímenes deben ser descimbrados entre 20 h y 48 h después de su elaboración.\" 17.4 por qué este rango de tiempo ¿por qué? ¿por qué entre 20 y 48 horas? • antes de 20 h: el concreto puede no haber alcanzado suficiente resistencia para sostenerse sin el molde. se dañaría al desmoldar (caras rayadas, esquinas rotas). • entre 20 y 48 h: el concreto ha desarrollado típicamente entre 30-50 % de su resistencia final. suficiente para manejarse sin daño. • después de 48 h: el concreto sigue endureciendo dentro del molde, pero corre el riesgo de que se atrape en el molde por contracción → desmoldado difícil, daño al cilindro o al molde. adicionalmente: el descimbrado a las 24 h es lo más común en la práctica. la norma da el rango (20-48) pero los laboratorios suelen estandarizarlo en 24 h. 17.5 ambiente de curado (sección 8.5.3) texto literal \"a menos que en otro método se especifique, los especímenes deben ser protegidos de cambios bruscos de temperatura (calor o frío) y humedad el tiempo que permanezcan en el sitio de elaboración; después de ese tiempo, se debe cumplir con los requisitos de la norma mexicana nmx-c-148-onncce (véase 3. referencias). el almacenaje debe ser en un sitio libre de vibraciones.\" 17.6 la conexión con nmx-c-148 la nmx-c-148 (gabinetes, cuartos húmedos y tanques) define las condiciones específicas: temperatura: 23 °c ± 2 °c (rango 21–25 °c). humedad: ≥ 95 % (en cuartos húmedos) o inmersión en agua saturada con cal hidratada (en tanques). agua de curado: saturada con hidróxido de calcio (cal hidratada) para evitar lixiviación de calcio del concreto. vibraciones: ningún equipo cercano que vibre la cámara. 17.7 curado de cilíndricos y cúbicos (sección 8.5.4.1) texto literal \"los especímenes de prueba elaborados para comprobar la resistencia o como base para la aceptación, deben retirarse de los moldes, de preferencia a las 24 h después del moldeo, permitiéndole un margen de entre 20 h y 48 h y almacenarse de inmediato en una condición húmeda a la temperatura de 296 k ± 2 k (23 °c ± 2 °c) hasta el momento de la prueba.\" 17.8 conversión kelvin → celsius del curado 296 k = 296 − 273.15 = 22.85 °c ≈ 23 °c tolerancia: ± 2 k = ± 2 °c → rango 21–25 °c esta es la temperatura estándar mundial de curado del concreto, armonizada en nmx-c-148, astm c31, astm c192, iso 1920-3, en 12390. parte 18 · curado de vigas · cal hidratada 18.1 texto literal (sección 8.5.4.2) texto literal \"los especímenes de prueba elaborados para comprobar la resistencia a la flexión, como base de aceptación o para control de calidad, deben retirarse del molde entre 24 h y 48 h después del moldeo, y deben curarse de acuerdo con las disposiciones del 8.5.4.1. excepto que deben almacenarse durante un período mínimo de 20 h inmediatamente antes de la prueba, en agua saturada de hidróxido de calcio (cal hidratada) a 296 k ± 2 k (23 °c ± 2 °c). debe prevenirse el secado de la superficie del espécimen al final del periodo, entre el momento del retiro del espécimen de su curado, hasta el inicio de la prueba. zonas secas de la superficie de los especímenes para flexión inducen esfuerzos de tensión en las fibras extremas que marcadamente reducen resistencia a la flexión de los especímenes.\" 18.2 lo especial de las vigas las vigas tienen un requisito adicional que los cilindros no tienen: requisito especial de vigas mínimo 20 horas en agua saturada con hidróxido de calcio (cal hidratada) inmediatamente antes del ensayo, a 23 °c ± 2 °c. 18.3 por qué las vigas son tan sensibles al secado ¿por qué? las vigas se ensayan a flexión. en un ensayo de flexión: • la fibra superior está en compresión. • la fibra inferior está en tensión. • la grieta de falla aparece en la parte inferior y se propaga hacia arriba. si la superficie inferior se seca antes del ensayo: • el concreto se contrae al secarse. • la contracción restringida (por el interior aún húmedo) genera esfuerzos de tensión superficiales. • esos esfuerzos se suman a los del ensayo, dando una resistencia falsamente baja. por eso las vigas deben estar saturadas de agua hasta el momento del ensayo. esto cancela esos esfuerzos parásitos. 18.4 por qué cal hidratada y no agua pura ¿por qué? el concreto contiene calcio en su estructura (ca(oh)₂ libre y silicatos cálcicos hidratados). si lo sumerges en agua pura durante muchas horas: • el agua disuelve gradualmente el calcio del concreto (lixiviación). • la superficie del concreto pierde resistencia. • la estructura interna se debilita. si lo sumerges en agua saturada con cal hidratada ca(oh)₂: • el agua ya tiene calcio en solución (saturada). • no puede disolver más calcio del concreto. • la superficie permanece estable. esto se logra agregando cal hidratada al agua hasta que ya no se disuelva más (queda un poco de cal sin disolver en el fondo del tanque). 18.5 curado de vigas para servicio (sección 8.5.4.3) texto literal \"para determinar cuándo puede ponerse en servicio una estructura deben curarse los especímenes en la misma forma que el concreto en la obra. entre las 48 h y 52 h después de haberse moldeado, deben transportarse los especímenes en los moldes a un lugar seguro, de preferencia cercano al laboratorio de campo y retirarse los moldes.\" esto cubre un caso especial: cuando se quiere saber si un elemento (losa, columna) ya se puede usar (descimbrar la cimbra del elemento real, no del cilindro). en este caso: los especímenes se curan en las mismas condiciones que el concreto de la obra (no en cámara húmeda). esto da una resistencia real del concreto en obra, no la \"ideal\" de laboratorio. permite tomar decisiones operativas (descimbrar antes, poner en servicio antes). parte 19 · transporte de especímenes al laboratorio 19.1 texto literal (sección 8.6) texto literal \"a menos que otra cosa se especifique, los especímenes, una vez elaborados, no deben ser transportados antes de 20 h después de su fabricación. durante el transporte al laboratorio, se deben proteger los especímenes con material de relleno adecuado para evitar daños por vibración o golpes. así mismo, se debe evitar la pérdida de humedad envolviendo los especímenes en plástico, franelas o telas húmedas, incluso rodeándolos con arena húmeda, también se pueden emplear colchonetas de plástico (como bajo alfombra) envolviendo a los especímenes con trapos húmedos. los especímenes prismaticos se deben transportar en posición vertical. durante todo el tiempo de transporte los especímenes deben conservar sus condiciones de humedad y temperatura mediante una protección adecuada.\" 19.2 las 4 reglas del transporte mínimo 20 horas después del moldeo: para que el concreto tenga suficiente resistencia para soportar el manejo. material de relleno contra golpes y vibración: espuma, esponja, viruta de madera. mantener humedad: envolver en plástico, franela húmeda, arena húmeda, colchonetas plásticas con trapos húmedos. prismas en posición vertical: para evitar deformación por flexión bajo su propio peso (las vigas largas son más sensibles). 19.3 por qué 20 horas mínimo ¿por qué? es el mismo razonamiento que el descimbrado: • antes de 20 h, el concreto tiene resistencia muy baja (~10-20 % de la final). • las vibraciones del transporte y posibles golpes pueden agrietar internamente el concreto. • los agrietamientos internos no son visibles pero reducen la resistencia que se medirá a 28 días. después de 20 h, el concreto tiene ~30-40 % de resistencia, suficiente para soportar el transporte sin daño interno. 19.4 cálculo y precisión (secciones 9 y 10) texto literal sección 9 \"esta norma mexicana no comprende ningún cálculo, pues solamente aplica a la elaboración de los especímenes de ensayo en la obra o en el laboratorio, sin embargo las cantidades de los componentes del diseño para las mezclas de ensayo deben ser registradas en un informe.\" texto literal sección 10 \"al momento de revisar el presente documento no se contó con datos necesarios para establecer la precisión del método.\" 19.5 informe del ensayo (sección 11) texto literal \"cuando sea procedente se debe especificar en el informe: lugar de depósito del concreto. temperatura y humedad. fecha de elaboración. características del concreto.\" cuatro datos mínimos del informe. se complementan con datos de nmx-c-161 (muestreo) y de los ensayos posteriores (revenimiento, etc.). parte 20 · concordancia con iso 1920-3 y diferencias 20.1 texto literal (sección 13) texto literal \"esta norma mexicana coincide básicamente con la norma internacional iso 1920-3:2004 'testing of concrete - part 3: making and curing test specimens' (2014 – agosto) y difiere en los siguientes puntos.\" 20.2 tabla de diferencias declaradas por la norma la norma lista las diferencias específicas con iso 1920-3: inciso al que aplica la diferencia justificación 4.1 dimensiones básicas de los cubos se modificaron los parámetros derivado a la infraestructura con la que se cuenta en el país, los valores establecidos en la norma mexicana es de uso común en la industria de la construcción. 4.2.3 tolerancias de los cubos misma justificación. 4.3.2 tamaños designados de los cilindros misma justificación. 4.3.3 tolerancias de los cilindros misma justificación. 5.2.3 especificaciones del equipo para el vibrado misma justificación. 7. tiempo mínimo de descimbrado misma justificación. 20.3 la justificación común todas las diferencias se justifican con la misma frase: \"se modificaron los parámetros derivado a la infraestructura con la que se cuenta en el país\". esto significa: los moldes y equipos disponibles en méxico pueden tener tolerancias ligeramente distintas. los tamaños de cilindros estándar en méxico (15 × 30 cm) son los más comunes; otros tamaños (10 × 20, 20 × 40) son secundarios. los tiempos de descimbrado se ajustaron a las prácticas comunes de los laboratorios mexicanos. 20.4 comparación con astm c31 y astm c192 la bibliografía cita también las normas astm: astm c192/c192m-15: standard practice for making and curing concrete test specimens in the laboratory. astm c31/c31m-15: standard practice for making and curing concrete test specimens in the field. las normas astm separan dos contextos (laboratorio vs campo) que la nmx-c-159 unifica en una sola norma. los procedimientos básicos son idénticos, las diferencias son sutiles: aspecto nmx-c-159 / iso 1920-3 astm c31/c192 cilindro estándar 150 × 300 mm 150 × 300 mm (idéntico) curado en cámara 23 ± 2 °c, ≥ 95 % hr 23 ± 2 °c (igual) descimbrado 20 a 48 h 24 ± 8 h (16-32 h en c31; igual rango en c192) vibrador interno ≥ 9 000 vpm igual (≥ 9 000 vpm) penetraciones por capa 25 (cilindro 150 mm) 25 (igual) como ves, en lo esencial son armónicas. esto facilita que un laboratorio mexicano que sigue nmx-c-159 también cumpla con los requisitos de un proyecto internacional con astm. parte 21 · apéndice a · varilla rotulada 21.1 texto literal (apéndice a · introducción) texto literal *\"**varilla larga marcada consiste en una barra, lisa de 16 mm ± 1 mm de diámetro y longitud de 600 mm ± 5 mm. la varilla puede estar marcada en sus extremos para facilitar su uso, esto sería de la siguiente manera. a.1 las marcas pueden ser de pintura, rayadas, siempre que no afecten las especificaciones de depresiones en la superficie. a.2 en un extremo, las marcas son para la prueba de revenimiento y en el otro extremo para la prueba de elaboración de cilindros de 15 cm × 30 cm.**\"* 21.2 la idea de la varilla rotulada el apéndice a es informativo (no obligatorio) y propone una mejora práctica: una sola varilla con marcas en cada extremo que sirve para: un extremo: marcas para el ensayo de revenimiento (nmx-c-156). otro extremo: marcas para la elaboración de cilindros 15 × 30 (nmx-c-159, esta norma). ¿por qué? ¿por qué una varilla con marcas? • para el revenimiento: las marcas indican la altura de cada capa (7, 15 cm) y la profundidad correcta de penetración. • para los cilindros: las marcas indican que la varilla debe penetrar toda la primera capa (sin tocar el fondo) y 12 cm en las capas 2 y 3 (10 cm de la capa + 2 cm en la capa anterior). las marcas previenen errores de profundidad y agilizan el trabajo del laboratorista. 21.3 las marcas para revenimiento (figuras a.1 y a.2) la figura a.1 muestra la varilla marcada con tres marcas para revenimiento: capa altura de capa profundidad de penetración capa 1 7 cm desde la base toda la capa, sin golpear la base capa 2 15 cm desde la base (8 cm de capa) toda la capa 2 + 2 cm en la capa 1 = 10 cm desde el tope capa 3 30 cm desde la base (la cima del cono) toda la capa 3 + 2 cm en la capa 2 = 17 cm desde el tope 21.4 las marcas para cilindros 15 × 30 cm (figura a.3) la figura a.3 muestra la varilla marcada para los 30 cm del cilindro 15 × 30, con marcas a 7, 10 y 17 cm desde un extremo: capa del cilindro profundidad de penetración (desde el tope de la capa actual) capa 1 (10 cm) toda la capa: ~10 cm desde la superficie de la capa, sin tocar el fondo capa 2 (10 cm) 12 cm: 10 cm de la capa 2 + 2 cm en la capa 1 capa 3 (10 cm) 12 cm: 10 cm de la capa 3 + 2 cm en la capa 2 nota clave la varilla rotulada es una herramienta opcional pero muy recomendable. en la práctica, los laboratorios profesionales tienen varillas marcadas con cinta de color o pintura para no tener que medir cada vez la profundidad. la varilla puede servir tanto para revenimiento (nmx-c-156) como para cilindros (nmx-c-159), pero usando extremos opuestos (no se mezclan las marcas). parte 22 · errores frecuentes y autoevaluación solo 22.1 errores frecuentes en la elaboración error consecuencia cómo evitarlo no remezclar la muestra antes de moldear primeros cilindros con más mortero, últimos con más piedra; cada cilindro distinto. remezclar 30 segundos con cucharón antes de cada tanda de cilindros. llenar las 3 capas a igual altura en cilindro 15×30 es lo correcto en nmx-c-159 (a diferencia de nmx-c-156 que es por volumen). confundir las dos normas es el error. para cilindros: 3 capas de 10 cm cada una (igual altura). para revenimiento: capas de igual volumen (7, 15, 30 cm). menos de 25 penetraciones por capa (cilindro 150 mm) compactación insuficiente, queda aire, resistencia baja. contar siempre las 25 penetraciones. más de 25 penetraciones (\"para asegurar\") sobre-compactación, posible segregación. exactamente 25, ni una más ni una menos. varillado: no penetrar 20 mm en la capa anterior burbujas en interfaces, capas no integradas. varilla debe atravesar toda la capa actual + 2 cm en la anterior. no golpear el molde con mazo después de varillar burbujas pegadas a las paredes no se desalojan. golpear ligeramente todas las paredes con mazo de neopreno (5-10 golpes por capa). vibrar concreto fluido (rev > 8 cm) segregación severa: piedras al fondo, mortero arriba. para rev > 8 cm: sólo varillado. vibrado solo para rev ≤ 8 cm. cabezal del vibrador > ¼ del diámetro del molde energía absorbida por las paredes, no por el concreto. compactación deficiente. para cilindro 15 cm: cabezal ≤ 37.5 mm. para 10 cm: cabezal ≤ 25 mm. vibrado interno en cilindros < 10 cm cabezal demasiado grande, daño al cilindro. para cilindros < 10 cm: usar vibrador externo (mesa). sobrevibrar (más de lo necesario) segregación, agua de sangrado en la superficie, resistencia baja. vibrar solo hasta que la superficie se vea lisa y brillosa. descimbrar antes de 20 h cilindro se daña al desmoldar (caras rayadas, esquinas rotas). mínimo 20 h, idealmente 24 h. descimbrar después de 48 h cilindro se atasca en el molde por contracción. máximo 48 h, idealmente 24 h. curado en agua de la llave (sin cal hidratada) lixiviación de calcio, debilitamiento superficial, resistencia baja. agua saturada con ca(oh)₂ (cal hidratada) en cuarto húmedo. temperatura de curado fuera de 21-25 °c resistencia a 28 días no comparable con la de referencia. cámara con control de temperatura. verificar diariamente. ensayar viga sin curado final en cal hidratada superficie seca → tensiones parásitas → resistencia falsamente baja. mínimo 20 h en agua con cal hidratada antes de ensayar la viga. transportar especímenes antes de 20 h vibraciones del transporte agrietan internamente el concreto. mínimo 20 h después del moldeo. curado in situ las primeras 24 h. identificación con clavos o rayados profundos concentración de tensiones que afectan al ensayo. marcar suavemente con marcador permanente o etiqueta resistente. cilindros con tma > permitido sin cribar segregación, espécimen no representativo. cribar el concreto según nmx-c-161 apéndice a si tma > diámetro/3. 22.2 autoevaluación con taxonomía solo nivel 1 · preestructural ¿cuál es el nombre completo de la norma? ¿cuándo fue publicada la declaratoria de vigencia? ¿a cuáles dos normas anteriores cancela y sustituye? ¿qué cubre la norma: solo elaboración, solo curado, o ambos? nivel 2 · uniestructural ¿cuál es el tma máximo cubierto por la norma? ¿cuál es la temperatura de curado en cámara húmeda? ¿cuál es la frecuencia mínima de un vibrador de inmersión? ¿cuál es el tiempo mínimo y máximo de descimbrado? ¿cuántas horas mínimas debe estar una viga en cal hidratada antes del ensayo? ¿cuántas penetraciones por capa para un cilindro 150 mm? ¿cuál es la dimensión mínima del cilindro en relación al tma? ¿cuál es el peso del mazo de neopreno? nivel 3 · multiestructural lista los 3 tipos de especímenes que cubre la norma. enumera los 3 métodos de compactación reconocidos. describe los componentes del equipo: moldes, varillas, vibradores, mazo. lista las 4 propiedades que se ensayan en cilindros. cita las 6 normas referenciadas explícitamente en la sección 3. nombra los 4 datos obligatorios del informe. explica los pasos del procedimiento de varillado en cilindros 15 × 30. nivel 4 · relacional explica por qué la nmx-c-159 unificó a las antiguas nmx-c-159 (cilindros) y nmx-c-160 (cubos y vigas). ¿qué se ganó con la unificación? justifica por qué los cilindros se llenan con capas de igual altura mientras que el cono de revenimiento (nmx-c-156) usa capas de igual volumen. ¿qué causa esta diferencia? describe la regla de selección del método de compactación según revenimiento. ¿por qué se varilla rev > 8 cm y se vibra rev < 3 cm? explica por qué las vigas necesitan curado especial en cal hidratada antes del ensayo. ¿qué fenómeno físico se previene? justifica el rango de descimbrado 20-48 h. ¿qué pasa antes de 20 y después de 48? ¿por qué el cabezal del vibrador debe ser ≤ ¼ del diámetro del molde? ¿por qué el agua de curado debe estar saturada con cal hidratada y no ser agua pura? nivel 5 · abstracto ampliado llega a tu obra un camión con f'c = 350 kg/cm², revenimiento 12 cm, tma 19 mm. diseña el procedimiento completo: ¿qué moldes? ¿cuántos cilindros? ¿qué método de compactación? ¿cuántas capas? ¿cuántas penetraciones? ¿qué tipo de varilla? justifica cada decisión. tienes que elaborar 6 cilindros 15 × 30 cm en obra a 38 °c de calor extremo. describe todas las adaptaciones que harás respecto al procedimiento estándar para garantizar calidad. un laboratorio reporta resistencias sistemáticamente bajas a 28 días (15 % por debajo de lo esperado). identifica 7 errores posibles en el procedimiento de elaboración o curado que podrían explicar esto. para cada error, indica qué sección de la norma se viola. compara la nmx-c-159 con astm c31 y astm c192. ¿qué tiene que hacer un laboratorio mexicano para cumplir simultáneamente con nmx-c-159 y astm c31 en un proyecto con financiamiento internacional? tienes un concreto autoconsolidable (scc) que necesitas evaluar para una obra. la nmx-c-159 no aplica. investiga qué normas mexicanas o internacionales aplican al moldeo de cilindros de scc y describe las diferencias clave con la nmx-c-159. un nuevo laboratorista quiere usar una mezcladora doméstica para curar cilindros (sumergidos en agua de la llave en una cubeta tapada). explica por qué esto no cumple la nmx-c-159 y cuáles son las consecuencias en los resultados. diseña un programa de capacitación de 4 horas para entrenar a un nuevo laboratorista en la elaboración y curado de cilindros 15 × 30 cm según esta norma. ¿qué demostraciones, mediciones y verificaciones incluirías? fuentes consultadas esta guía integra el texto literal de la norma mexicana, las normas internacionales con las que está armonizada parcialmente, y material técnico publicado por fuentes confiables del sector. documento normativo principal nmx-c-159-onncce-2016 · industria de la construcción – concreto – elaboración y curado de especímenes de ensayo. declaratoria de vigencia publicada en el diario oficial de la federación el 22 de julio de 2016. cancela y sustituye a la nmx-c-159-onncce-2004 y a la nmx-c-160-onncce-2004. documentos normativos citados explícitamente en la nmx-c-159 nmx-c-109-onncce-2013 · concreto hidráulico – cabeceo de especímenes. nmx-c-148-onncce-2010 · cementos y concretos hidráulicos – gabinetes, cuartos húmedos y tanques de almacenamiento – condiciones de diseño y operación. nmx-c-155-onncce-2014 · concreto hidráulico dosificado en masa – especificaciones y métodos de ensayo. nmx-c-161-onncce-2013 · concreto fresco – muestreo. nmx-c-251-1997-onncce · concreto – terminología. nmx-c-281-1985 · concreto – moldes para elaborar especímenes cilíndricos de concreto verticalmente para pruebas. normas internacionales referenciadas (sección 13 y bibliografía) iso 1920-3:2004 · testing of concrete - part 3: making and curing test specimens (parcialmente armonizada con esta norma. estado: retirada en versiones posteriores; existe la versión actualizada iso 1920-3:2019 que mantiene los principios). astm international c192/c192m-15 · standard practice for making and curing concrete test specimens in the laboratory. astm international c31/c31m-15 · standard practice for making and curing concrete test specimens in the field. une-en 12390-1:2013 · ensayos de hormigón endurecido. parte 1: forma, dimensiones y otras características de las probetas y moldes. aenor. une-en 12390-2:2009 · ensayos de hormigón endurecido. parte 2: fabricación y curado de probetas para ensayos de resistencia. aenor. otros documentos referenciados nom-008-scfi-2002 · sistema general de unidades de medidas. diario oficial de la federación, 27 de noviembre de 2002. literatura técnica de apoyo aci 211.1 · standard practice for selecting proportions for normal, heavyweight, and mass concrete. american concrete institute. aci 308r · guide to external curing of concrete. american concrete institute. aci 305r · guide to hot weather concreting. american concrete institute. aci 306r · guide to cold weather concreting. american concrete institute. neville, a. m. · properties of concrete, 5th edition (2011). capítulos sobre fabricación y curado de especímenes de ensayo. mehta, p. k. y monteiro, p. j. m. · concrete: microstructure, properties, and materials, 4th edition (2014). portland cement association (pca) · design and control of concrete mixtures, 16th edition. sección sobre control de calidad y elaboración de especímenes. imcyc (instituto mexicano del cemento y del concreto) · publicaciones técnicas sobre control de calidad en obra. cyr engineering, forney lp · manuales de operación de cabeceadores, vibradores de mesa, cámaras húmedas para laboratorios de concreto. cierre la elaboración y curado de especímenes es la genética del control de calidad del concreto. cada cilindro, cada cubo, cada viga que sale de tu laboratorio o de tu obra es portador de una historia: el remezclado, las capas, las 25 penetraciones, los 20 mm en la capa anterior, los golpes del mazo, los 23 °c ± 2 °c de la cámara, las 20 h de cal hidratada antes de ensayar. si la historia se cuenta correctamente, el espécimen llega a la prensa siendo un fiel representante del concreto del que fue tomado. si la historia tiene errores —una capa con menos penetraciones, un descimbrado a las 18 h, un curado a 30 °c en lugar de 23 °c— el espécimen miente sin saberlo. la prensa marca un número, pero ese número ya no representa al concreto. la nmx-c-159 es el guion. cada paso, cada tolerancia, cada minuto está calibrado por décadas de investigación y armonizado con normas internacionales. cuando ejecutas un cilindro siguiendo esta norma al pie de la letra, estás participando en una tradición que conecta tu laboratorio con miles de laboratorios alrededor del mundo, todos midiendo la misma realidad bajo las mismas reglas. los próximos cilindros que elabores: trátalos con la seriedad de saber que su voz es la voz del concreto que está construyendo el edificio, el puente, la presa. si los moldeas bien, dirán la verdad. si los moldeas mal, mentirán para siempre. página"}
